Repository: usccolumbia/ML_BMGs

The identification of suitable alloy compositions for the formation of bulk metallic glasses (BMGs) is a key challenge in materials science. In this study, we developed machine learning (ML) models to predict the critical casting diameter (𝐷𝑚𝑎𝑥) of Fe-based BMGs, enabling rapid assessment of glass-forming ability (GFA) using composition-based and calculated thermophysical features

Datasets for paper https://www.mdpi.com/2075-4701/15/7/763#Data_Availability_Statement

Machine Learning-Driven Prediction of Glass-Forming Ability in Fe-Based Bulk Metallic Glasses Using Thermophysical Features and Data Augmentation

Three datasets

BMG_DS1 Bulk glass forming alloy Concentration 495 22\\
BMG_DS2 Bulk glass forming alloy Physical 495 14\\
BMG_DS3 Bulk glass forming alloy forming Magpie 495 145\\

File: code/DS1/DS1.csv (part 1 of 4)
ID,Ref.,Cit.,Alloy,Dmax,Fe,Co,B,Si,Nb,Ni,Y,Zr,Cr,Mo,P,C,Hf,Al,Dy,Er,Mn,Ti,V,Cu,Sn,W,Ta
1,[1],"[1] Z.-Z. Yuan, S.-L. Bao, Y. Lu, D.-P. Zhang, L. Yao, A new criterion for evaluating the glass-forming ability of bulk glass forming alloys, J. Alloys . Compd. 459 (2008) 251–260. https://doi.org/10.1016/j.jallcom.2007.05.037.",((Fe0.5Co0.5)0.75B0.2Si0.05)96Nb4,5,0.36,0.36,0.192,0.048,0.04,0,0,0,0,0,0,0,0,0,0,0,0,0,0,0,0,0,0
2,[2],"[2] J.M. Park, J.S. Park, D.H. Kim, J.-H. Kim, E. Fleury, Formation, and mechanical and magnetic properties of bulk ferromagnetic Fe-Nb-B-Y-(Zr, Co).  alloys, J. Mater. Res. 21 (2006) 1019–1024. https://doi.org/10.1557/jmr.2006.0126.",Fe71Nb6B17Y3Zr3,3,0.71,0,0.17,0,0.06,0,0.03,0.03,0,0,0,0,0,0,0,0,0,0,0,0,0,0,0
3,[2],"[2] J.M. Park, J.S. Park, D.H. Kim, J.-H. Kim, E. Fleury, Formation, and mechanical and magnetic properties of bulk ferromagnetic Fe-Nb-B-Y-(Zr, Co).  alloys, J. Mater. Res. 21 (2006) 1019–1024. https://doi.org/10.1557/jmr.2006.0126.",Fe69Nb6B17Y3Zr5,3,0.69,0,0.17,0,0.06,0,0.03,0.05,0,0,0,0,0,0,0,0,0,0,0,0,0,0,0
4,[2],"[2] J.M. Park, J.S. Park, D.H. Kim, J.-H. Kim, E. Fleury, Formation, and mechanical and magnetic properties of bulk ferromagnetic Fe-Nb-B-Y-(Zr, Co).  alloys, J. Mater. Res. 21 (2006) 1019–1024. https://doi.org/10.1557/jmr.2006.0126.",Fe69Nb6B17Y3Co5,3,0.69,0.05,0.17,0,0.06,0,0.03,0,0,0,0,0,0,0,0,0,0,0,0,0,0,0,0
5,[2],"[2] J.M. Park, J.S. Park, D.H. Kim, J.-H. Kim, E. Fleury, Formation, and mechanical and magnetic properties of bulk ferromagnetic Fe-Nb-B-Y-(Zr, Co).  alloys, J. Mater. Res. 21 (2006) 1019–1024. https://doi.org/10.1557/jmr.2006.0126.",Fe66Nb6B17Y3Co8,2,0.66,0.08,0.17,0,0.06,0,0.03,0,0,0,0,0,0,0,0,0,0,0,0,0,0,0,0
6,[1],"[1] Z.-Z. Yuan, S.-L. Bao, Y. Lu, D.-P. Zhang, L. Yao, A new criterion for evaluating the glass-forming ability of bulk glass forming alloys, J. Alloys . Compd. 459 (2008) 251–260. https://doi.org/10.1016/j.jallcom.2007.05.037.",Fe45Co3Cr15Mo14C15B6Y2,8,0.45,0.03,0.06,0,0,0,0.02,0,0.15,0.14,0,0.15,0,0,0,0,0,0,0,0,0,0,0
7,[3],"[3] D.S. Song, J.-H. Kim, E. Fleury, W.T. Kim, D.H. Kim, Synthesis of ferromagnetic Fe-based bulk glassy alloys in the Fe–Nb–B–Y system, J. Alloys. Compd. 389 (2005) 159–164. https://doi.org/10.1016/j.jallcom.2004.08.014.",Fe74.5Nb6Y2.5B17,1,0.745,0,0.17,0,0.06,0,0.025,0,0,0,0,0,0,0,0,0,0,0,0,0,0,0,0
8,[3],"[3] D.S. Song, J.-H. Kim, E. Fleury, W.T. Kim, D.H. Kim, Synthesis of ferromagnetic Fe-based bulk glassy alloys in the Fe–Nb–B–Y system, J. Alloys. Compd. 389 (2005) 159–164. https://doi.org/10.1016/j.jallcom.2004.08.014.",Fe73.5Nb6Y3.5B17,1,0.735,0,0.17,0,0.06,0,0.035,0,0,0,0,0,0,0,0,0,0,0,0,0,0,0,0
9,[3] ,"[3] D.S. Song, J.-H. Kim, E. Fleury, W.T. Kim, D.H. Kim, Synthesis of ferromagnetic Fe-based bulk glassy alloys in the Fe–Nb–B–Y system, J. Alloys. Compd. 389 (2005) 159–164. https://doi.org/10.1016/j.jallcom.2004.08.014.",Fe74Nb6Y3B17,2,0.74,0,0.17,0,0.06,0,0.03,0,0,0,0,0,0,0,0,0,0,0,0,0,0,0,0
10,[1],"[1] Z.-Z. Yuan, S.-L. Bao, Y. Lu, D.-P. Zhang, L. Yao, A new criterion for evaluating the glass-forming ability of bulk glass forming alloys, J. Alloys . Compd. 459 (2008) 251–260. https://doi.org/10.1016/j.jallcom.2007.05.037.",Fe58Co14Y6B22 ,2.5,0.58,0.14,0.22,0,0,0,0.06,0,0,0,0,0,0,0,0,0,0,0,0,0,0,0,0
11,[1],"[1] Z.-Z. Yuan, S.-L. Bao, Y. Lu, D.-P. Zhang, L. Yao, A new criterion for evaluating the glass-forming ability of bulk glass forming alloys, J. Alloys . Compd. 459 (2008) 251–260. https://doi.org/10.1016/j.jallcom.2007.05.037.",Fe68Mo4Y6B22 ,6.5,0.68,0,0.22,0,0,0,0.06,0,0,0.04,0,0,0,0,0,0,0,0,0,0,0,0,0
12,[1],"[1] Z.-Z. Yuan, S.-L. Bao, Y. Lu, D.-P. Zhang, L. Yao, A new criterion for evaluating the glass-forming ability of bulk glass forming alloys, J. Alloys . Compd. 459 (2008) 251–260. https://doi.org/10.1016/j.jallcom.2007.05.037.",Fe67Mo5Y6B22 ,3.5,0.67,0,0.22,0,0,0,0.06,0,0,0.05,0,0,0,0,0,0,0,0,0,0,0,0,0
13,[1],"[1] Z.-Z. Yuan, S.-L. Bao, Y. Lu, D.-P. Zhang, L. Yao, A new criterion for evaluating the glass-forming ability of bulk glass forming alloys, J. Alloys . Compd. 459 (2008) 251–260. https://doi.org/10.1016/j.jallcom.2007.05.037.",Fe65Mo14C15B6,1.5,0.65,0,0.06,0,0,0,0,0,0,0.14,0,0.15,0,0,0,0,0,0,0,0,0,0,0
14,[4],"[4] S.F. Guo, Z.Y. Wu, L. Liu, Preparation and magnetic properties of FeCoHfMoBY bulk metallic glasses, J. Alloys Compd. 468 (2009) 54–57. https://doi.org/10.1016/j.jallcom.2008.01.066.",Fe62Co8Hf5Mo7B15Y3,3,0.62,0.08,0.15,0,0,0,0.03,0,0,0.07,0,0,0.05,0,0,0,0,0,0,0,0,0,0
15,[5],"[5] Z.P. Lu, C.T. Liu, W.D. Porter, Role of yttrium in glass formation of Fe-based bulk metallic glasses, Appl. Phys. Lett. 83 (2003) 2581. https://doi.org/10.1063/1.1614833.",Fe61Y2Zr8Co6Al1Mo7B15,5,0.61,0.06,0.15,0,0,0,0.02,0.08,0,0.07,0,0,0,0.01,0,0,0,0,0,0,0,0,0
16,[6] ,"[6] M. Iqbal, J.I. Akhter, H.F. Zhang, Z.Q. Hu, Synthesis and characterization of bulk amorphous steels, J. Non-Cryst. Solids. 354 (2008) 3284–3290. https://doi.org/10.1016/j.jnoncrysol.2008.02.009.",Fe50Cr14Mo14C14B6Dy2,4,0.5,0,0.06,0,0,0,0,0,0.14,0.14,0,0.14,0,0,0.02,0,0,0,0,0,0,0,0
17,[7],"[7] C. Suryanarayana, A. Inoue, Iron-based bulk metallic glasses, Int. Mater. Rev. 58 (2013) 131–166. https://doi.org/10.1179/1743280412Y.0000000007.",(Fe44.3Cr5Co5Mo12.8Mn11.2C15.8B5.9)98.5Y1.5,12,0.43635,0.04925,0.05812,0,0,0,0.015,0,0.04925,0.12608,0,0.15563,0,0,0,0,0.11032,0,0,0,0,0,0
18,[7],"[7] C. Suryanarayana, A. Inoue, Iron-based bulk metallic glasses, Int. Mater. Rev. 58 (2013) 131–166. https://doi.org/10.1179/1743280412Y.0000000007.",(Fe44.3Cr10Mo13.8Mn11.2C15.8B5.9)98.5Y1.5,12,0.43635,0,0.05812,0,0,0,0.015,0,0.0985,0.12608,0,0.15563,0,0,0,0,0.11032,0,0,0,0,0,0
19,[8],"[8] J. Shen, Q. Chen, J. Sun, H. Fan, G. Wang, Exceptionally high glass-forming ability of an FeCoCrMoCBY alloy, Appl. Phys. Lett. 86 (2005) 151907. https://doi.org/10.1063/1.1897426.",Fe41Co7Cr15Mo14C15B6Y2,16,0.41,0.07,0.06,0,0,0,0.02,0,0.15,0.14,0,0.15,0,0,0,0,0,0,0,0,0,0,0
20,[9],"[9] V. Ponnambalam, S.J. Poon, G.J. Shiflet, Fe-based bulk metallic glasses with diameter thickness larger than one centimeter, J. Mater. Res. 19. (2004) 1320–1323. https://doi.org/10.1557/JMR.2004.0176.",Fe48Cr15Mo14C15B6Y2,9,0.48,0,0.06,0,0,0,0.02,0,0.15,0.14,0,0.15,0,0,0,0,0,0,0,0,0,0,0
21,[1],"[1] Z.-Z. Yuan, S.-L. Bao, Y. Lu, D.-P. Zhang, L. Yao, A new criterion for evaluating the glass-forming ability of bulk glass forming alloys, J. Alloys . Compd. 459 (2008) 251–260. https://doi.org/10.1016/j.jallcom.2007.05.037.",Fe43Co5Cr15Mo14C15B6Y2,9,0.43,0.05,0.06,0,0,0,0.02,0,0.15,0.14,0,0.15,0,0,0,0,0,0,0,0,0,0,0
22,[1],"[1] Z.-Z. Yuan, S.-L. Bao, Y. Lu, D.-P. Zhang, L. Yao, A new criterion for evaluating the glass-forming ability of bulk glass forming alloys, J. Alloys . Compd. 459 (2008) 251–260. https://doi.org/10.1016/j.jallcom.2007.05.037.",Fe56Mn5Cr7Mo12Er2C12B6,8,0.56,0,0.06,0,0,0,0,0,0.07,0.12,0,0.12,0,0,0,0.02,0.05,0,0,0,0,0,0
23,[1],"[1] Z.-Z. Yuan, S.-L. Bao, Y. Lu, D.-P. Zhang, L. Yao, A new criterion for evaluating the glass-forming ability of bulk glass forming alloys, J. Alloys . Compd. 459 (2008) 251–260. https://doi.org/10.1016/j.jallcom.2007.05.037.",Fe58Cr5Mo14Er2C15B6,6,0.58,0,0.06,0,0,0,0,0,0.05,0.14,0,0.15,0,0,0,0.02,0,0,0,0,0,0,0
24,[10],"[10] Z.B. Jiao, H.X. Li, J.E. Gao, Y. Wu, Z.P. Lu, Effects of alloying elements on glass formation, mechanical and soft-magnetic properties of Fe-based metallic glasses, Intermetallics. 19 (2011) 1502–1508. https://doi.org/10.1016/j.intermet.2011.05.020.",Fe76Si3.3P8.7C7.0B5.0,1,0.76,0,0.05,0.033,0,0,0,0,0,0,0.087,0.07,0,0,0,0,0,0,0,0,0,0,0
25,[10],"[10] Z.B. Jiao, H.X. Li, J.E. Gao, Y. Wu, Z.P. Lu, Effects of alloying elements on glass formation, mechanical and soft-magnetic properties of Fe-based metallic glasses, Intermetallics. 19 (2011) 1502–1508. https://doi.org/10.1016/j.intermet.2011.05.020.",Fe75Si3.3P8.7C7.0B5.0Al1,2,0.75,0,0.05,0.033,0,0,0,0,0,0,0.087,0.07,0,0.01,0,0,0,0,0,0,0,0,0
26,[10],"[10] Z.B. Jiao, H.X. Li, J.E. Gao, Y. Wu, Z.P. Lu, Effects of alloying elements on glass formation, mechanical and soft-magnetic properties of Fe-based metallic glasses, Intermetallics. 19 (2011) 1502–1508. https://doi.org/10.1016/j.intermet.2011.05.020.",Fe75Si3.3P8.7C7.0B5.0Ti1,1.5,0.75,0,0.05,0.033,0,0,0,0,0,0,0.087,0.07,0,0,0,0,0,0.01,0,0,0,0,0
27,[10],"[10] Z.B. Jiao, H.X. Li, J.E. Gao, Y. Wu, Z.P. Lu, Effects of alloying elements on glass formation, mechanical and soft-magnetic properties of Fe-based metallic glasses, Intermetallics. 19 (2011) 1502–1508. https://doi.org/10.1016/j.intermet.2011.05.020.",Fe75Si3.3P8.7C7.0B5.0V1,1.5,0.75,0,0.05,0.033,0,0,0,0,0,0,0.087,0.07,0,0,0,0,0,0,0.01,0,0,0,0
28,[10],"[10] Z.B. Jiao, H.X. Li, J.E. Gao, Y. Wu, Z.P. Lu, Effects of alloying elements on glass formation, mechanical and soft-magnetic properties of Fe-based metallic glasses, Intermetallics. 19 (2011) 1502–1508. https://doi.org/10.1016/j.intermet.2011.05.020.",Fe75Si3.3P8.7C7.0B5.0Cr1,2,0.75,0,0.05,0.033,0,0,0,0,0.01,0,0.087,0.07,0,0,0,0,0,0,0,0,0,0,0
29,[10],"[10] Z.B. Jiao, H.X. Li, J.E. Gao, Y. Wu, Z.P. Lu, Effects of alloying elements on glass formation, mechanical and soft-magnetic properties of Fe-based metallic glasses, Intermetallics. 19 (2011) 1502–1508. https://doi.org/10.1016/j.intermet.2011.05.020.",Fe75.5Si3.3P8.7C7.0B5.0Mn0.5,1,0.755,0,0.05,0.033,0,0,0,0,0,0,0.087,0.07,0,0,0,0,0.005,0,0,0,0,0,0
30,[10],"[10] Z.B. Jiao, H.X. Li, J.E. Gao, Y. Wu, Z.P. Lu, Effects of alloying elements on glass formation, mechanical and soft-magnetic properties of Fe-based metallic glasses, Intermetallics. 19 (2011) 1502–1508. https://doi.org/10.1016/j.intermet.2011.05.020.",Fe69Si3.3P8.7C7.0B5.0Co7,3,0.69,0.07,0.05,0.033,0,0,0,0,0,0,0.087,0.07,0,0,0,0,0,0,0,0,0,0,0
31,[10],"[10] Z.B. Jiao, H.X. Li, J.E. Gao, Y. Wu, Z.P. Lu, Effects of alloying elements on glass formation, mechanical and soft-magnetic properties of Fe-based metallic glasses, Intermetallics. 19 (2011) 1502–1508. https://doi.org/10.1016/j.intermet.2011.05.020.",Fe71Si3.3P8.7C7.0B5.0Ni5,3,0.71,0,0.05,0.033,0,0.05,0,0,0,0,0.087,0.07,0,0,0,0,0,0,0,0,0,0,0
32,[10],"[10] Z.B. Jiao, H.X. Li, J.E. Gao, Y. Wu, Z.P. Lu, Effects of alloying elements on glass formation, mechanical and soft-magnetic properties of Fe-based metallic glasses, Intermetallics. 19 (2011) 1502–1508. https://doi.org/10.1016/j.intermet.2011.05.020.",Fe75.7Si3.3P8.7C7.0B5.0Cu0.3,3,0.757,0,0.05,0.033,0,0,0,0,0,0,0.087,0.07,0,0,0,0,0,0,0,0.003,0,0,0
33,[10],"[10] Z.B. Jiao, H.X. Li, J.E. Gao, Y. Wu, Z.P. Lu, Effects of alloying elements on glass formation, mechanical and soft-magnetic properties of Fe-based metallic glasses, Intermetallics. 19 (2011) 1502–1508. https://doi.org/10.1016/j.intermet.2011.05.020.",Fe75.5Si3.3P8.7C7.0B5.0Zr0.5,0.5,0.755,0,0.05,0.033,0,0,0,0.005,0,0,0.087,0.07,0,0,0,0,0,0,0,0,0,0,0
34,[10],"[10] Z.B. Jiao, H.X. Li, J.E. Gao, Y. Wu, Z.P. Lu, Effects of alloying elements on glass formation, mechanical and soft-magnetic properties of Fe-based metallic glasses, Intermetallics. 19 (2011) 1502–1508. https://doi.org/10.1016/j.intermet.2011.05.020.",Fe75.5Si3.3P8.7C7.0B5.0Nb0.5,1.5,0.755,0,0.05,0.033,0.005,0,0,0,0,0,0.087,0.07,0,0,0,0,0,0,0,0,0,0,0
35,[10],"[10] Z.B. Jiao, H.X. Li, J.E. Gao, Y. Wu, Z.P. Lu, Effects of alloying elements on glass formation, mechanical and soft-magnetic properties of Fe-based metallic glasses, Intermetallics. 19 (2011) 1502–1508. https://doi.org/10.1016/j.intermet.2011.05.020.",Fe73Si3.3P8.7C7.0B5.0Mo3,5,0.73,0,0.05,0.033,0,0,0,0,0,0.03,0.087,0.07,0,0,0,0,0,0,0,0,0,0,0
36,[11],"[11] A. Inoue, B. Shen, New Fe-based bulk glassy alloys with high saturated magnetic flux density of 1.4–1.5T, Mater. Sci. Eng. A. 375–377 (2004) 302–306. https://doi.org/10.1016/j.msea.2003.10.058.",Fe75B15Si10,0.25,0.75,0,0.15,0.1,0,0,0,0,0,0,0,0,0,0,0,0,0,0,0,0,0,0,0
37,[1],"[1] Z.-Z. Yuan, S.-L. Bao, Y. Lu, D.-P. Zhang, L. Yao, A new criterion for evaluating the glass-forming ability of bulk glass forming alloys, J. Alloys . Compd. 459 (2008) 251–260. https://doi.org/10.1016/j.jallcom.2007.05.037.",(Fe0.75B0.15Si0.10)99Zr1,0.75,0.7425,0,0.1485,0.099,0,0,0,0.01,0,0,0,0,0,0,0,0,0,0,0,0,0,0,0
38,[1],"[1] Z.-Z. Yuan, S.-L. Bao, Y. Lu, D.-P. Zhang, L. Yao, A new criterion for evaluating the glass-forming ability of bulk glass forming alloys, J. Alloys . Compd. 459 (2008) 251–260. https://doi.org/10.1016/j.jallcom.2007.05.037.",(Fe0.75B0.15Si0.10)99Nb1,0.5,0.7425,0,0.1485,0.099,0.01,0,0,0,0,0,0,0,0,0,0,0,0,0,0,0,0,0,0
39,[1],"[1] Z.-Z. Yuan, S.-L. Bao, Y. Lu, D.-P. Zhang, L. Yao, A new criterion for evaluating the glass-forming ability of bulk glass forming alloys, J. Alloys . Compd. 459 (2008) 251–260. https://doi.org/10.1016/j.jallcom.2007.05.037.",(Fe0.75B0.15Si0.10)98Nb2,1,0.735,0,0.147,0.098,0.02,0,0,0,0,0,0,0,0,0,0,0,0,0,0,0,0,0,0
40,[1],"[1] Z.-Z. Yuan, S.-L. Bao, Y. Lu, D.-P. Zhang, L. Yao, A new criterion for evaluating the glass-forming ability of bulk glass forming alloys, J. Alloys . Compd. 459 (2008) 251–260. https://doi.org/10.1016/j.jallcom.2007.05.037.",(Fe0.75B0.15Si0.10)96Nb4,1.5,0.72,0,0.144,0.096,0.04,0,0,0,0,0,0,0,0,0,0,0,0,0,0,0,0,0,0
41,[1],"[1] Z.-Z. Yuan, S.-L. Bao, Y. Lu, D.-P. Zhang, L. Yao, A new criterion for evaluating the glass-forming ability of bulk glass forming alloys, J. Alloys . Compd. 459 (2008) 251–260. https://doi.org/10.1016/j.jallcom.2007.05.037.",[(Fe0.9Co0.1)0.75B0.2Si0.05]96Nb4,2,0.648,0.072,0.192,0.048,0.04,0,0,0,0,0,0,0,0,0,0,0,0,0,0,0,0,0,0
42,[1],"[1] Z.-Z. Yuan, S.-L. Bao, Y. Lu, D.-P. Zhang, L. Yao, A new criterion for evaluating the glass-forming ability of bulk glass forming alloys, J. Alloys . Compd. 459 (2008) 251–260. https://doi.org/10.1016/j.jallcom.2007.05.037.",[(Fe0.8Co0.2)0.75B0.2Si0.05]96Nb4,2.5,0.576,0.144,0.192,0.048,0.04,0,0,0,0,0,0,0,0,0,0,0,0,0,0,0,0,0,0
43,[1],"[1] Z.-Z. Yuan, S.-L. Bao, Y. Lu, D.-P. Zhang, L. Yao, A new criterion for evaluating the glass-forming ability of bulk glass forming alloys, J. Alloys . Compd. 459 (2008) 251–260. https://doi.org/10.1016/j.jallcom.2007.05.037.",[(Fe0.7Co0.3)0.75B0.2Si0.05]96Nb4,3.5,0.504,0.216,0.192,0.048,0.04,0,0,0,0,0,0,0,0,0,0,0,0,0,0,0,0,0,0
44,[1],"[1] Z.-Z. Yuan, S.-L. Bao, Y. Lu, D.-P. Zhang, L. Yao, A new criterion for evaluating the glass-forming ability of bulk glass forming alloys, J. Alloys . Compd. 459 (2008) 251–260. https://doi.org/10.1016/j.jallcom.2007.05.037.",[(Fe0.6Co0.4)0.75B0.2Si0.05]96Nb4,4,0.432,0.288,0.192,0.048,0.04,0,0,0,0,0,0,0,0,0,0,0,0,0,0,0,0,0,0
45,[12],"[12] Z. Long, H. Wei, Y. Ding, P. Zhang, G. Xie, A. Inoue, A new criterion for predicting the glass-forming ability of bulk metallic glasses, J. Alloys. Compd. 475 (2009) 207–219. https://doi.org/10.1016/j.jallcom.2008.07.087.",[(Co0.9Fe0.1)0.75B0.2Si0.05]96Nb4,2,0.072,0.648,0.192,0.048,0.04,0,0,0,0,0,0,0,0,0,0,0,0,0,0,0,0,0,0
46,[12],"[12] Z. Long, H. Wei, Y. Ding, P. Zhang, G. Xie, A. Inoue, A new criterion for predicting the glass-forming ability of bulk metallic glasses, J. Alloys. Compd. 475 (2009) 207–219. https://doi.org/10.1016/j.jallcom.2008.07.087.",[(Co0.8Fe0.2)0.75B0.2Si0.05]96Nb4,2.5,0.144,0.576,0.192,0.048,0.04,0,0,0,0,0,0,0,0,0,0,0,0,0,0,0,0,0,0
47,[12],"[12] Z. Long, H. Wei, Y. Ding, P. Zhang, G. Xie, A. Inoue, A new criterion for predicting the glass-forming ability of bulk metallic glasses, J. Alloys. Compd. 475 (2009) 207–219. https://doi.org/10.1016/j.jallcom.2008.07.087.",[(Co0.7Fe0.3)0.75B0.2Si0.05]96Nb4 ,3.5,0.216,0.504,0.192,0.048,0.04,0,0,0,0,0,0,0,0,0,0,0,0,0,0,0,0,0,0
48,[12],"[12] Z. Long, H. Wei, Y. Ding, P. Zhang, G. Xie, A. Inoue, A new criterion for predicting the glass-forming ability of bulk metallic glasses, J. Alloys. Compd. 475 (2009) 207–219. https://doi.org/10.1016/j.jallcom.2008.07.087.",[(Co0.6Fe0.4)0.75B0.2Si0.05]96Nb4,4,0.288,0.432,0.192,0.048,0.04,0,0,0,0,0,0,0,0,0,0,0,0,0,0,0,0,0,0
49,[7],"[7] C. Suryanarayana, A. Inoue, Iron-based bulk metallic glasses, Int. Mater. Rev. 58 (2013) 131–166. https://doi.org/10.1179/1743280412Y.0000000007.",[(Fe0.8Co0.1Ni0.1)0.75B0.2Si0.05]96Nb4,2.5,0.576,0.072,0.192,0.048,0.04,0.072,0,0,0,0,0,0,0,0,0,0,0,0,0,0,0,0,0
50,[7],"[7] C. Suryanarayana, A. Inoue, Iron-based bulk metallic glasses, Int. Mater. Rev. 58 (2013) 131–166. https://doi.org/10.1179/1743280412Y.0000000007.",[(Fe0.6Co0.1Ni0.3)0.75B0.2Si0.05]96Nb4,3,0.432,0.072,0.192,0.048,0.04,0.216,0,0,0,0,0,0,0,0,0,0,0,0,0,0,0,0,0
51,[7],"[7] C. Suryanarayana, A. Inoue, Iron-based bulk metallic glasses, Int. Mater. Rev. 58 (2013) 131–166. https://doi.org/10.1179/1743280412Y.0000000007.",[(Fe0.6Co0.2Ni0.2)0.75B0.2Si0.05]96Nb4,4,0.432,0.144,0.192,0.048,0.04,0.144,0,0,0,0,0,0,0,0,0,0,0,0,0,0,0,0,0
52,[7],"[7] C. Suryanarayana, A. Inoue, Iron-based bulk metallic glasses, Int. Mater. Rev. 58 (2013) 131–166. https://doi.org/10.1179/1743280412Y.0000000007.",[(Fe0.6Co0.3Ni0.1)0.75B0.2Si0.05]96Nb4,4,0.432,0.216,0.192,0.048,0.04,0.072,0,0,0,0,0,0,0,0,0,0,0,0,0,0,0,0,0
53,[1],"[1] Z.-Z. Yuan, S.-L. Bao, Y. Lu, D.-P. Zhang, L. Yao, A new criterion for evaluating the glass-forming ability of bulk glass forming alloys, J. Alloys . Compd. 459 (2008) 251–260. https://doi.org/10.1016/j.jallcom.2007.05.037.",(Fe72Nb4B20Si4)98Y2,2,0.7056,0,0.196,0.0392,0.0392,0,0.02,0,0,0,0,0,0,0,0,0,0,0,0,0,0,0,0
54,[1],"[1] Z.-Z. Yuan, S.-L. Bao, Y. Lu, D.-P. Zhang, L. Yao, A new criterion for evaluating the glass-forming ability of bulk glass forming alloys, J. Alloys . Compd. 459 (2008) 251–260. https://doi.org/10.1016/j.jallcom.2007.05.037.",(Fe72Nb4B20Si4)97Y3,4,0.6984,0,0.194,0.0388,0.0388,0,0.03,0,0,0,0,0,0,0,0,0,0,0,0,0,0,0,0
55,[1],"[1] Z.-Z. Yuan, S.-L. Bao, Y. Lu, D.-P. Zhang, L. Yao, A new criterion for evaluating the glass-forming ability of bulk glass forming alloys, J. Alloys . Compd. 459 (2008) 251–260. https://doi.org/10.1016/j.jallcom.2007.05.037.",(Fe72Nb4B20Si4)96Y4,3,0.6912,0,0.192,0.0384,0.0384,0,0.04,0,0,0,0,0,0,0,0,0,0,0,0,0,0,0,0
56,[1],"[1] Z.-Z. Yuan, S.-L. Bao, Y. Lu, D.-P. Zhang, L. Yao, A new criterion for evaluating the glass-forming ability of bulk glass forming alloys, J. Alloys . Compd. 459 (2008) 251–260. https://doi.org/10.1016/j.jallcom.2007.05.037.",{[(Fe0.6Co0.4)0.75B0.2Si0.05]0.96Nb0.04}99Cr1,4,0.42768,0.28512,0.19008,0.04752,0.0396,0,0,0,0.01,0,0,0,0,0,0,0,0,0,0,0,0,0,0
57,[1],"[1] Z.-Z. Yuan, S.-L. Bao, Y. Lu, D.-P. Zhang, L. Yao, A new criterion for evaluating the glass-forming ability of bulk glass forming alloys, J. Alloys . Compd. 459 (2008) 251–260. https://doi.org/10.1016/j.jallcom.2007.05.037.",{[(Fe0.6Co0.4)0.75B0.2Si0.05]0.96Nb0.04}98Cr2,4,0.42336,0.28224,0.18816,0.04704,0.0392,0,0,0,0.02,0,0,0,0,0,0,0,0,0,0,0,0,0,0
58,[1],"[1] Z.-Z. Yuan, S.-L. Bao, Y. Lu, D.-P. Zhang, L. Yao, A new criterion for evaluating the glass-forming ability of bulk glass forming alloys, J. Alloys . Compd. 459 (2008) 251–260. https://doi.org/10.1016/j.jallcom.2007.05.037.",{[(Fe0.6Co0.4)0.75B0.2Si0.05]0.96Nb0.04}97Cr3,3.5,0.41904,0.27936,0.18624,0.04656,0.0388,0,0,0,0.03,0,0,0,0,0,0,0,0,0,0,0,0,0,0
59,[1],"[1] Z.-Z. Yuan, S.-L. Bao, Y. Lu, D.-P. Zhang, L. Yao, A new criterion for evaluating the glass-forming ability of bulk glass forming alloys, J. Alloys . Compd. 459 (2008) 251–260. https://doi.org/10.1016/j.jallcom.2007.05.037.",{[(Fe0.6Co0.4)0.75B0.2Si0.05]0.96Nb0.04}96Cr4,3,0.41472,0.27648,0.18432,0.04608,0.0384,0,0,0,0.04,0,0,0,0,0,0,0,0,0,0,0,0,0,0
60,[9],"[9] V. Ponnambalam, S.J. Poon, G.J. Shiflet, Fe-based bulk metallic glasses with diameter thickness larger than one centimeter, J. Mater. Res. 19. (2004) 1320–1323. https://doi.org/10.1557/JMR.2004.0176.",Fe48Cr15Mo14Dy2C15B6,9,0.48,0,0.06,0,0,0,0,0,0.15,0.14,0,0.15,0,0,0.02,0,0,0,0,0,0,0,0
61,[7],"[7] C. Suryanarayana, A. Inoue, Iron-based bulk metallic glasses, Int. Mater. Rev. 58 (2013) 131–166. https://doi.org/10.1179/1743280412Y.0000000007.",Fe52Cr15Mo9Er3C15B6,6,0.52,0,0.06,0,0,0,0,0,0.15,0.09,0,0.15,0,0,0,0.03,0,0,0,0,0,0,0
62,[13],"[13] X. Yang, X. Ma, Q. Li, S. Guo, The effect of Mo on the glass forming ability, mechanical and magnetic properties of FePC ternary bulk metallic glasses, J. Alloys Compd. 554 (2013) 446–449. https://doi.org/10.1016/j.jallcom.2012.11.170.",Fe77Mo3P13C7,5.5,0.77,0,0,0,0,0,0,0,0,0.03,0.13,0.07,0,0,0,0,0,0,0,0,0,0,0
63,[13],"[13] X. Yang, X. Ma, Q. Li, S. Guo, The effect of Mo on the glass forming ability, mechanical and magnetic properties of FePC ternary bulk metallic glasses, J. Alloys Compd. 554 (2013) 446–449. https://doi.org/10.1016/j.jallcom.2012.11.170.",Fe74Mo6P13C7,6,0.74,0,0,0,0,0,0,0,0,0.06,0.13,0.07,0,0,0,0,0,0,0,0,0,0,0
64,[13],"[13] X. Yang, X. Ma, Q. Li, S. Guo, The effect of Mo on the glass forming ability, mechanical and magnetic properties of FePC ternary bulk metallic glasses, J. Alloys Compd. 554 (2013) 446–449. https://doi.org/10.1016/j.jallcom.2012.11.170.",Fe71Mo9P13C7,2.5,0.71,0,0,0,0,0,0,0,0,0.09,0.13,0.07,0,0,0,0,0,0,0,0,0,0,0
65,[13],"[13] X. Yang, X. Ma, Q. Li, S. Guo, The effect of Mo on the glass forming ability, mechanical and magnetic properties of FePC ternary bulk metallic glasses, J. Alloys Compd. 554 (2013) 446–449. https://doi.org/10.1016/j.jallcom.2012.11.170.",Fe68Mo12P13C7,1,0.68,0,0,0,0,0,0,0,0,0.12,0.13,0.07,0,0,0,0,0,0,0,0,0,0,0
66,[14],"[14] J. Li, W. Yang, M. Zhang, G. Chen, B. Shen, Thermal stability and crystallization behavior of (Fe0.75?xDyxB0.2Si0.05)96Nb4 (x=0–0.07) bulk metallic glasses, J. Non-Cryst. Solids. 365 (2013) 42–46. https://doi.org/10.1016/j.jnoncrysol.2013.01.033.",(Fe0.74Dy0.01B0.2Si0.05)96Nb4 ,1,0.7104,0,0.192,0.048,0.04,0,0,0,0,0,0,0,0,0,0.0096,0,0,0,0,0,0,0,0
67,[14],"[14] J. Li, W. Yang, M. Zhang, G. Chen, B. Shen, Thermal stability and crystallization behavior of (Fe0.75?xDyxB0.2Si0.05)96Nb4 (x=0–0.07) bulk metallic glasses, J. Non-Cryst. Solids. 365 (2013) 42–46. https://doi.org/10.1016/j.jnoncrysol.2013.01.033.",(Fe0.73Dy0.02B0.2Si0.05)96Nb4 ,2,0.7008,0,0.192,0.048,0.04,0,0,0,0,0,0,0,0,0,0.0192,0,0,0,0,0,0,0,0
68,[14],"[14] J. Li, W. Yang, M. Zhang, G. Chen, B. Shen, Thermal stability and crystallization behavior of (Fe0.75?xDyxB0.2Si0.05)96Nb4 (x=0–0.07) bulk metallic glasses, J. Non-Cryst. Solids. 365 (2013) 42–46. https://doi.org/10.1016/j.jnoncrysol.2013.01.033.",(Fe0.72Dy0.03B0.2Si0.05)96Nb4  ,2.5,0.6912,0,0.192,0.048,0.04,0,0,0,0,0,0,0,0,0,0.0288,0,0,0,0,0,0,0,0
69,[14],"[14] J. Li, W. Yang, M. Zhang, G. Chen, B. Shen, Thermal stability and crystallization behavior of (Fe0.75?xDyxB0.2Si0.05)96Nb4 (x=0–0.07) bulk metallic glasses, J. Non-Cryst. Solids. 365 (2013) 42–46. https://doi.org/10.1016/j.jnoncrysol.2013.01.033.",(Fe0.71Dy0.04B0.2Si0.05)96Nb4  ,4,0.6816,0,0.192,0.048,0.04,0,0,0,0,0,0,0,0,0,0.0384,0,0,0,0,0,0,0,0
70,[14],"[14] J. Li, W. Yang, M. Zhang, G. Chen, B. Shen, Thermal stability and crystallization behavior of (Fe0.75?xDyxB0.2Si0.05)96Nb4 (x=0–0.07) bulk metallic glasses, J. Non-Cryst. Solids. 365 (2013) 42–46. https://doi.org/10.1016/j.jnoncrysol.2013.01.033.",(Fe0.70Dy0.05B0.2Si0.05)96Nb4  ,3,0.672,0,0.192,0.048,0.04,0,0,0,0,0,0,0,0,0,0.048,0,0,0,0,0,0,0,0
71,[14],"[14] J. Li, W. Yang, M. Zhang, G. Chen, B. Shen, Thermal stability and crystallization behavior of (Fe0.75?xDyxB0.2Si0.05)96Nb4 (x=0–0.07) bulk metallic glasses, J. Non-Cryst. Solids. 365 (2013) 42–46. https://doi.org/10.1016/j.jnoncrysol.2013.01.033.",(Fe0.69Dy0.06B0.2Si0.05)96Nb4  ,3,0.6624,0,0.192,0.048,0.04,0,0,0,0,0,0,0,0,0,0.0576,0,0,0,0,0,0,0,0
72,[14],"[14] J. Li, W. Yang, M. Zhang, G. Chen, B. Shen, Thermal stability and crystallization behavior of (Fe0.75?xDyxB0.2Si0.05)96Nb4 (x=0–0.07) bulk metallic glasses, J. Non-Cryst. Solids. 365 (2013) 42–46. https://doi.org/10.1016/j.jnoncrysol.2013.01.033.",(Fe0.68Dy0.07B0.2Si0.05)96Nb4  ,2,0.6528,0,0.192,0.048,0.04,0,0,0,0,0,0,0,0,0,0.0672,0,0,0,0,0,0,0,0
73,[15],"[15] S. Guo, J. Wang, H. Zhang, S. Xie, Enhanced plasticity of Fe-based bulk metallic glass by tailoring microstructure, Trans. Nonferrous Met. Soc. China. 22 (2012) 348–353. https://doi.org/10.1016/S1003-6326(11)61182-5.",Fe75Mo5P10C8.3B1.7,1.5,0.75,0,0.017,0,0,0,0,0,0,0.05,0.1,0.083,0,0,0,0,0,0,0,0,0,0,0
74,[7],"[7] C. Suryanarayana, A. Inoue, Iron-based bulk metallic glasses, Int. Mater. Rev. 58 (2013) 131–166. https://doi.org/10.1179/1743280412Y.0000000007.",Fe71Mo5P12C10B2,3,0.71,0,0.02,0,0,0,0,0,0,0.05,0.12,0.1,0,0,0,0,0,0,0,0,0,0,0
75,[16],"[16] T. Zhang, F. Liu, S. Pang, R. Li, Ductile Fe-Based Bulk Metallic Glass with Good Soft-Magnetic Properties, Mater. Trans. 48 (2007) 1157–1160. https://doi.org/10.2320/matertrans.48.1157.",Fe75Mo5P10C7.5B2.5,2,0.75,0,0.025,0,0,0,0,0,0,0.05,0.1,0.075,0,0,0,0,0,0,0,0,0,0,0
76,[7],"[7] C. Suryanarayana, A. Inoue, Iron-based bulk metallic glasses, Int. Mater. Rev. 58 (2013) 131–166. https://doi.org/10.1179/1743280412Y.0000000007.",Fe71Nb6B23,1.5,0.71,0,0.23,0,0.06,0,0,0,0,0,0,0,0,0,0,0,0,0,0,0,0,0,0
77,[17],"[17] H.B. Wang, L.X. Ma, L. Li, B. Zhang, Fabrication of Fe-based bulk metallic glasses from low-purity industrial raw materials, J. Alloys Compd. 629(2015) 1–4. https://doi.org/10.1016/j.jallcom.2014.11.228.",Fe40Ni40P14B6,2.5,0.4,0,0.06,0,0,0.4,0,0,0,0,0.14,0,0,0,0,0,0,0,0,0,0,0,0
78,[18],"[18] S.F. Guo, N. Li, C. Zhang, L. Liu, Enhancement of plasticity of Fe-based bulk metallic glass by Ni substitution for Fe, J. Alloys Compd. 504 (2010) S78–S81. https://doi.org/10.1016/j.jallcom.2010.02.058.",(Fe0.8Ni0.2)71Mo5P12C10B2,3,0.568,0,0.02,0,0,0.142,0,0,0,0.05,0.12,0.1,0,0,0,0,0,0,0,0,0,0,0
79,[19],"[19] A. Seifoddini, M. Stoica, M. Nili-Ahmadabadi, S. Heshmati-Manesh, U. Kühn, J. Eckert, New (Fe0.9Ni0.1)77Mo5P9C7.5B1.5 glassy alloys with enhanced glass-forming ability and large compressive strain, Mater. Sci. Eng. A. 560 (2013) 575–582. https://doi.org/10.1016/j.msea.2012.09.104.",(Fe0.9Ni0.1)77Mo5P9C7.5B1.5,2.5,0.693,0,0.015,0,0,0.077,0,0,0,0.05,0.09,0.075,0,0,0,0,0,0,0,0,0,0,0
80,[20],"[20] C. Zhao, C. Dun, Q. Man, B. Shen, Enhancement of plastic deformation in FeCoNbB bulk metallic glass with superhigh strength, Intermetallics.32 (",(Fe0.5Co0.5)71Nb6B23,0.5,0.355,0.355,0.23,0,0.06,0,0,0,0,0,0,0,0,0,0,0,0,0,0,0,0,0,0
81,[20],"[20] C. Zhao, C. Dun, Q. Man, B. Shen, Enhancement of plastic deformation in FeCoNbB bulk metallic glass with superhigh strength, Intermetallics.32 (",(Fe0.5Co0.5)69Nb6B25 ,1.5,0.345,0.345,0.25,0,0.06,0,0,0,0,0,0,0,0,0,0,0,0,0,0,0,0,0,0
82,[20],"[20] C. Zhao, C. Dun, Q. Man, B. Shen, Enhancement of plastic deformation in FeCoNbB bulk metallic glass with superhigh strength, Intermetallics.32 (",(Fe0.5Co0.5)68Nb6B26,2.5,0.34,0.34,0.26,0,0.06,0,0,0,0,0,0,0,0,0,0,0,0,0,0,0,0,0,0
83,[20],"[20] C. Zhao, C. Dun, Q. Man, B. Shen, Enhancement of plastic deformation in FeCoNbB bulk metallic glass with superhigh strength, Intermetallics.32 (",(Fe0.5Co0.5)67Nb6B27,3,0.335,0.335,0.27,0,0.06,0,0,0,0,0,0,0,0,0,0,0,0,0,0,0,0,0,0
84,[20],"[20] C. Zhao, C. Dun, Q. Man, B. Shen, Enhancement of plastic deformation in FeCoNbB bulk metallic glass with superhigh strength, Intermetallics.32 (",(Fe0.5Co0.5)68Nb6B28,2,0.33,0.33,0.28,0,0.06,0,0,0,0,0,0,0,0,0,0,0,0,0,0,0,0,0,0
85,[21],"[21] M. Zhang, A. Wang, B. Shen, Enhancement of glass-forming ability of Fe-based bulk metallic glasses with high saturation magnetic flux density, AIP Adv. 2 (2012) 022169. https://doi.org/10.1063/1.4733340.",Fe76Mo3.5P10C4B4Si2.5,4.5,0.76,0,0.04,0.025,0,0,0,0,0,0.035,0.1,0.04,0,0,0,0,0,0,0,0,0,0,0
86,[21],"[21] M. Zhang, A. Wang, B. Shen, Enhancement of glass-forming ability of Fe-based bulk metallic glasses with high saturation magnetic flux density, AIP Adv. 2 (2012) 022169. https://doi.org/10.1063/1.4733340.",Fe71Ni5Mo3.5P10C4B4Si2.5,5.5,0.71,0,0.04,0.025,0,0.05,0,0,0,0.035,0.1,0.04,0,0,0,0,0,0,0,0,0,0,0
87,[21],"[21] M. Zhang, A. Wang, B. Shen, Enhancement of glass-forming ability of Fe-based bulk metallic glasses with high saturation magnetic flux density, AIP Adv. 2 (2012) 022169. https://doi.org/10.1063/1.4733340.",Fe66Ni10Mo3.5P10C4B4Si2.5,4,0.66,0,0.04,0.025,0,0.1,0,0,0,0.035,0.1,0.04,0,0,0,0,0,0,0,0,0,0,0
88,[21],"[21] M. Zhang, A. Wang, B. Shen, Enhancement of glass-forming ability of Fe-based bulk metallic glasses with high saturation magnetic flux density, AIP Adv. 2 (2012) 022169. https://doi.org/10.1063/1.4733340.",Fe61Ni15Mo3.5P10C4B4Si2.5,2.5,0.61,0,0.04,0.025,0,0.15,0,0,0,0.035,0.1,0.04,0,0,0,0,0,0,0,0,0,0,0
89,[21],"[21] M. Zhang, A. Wang, B. Shen, Enhancement of glass-forming ability of Fe-based bulk metallic glasses with high saturation magnetic flux density, AIP Adv. 2 (2012) 022169. https://doi.org/10.1063/1.4733340.",Fe56Ni20Mo3.5P10C4B4Si2.5,1,0.56,0,0.04,0.025,0,0.2,0,0,0,0.035,0.1,0.04,0,0,0,0,0,0,0,0,0,0,0
90,[21],"[21] M. Zhang, A. Wang, B. Shen, Enhancement of glass-forming ability of Fe-based bulk metallic glasses with high saturation magnetic flux density, AIP Adv. 2 (2012) 022169. https://doi.org/10.1063/1.4733340.",Fe46Ni30Mo3.5P10C4B4Si2.5,0.3,0.46,0,0.04,0.025,0,0.3,0,0,0,0.035,0.1,0.04,0,0,0,0,0,0,0,0,0,0,0
91,[1],"[1] Z.-Z. Yuan, S.-L. Bao, Y. Lu, D.-P. Zhang, L. Yao, A new criterion for evaluating the glass-forming ability of bulk glass forming alloys, J. Alloys . Compd. 459 (2008) 251–260. https://doi.org/10.1016/j.jallcom.2007.05.037.",(Fe0.75B0.2Si0.05)96Nb4,1.5,0.72,0,0.192,0.048,0.04,0,0,0,0,0,0,0,0,0,0,0,0,0,0,0,0,0,0
92,[1],"[1] Z.-Z. Yuan, S.-L. Bao, Y. Lu, D.-P. Zhang, L. Yao, A new criterion for evaluating the glass-forming ability of bulk glass forming alloys, J. Alloys . Compd. 459 (2008) 251–260. https://doi.org/10.1016/j.jallcom.2007.05.037.",Fe27Co40Zr3Ti3Mo1.5Si1.5B24,1.5,0.27,0.4,0.24,0.015,0,0,0,0.03,0,0.015,0,0,0,0,0,0,0,0.03,0,0,0,0,0
93,[1],"[1] Z.-Z. Yuan, S.-L. Bao, Y. Lu, D.-P. Zhang, L. Yao, A new criterion for evaluating the glass-forming ability of bulk glass forming alloys, J. Alloys . Compd. 459 (2008) 251–260. https://doi.org/10.1016/j.jallcom.2007.05.037.",Fe39Co9Cr15Mo14C15B6Y2,10,0.39,0.09,0.06,0,0,0,0.02,0,0.15,0.14,0,0.15,0,0,0,0,0,0,0,0,0,0,0
94,[1],"[1] Z.-Z. Yuan, S.-L. Bao, Y. Lu, D.-P. Zhang, L. Yao, A new criterion for evaluating the glass-forming ability of bulk glass forming alloys, J. Alloys . Compd. 459 (2008) 251–260. https://doi.org/10.1016/j.jallcom.2007.05.037.",Fe46Co30Mo4(P0.45C0.2B0.2Si0.15)20,3,0.46,0.3,0.04,0.03,0,0,0,0,0,0.04,0.09,0.04,0,0,0,0,0,0,0,0,0,0,0
95,[9],"[9] V. Ponnambalam, S.J. Poon, G.J. Shiflet, Fe-based bulk metallic glasses with diameter thickness larger than one centimeter, J. Mater. Res. 19. (2004) 1320–1323. https://doi.org/10.1557/JMR.2004.0176.",Fe48Cr15Mo14Er2C15B6,12,0.48,0,0.06,0,0,0,0,0,0.15,0.14,0,0.15,0,0,0,0.02,0,0,0,0,0,0,0
96,[1],"[1] Z.-Z. Yuan, S.-L. Bao, Y. Lu, D.-P. Zhang, L. Yao, A new criterion for evaluating the glass-forming ability of bulk glass forming alloys, J. Alloys . Compd. 459 (2008) 251–260. https://doi.org/10.1016/j.jallcom.2007.05.037.",Fe56Co16Y6B22,2.5,0.56,0.16,0.22,0,0,0,0.06,0,0,0,0,0,0,0,0,0,0,0,0,0,0,0,0
97,[1],"[1] Z.-Z. Yuan, S.-L. Bao, Y. Lu, D.-P. Zhang, L. Yao, A new criterion for evaluating the glass-forming ability of bulk glass forming alloys, J. Alloys . Compd. 459 (2008) 251–260. https://doi.org/10.1016/j.jallcom.2007.05.037.",Fe56Co20Mo4(P0.45C0.2B0.2Si0.15)20,5,0.56,0.2,0.04,0.03,0,0,0,0,0,0.04,0.09,0.04,0,0,0,0,0,0,0,0,0,0,0
98,[1],"[1] Z.-Z. Yuan, S.-L. Bao, Y. Lu, D.-P. Zhang, L. Yao, A new criterion for evaluating the glass-forming ability of bulk glass forming alloys, J. Alloys . Compd. 459 (2008) 251–260. https://doi.org/10.1016/j.jallcom.2007.05.037.",Fe60Co12Y6B22,2.5,0.6,0.12,0.22,0,0,0,0.06,0,0,0,0,0,0,0,0,0,0,0,0,0,0,0,0
99,[1],"[1] Z.-Z. Yuan, S.-L. Bao, Y. Lu, D.-P. Zhang, L. Yao, A new criterion for evaluating the glass-forming ability of bulk glass forming alloys, J. Alloys . Compd. 459 (2008) 251–260. https://doi.org/10.1016/j.jallcom.2007.05.037.",Fe61B15Mo7Zr8Co5Y2Cr2,5,0.61,0.05,0.15,0,0,0,0.02,0.08,0.02,0.07,0,0,0,0,0,0,0,0,0,0,0,0,0
100,[1],"[1] Z.-Z. Yuan, S.-L. Bao, Y. Lu, D.-P. Zhang, L. Yao, A new criterion for evaluating the glass-forming ability of bulk glass forming alloys, J. Alloys . Compd. 459 (2008) 251–260. https://doi.org/10.1016/j.jallcom.2007.05.037.",Fe61B15Mo7Zr8Co7Y2,5,0.61,0.07,0.15,0,0,0,0.02,0.08,0,0.07,0,0,0,0,0,0,0,0,0,0,0,0,0
101,[1],"[1] Z.-Z. Yuan, S.-L. Bao, Y. Lu, D.-P. Zhang, L. Yao, A new criterion for evaluating the glass-forming ability of bulk glass forming alloys, J. Alloys . Compd. 459 (2008) 251–260. https://doi.org/10.1016/j.jallcom.2007.05.037.",Fe62Co10Y6B22,2.5,0.62,0.1,0.22,0,0,0,0.06,0,0,0,0,0,0,0,0,0,0,0,0,0,0,0,0
102,[1],"[1] Z.-Z. Yuan, S.-L. Bao, Y. Lu, D.-P. Zhang, L. Yao, A new criterion for evaluating the glass-forming ability of bulk glass forming alloys, J. Alloys . Compd. 459 (2008) 251–260. https://doi.org/10.1016/j.jallcom.2007.05.037.",Fe63C15Mo14Er2B6,3,0.63,0,0.06,0,0,0,0,0,0,0.14,0,0.15,0,0,0,0.02,0,0,0,0,0,0,0
103,[1],"[1] Z.-Z. Yuan, S.-L. Bao, Y. Lu, D.-P. Zhang, L. Yao, A new criterion for evaluating the glass-forming ability of bulk glass forming alloys, J. Alloys . Compd. 459 (2008) 251–260. https://doi.org/10.1016/j.jallcom.2007.05.037.",Fe64Co8Y6B22,2.5,0.64,0.08,0.22,0,0,0,0.06,0,0,0,0,0,0,0,0,0,0,0,0,0,0,0,0
104,[1],"[1] Z.-Z. Yuan, S.-L. Bao, Y. Lu, D.-P. Zhang, L. Yao, A new criterion for evaluating the glass-forming ability of bulk glass forming alloys, J. Alloys . Compd. 459 (2008) 251–260. https://doi.org/10.1016/j.jallcom.2007.05.037.",Fe66Co10Mo4(P0.45C0.2B0.2Si0.15)20,6,0.66,0.1,0.04,0.03,0,0,0,0,0,0.04,0.09,0.04,0,0,0,0,0,0,0,0,0,0,0
105,[1],"[1] Z.-Z. Yuan, S.-L. Bao, Y. Lu, D.-P. Zhang, L. Yao, A new criterion for evaluating the glass-forming ability of bulk glass forming alloys, J. Alloys . Compd. 459 (2008) 251–260. https://doi.org/10.1016/j.jallcom.2007.05.037.",Fe66Co6Y6B22,2,0.66,0.06,0.22,0,0,0,0.06,0,0,0,0,0,0,0,0,0,0,0,0,0,0,0,0
106,[1],"[1] Z.-Z. Yuan, S.-L. Bao, Y. Lu, D.-P. Zhang, L. Yao, A new criterion for evaluating the glass-forming ability of bulk glass forming alloys, J. Alloys . Compd. 459 (2008) 251–260. https://doi.org/10.1016/j.jallcom.2007.05.037.",Fe67Ni5Y6B22,1,0.67,0,0.22,0,0,0.05,0.06,0,0,0,0,0,0,0,0,0,0,0,0,0,0,0,0
107,[1],"[1] Z.-Z. Yuan, S.-L. Bao, Y. Lu, D.-P. Zhang, L. Yao, A new criterion for evaluating the glass-forming ability of bulk glass forming alloys, J. Alloys . Compd. 459 (2008) 251–260. https://doi.org/10.1016/j.jallcom.2007.05.037.",Fe68.3C6.9Si2.5B6.7P8.8Cr2.2Mo2.5Al2.1,4,0.683,0,0.067,0.025,0,0,0,0,0.022,0.025,0.088,0.069,0,0.021,0,0,0,0,0,0,0,0,0
108,[1],"[1] Z.-Z. Yuan, S.-L. Bao, Y. Lu, D.-P. Zhang, L. Yao, A new criterion for evaluating the glass-forming ability of bulk glass forming alloys, J. Alloys . Compd. 459 (2008) 251–260. https://doi.org/10.1016/j.jallcom.2007.05.037.",Fe68Co4Y6B22,2,0.68,0.04,0.22,0,0,0,0.06,0,0,0,0,0,0,0,0,0,0,0,0,0,0,0,0
109,[1],"[1] Z.-Z. Yuan, S.-L. Bao, Y. Lu, D.-P. Zhang, L. Yao, A new criterion for evaluating the glass-forming ability of bulk glass forming alloys, J. Alloys . Compd. 459 (2008) 251–260. https://doi.org/10.1016/j.jallcom.2007.05.037.",Fe68Ni4Y6B22,1.5,0.68,0,0.22,0,0,0.04,0.06,0,0,0,0,0,0,0,0,0,0,0,0,0,0,0,0
110,[1],"[1] Z.-Z. Yuan, S.-L. Bao, Y. Lu, D.-P. Zhang, L. Yao, A new criterion for evaluating the glass-forming ability of bulk glass forming alloys, J. Alloys . Compd. 459 (2008) 251–260. https://doi.org/10.1016/j.jallcom.2007.05.037.",Fe69Mo3Y6B22,6,0.69,0,0.22,0,0,0,0.06,0,0,0.03,0,0,0,0,0,0,0,0,0,0,0,0,0
111,[1],"[1] Z.-Z. Yuan, S.-L. Bao, Y. Lu, D.-P. Zhang, L. Yao, A new criterion for evaluating the glass-forming ability of bulk glass forming alloys, J. Alloys . Compd. 459 (2008) 251–260. https://doi.org/10.1016/j.jallcom.2007.05.037.",Fe69Ni3Y6B22,1.5,0.69,0,0.22,0,0,0.03,0.06,0,0,0,0,0,0,0,0,0,0,0,0,0,0,0,0
112,[1],"[1] Z.-Z. Yuan, S.-L. Bao, Y. Lu, D.-P. Zhang, L. Yao, A new criterion for evaluating the glass-forming ability of bulk glass forming alloys, J. Alloys . Compd. 459 (2008) 251–260. https://doi.org/10.1016/j.jallcom.2007.05.037.",Fe70Co2Y6B22,2,0.7,0.02,0.22,0,0,0,0.06,0,0,0,0,0,0,0,0,0,0,0,0,0,0,0,0
113,[1],"[1] Z.-Z. Yuan, S.-L. Bao, Y. Lu, D.-P. Zhang, L. Yao, A new criterion for evaluating the glass-forming ability of bulk glass forming alloys, J. Alloys . Compd. 459 (2008) 251–260. https://doi.org/10.1016/j.jallcom.2007.05.037.",Fe70Mo2Y6B22,3.5,0.7,0,0.22,0,0,0,0.06,0,0,0.02,0,0,0,0,0,0,0,0,0,0,0,0,0
114,[1],"[1] Z.-Z. Yuan, S.-L. Bao, Y. Lu, D.-P. Zhang, L. Yao, A new criterion for evaluating the glass-forming ability of bulk glass forming alloys, J. Alloys . Compd. 459 (2008) 251–260. https://doi.org/10.1016/j.jallcom.2007.05.037.",Fe70Ni2Y6B22,2,0.7,0,0.22,0,0,0.02,0.06,0,0,0,0,0,0,0,0,0,0,0,0,0,0,0,0
115,[1],"[1] Z.-Z. Yuan, S.-L. Bao, Y. Lu, D.-P. Zhang, L. Yao, A new criterion for evaluating the glass-forming ability of bulk glass forming alloys, J. Alloys . Compd. 459 (2008) 251–260. https://doi.org/10.1016/j.jallcom.2007.05.037.",Fe71Mo1Y6B22,2.5,0.71,0,0.22,0,0,0,0.06,0,0,0.01,0,0,0,0,0,0,0,0,0,0,0,0,0
116,[1],"[1] Z.-Z. Yuan, S.-L. Bao, Y. Lu, D.-P. Zhang, L. Yao, A new criterion for evaluating the glass-forming ability of bulk glass forming alloys, J. Alloys . Compd. 459 (2008) 251–260. https://doi.org/10.1016/j.jallcom.2007.05.037.",Fe71Ni1Y6B22,2,0.71,0,0.22,0,0,0.01,0.06,0,0,0,0,0,0,0,0,0,0,0,0,0,0,0,0
117,[1],"[1] Z.-Z. Yuan, S.-L. Bao, Y. Lu, D.-P. Zhang, L. Yao, A new criterion for evaluating the glass-forming ability of bulk glass forming alloys, J. Alloys . Compd. 459 (2008) 251–260. https://doi.org/10.1016/j.jallcom.2007.05.037.",Fe72Y6B22,2,0.72,0,0.22,0,0,0,0.06,0,0,0,0,0,0,0,0,0,0,0,0,0,0,0,0
118,[1],"[1] Z.-Z. Yuan, S.-L. Bao, Y. Lu, D.-P. Zhang, L. Yao, A new criterion for evaluating the glass-forming ability of bulk glass forming alloys, J. Alloys . Compd. 459 (2008) 251–260. https://doi.org/10.1016/j.jallcom.2007.05.037.",Fe74Mo5P10C4B4Si3,3,0.74,0,0.04,0.03,0,0,0,0,0,0.05,0.1,0.04,0,0,0,0,0,0,0,0,0,0,0
119,[1],"[1] Z.-Z. Yuan, S.-L. Bao, Y. Lu, D.-P. Zhang, L. Yao, A new criterion for evaluating the glass-forming ability of bulk glass forming alloys, J. Alloys . Compd. 459 (2008) 251–260. https://doi.org/10.1016/j.jallcom.2007.05.037.",Fe76Mo3P10C4B4Si3,3.5,0.76,0,0.04,0.03,0,0,0,0,0,0.03,0.1,0.04,0,0,0,0,0,0,0,0,0,0,0
120,[1],"[1] Z.-Z. Yuan, S.-L. Bao, Y. Lu, D.-P. Zhang, L. Yao, A new criterion for evaluating the glass-forming ability of bulk glass forming alloys, J. Alloys . Compd. 459 (2008) 251–260. https://doi.org/10.1016/j.jallcom.2007.05.037.",Fe76Mo4(P0.45.C0.2.B0.2.Si0.15)20,4,0.76,0,0.04,0.03,0,0,0,0,0,0.04,0.09,0.04,0,0,0,0,0,0,0,0,0,0,0
121,[1],"[1] Z.-Z. Yuan, S.-L. Bao, Y. Lu, D.-P. Zhang, L. Yao, A new criterion for evaluating the glass-forming ability of bulk glass forming alloys, J. Alloys . Compd. 459 (2008) 251–260. https://doi.org/10.1016/j.jallcom.2007.05.037.",Fe76Si9B10P5,2.5,0.76,0,0.1,0.09,0,0,0,0,0,0,0.05,0,0,0,0,0,0,0,0,0,0,0,0
122,[1],"[1] Z.-Z. Yuan, S.-L. Bao, Y. Lu, D.-P. Zhang, L. Yao, A new criterion for evaluating the glass-forming ability of bulk glass forming alloys, J. Alloys . Compd. 459 (2008) 251–260. https://doi.org/10.1016/j.jallcom.2007.05.037.",Fe77Mo2P10C4B4Si3,2.5,0.77,0,0.04,0.03,0,0,0,0,0,0.02,0.1,0.04,0,0,0,0,0,0,0,0,0,0,0
123,[1],"[1] Z.-Z. Yuan, S.-L. Bao, Y. Lu, D.-P. Zhang, L. Yao, A new criterion for evaluating the glass-forming ability of bulk glass forming alloys, J. Alloys . Compd. 459 (2008) 251–260. https://doi.org/10.1016/j.jallcom.2007.05.037.",Fe78Mo1P10C4B4Si3,1.5,0.78,0,0.04,0.03,0,0,0,0,0,0.01,0.1,0.04,0,0,0,0,0,0,0,0,0,0,0
124,[22],"[22] A. Wang, C. Zhao, H. Men, A. He, C. Chang, X. Wang, R.-W. Li, Fe-based amorphous alloys for wide ribbon production with high Bs and outstanding amorphous forming ability, J. Alloys Compd. 630 (2015) 209–213. https://doi.org/10.1016/j.jallcom.2015.01.056.",Fe83C1B11Si2P3,0.081,0.83,0,0.11,0.02,0,0,0,0,0,0,0.03,0.01,0,0,0,0,0,0,0,0,0,0,0
