Repository: usccolumbia/ML_BMGs

The identification of suitable alloy compositions for the formation of bulk metallic glasses (BMGs) is a key challenge in materials science. In this study, we developed machine learning (ML) models to predict the critical casting diameter (𝐷𝑚𝑎𝑥) of Fe-based BMGs, enabling rapid assessment of glass-forming ability (GFA) using composition-based and calculated thermophysical features

Datasets for paper https://www.mdpi.com/2075-4701/15/7/763#Data_Availability_Statement

Machine Learning-Driven Prediction of Glass-Forming Ability in Fe-Based Bulk Metallic Glasses Using Thermophysical Features and Data Augmentation

Three datasets

BMG_DS1 Bulk glass forming alloy Concentration 495 22\\

File: code/DS1/DS1.csv (part 3 of 4)
ID,Ref.,Cit.,Alloy,Dmax,Fe,Co,B,Si,Nb,Ni,Y,Zr,Cr,Mo,P,C,Hf,Al,Dy,Er,Mn,Ti,V,Cu,Sn,W,Ta
246,[45],"[45] H.X. Li, H.Y. Jung, S. Yi, Glass forming ability and magnetic properties of bulk metallic glasses Fe68.7?xC7.0Si3.3B5.5P8.7Cr2.3Mo2.5Al2.0Cox (x=0–10), J. Magn. Magn. Mater. 320 (2008) 241–245. https://doi.org/10.1016/j.jmmm.2007.05.025.",Fe61.7C7.0Si3.3B5.5P8.7Cr2.3Mo2.5Al2.0Co7,4,0.617,0.07,0.055,0.033,0,0,0,0,0.023,0.025,0.087,0.07,0,0.02,0,0,0,0,0,0,0,0,0
247,[45],"[45] H.X. Li, H.Y. Jung, S. Yi, Glass forming ability and magnetic properties of bulk metallic glasses Fe68.7?xC7.0Si3.3B5.5P8.7Cr2.3Mo2.5Al2.0Cox (x=0–10), J. Magn. Magn. Mater. 320 (2008) 241–245. https://doi.org/10.1016/j.jmmm.2007.05.025.",Fe58.7C7.0Si3.3B5.5P8.7Cr2.3Mo2.5Al2.0Co10,3,0.587,0.1,0.055,0.033,0,0,0,0,0.023,0.025,0.087,0.07,0,0.02,0,0,0,0,0,0,0,0,0
248,[46],"[46] Z. Han, J. Zhang, Y. Li, Quaternary Fe-based bulk metallic glasses with a diameter of 5mm, Intermetallics. 15 (2007) 1447–1452. https://doi.org/10.1016/j.intermet.2007.05.007.",(Fe73.2B22Y4.8)95Mo5,5,0.6954,0,0.209,0,0,0,0.0456,0,0,0.05,0,0,0,0,0,0,0,0,0,0,0,0,0
249,[46],"[46] Z. Han, J. Zhang, Y. Li, Quaternary Fe-based bulk metallic glasses with a diameter of 5mm, Intermetallics. 15 (2007) 1447–1452. https://doi.org/10.1016/j.intermet.2007.05.007.",(Fe70.7B24Y5.3)95Mo5,5,0.67165,0,0.228,0,0,0,0.05035,0,0,0.05,0,0,0,0,0,0,0,0,0,0,0,0,0
250,[12],"[12] Z. Long, H. Wei, Y. Ding, P. Zhang, G. Xie, A. Inoue, A new criterion for predicting the glass-forming ability of bulk metallic glasses, J. Alloys. Compd. 475 (2009) 207–219. https://doi.org/10.1016/j.jallcom.2008.07.087.",Fe79C4Si3B4P10,1,0.79,0,0.04,0.03,0,0,0,0,0,0,0.1,0.04,0,0,0,0,0,0,0,0,0,0,0
251,[12],"[12] Z. Long, H. Wei, Y. Ding, P. Zhang, G. Xie, A. Inoue, A new criterion for predicting the glass-forming ability of bulk metallic glasses, J. Alloys. Compd. 475 (2009) 207–219. https://doi.org/10.1016/j.jallcom.2008.07.087.",Fe75C4Si3B4P10Mo4,4,0.75,0,0.04,0.03,0,0,0,0,0,0.04,0.1,0.04,0,0,0,0,0,0,0,0,0,0,0
252,[7],"[7] C. Suryanarayana, A. Inoue, Iron-based bulk metallic glasses, Int. Mater. Rev. 58 (2013) 131–166. https://doi.org/10.1179/1743280412Y.0000000007.",Fe49Mn10Mo13Cr3W3C15B7,2,0.49,0,0.07,0,0,0,0,0,0.03,0.13,0,0.15,0,0,0,0,0.1,0,0,0,0,0.03,0
253,[7],"[7] C. Suryanarayana, A. Inoue, Iron-based bulk metallic glasses, Int. Mater. Rev. 58 (2013) 131–166. https://doi.org/10.1179/1743280412Y.0000000007.",Fe49Cr15Mo14C15B6Er1,6,0.49,0,0.06,0,0,0,0,0,0.15,0.14,0,0.15,0,0,0,0.01,0,0,0,0,0,0,0
254,[7],"[7] C. Suryanarayana, A. Inoue, Iron-based bulk metallic glasses, Int. Mater. Rev. 58 (2013) 131–166. https://doi.org/10.1179/1743280412Y.0000000007.",Fe66.7C7.0Si3.3B5.5P8.7Cr2.3Al2.0Mo4.5,6,0.667,0,0.055,0.033,0,0,0,0,0.023,0.045,0.087,0.07,0,0.02,0,0,0,0,0,0,0,0,0
255,[7],"[7] C. Suryanarayana, A. Inoue, Iron-based bulk metallic glasses, Int. Mater. Rev. 58 (2013) 131–166. https://doi.org/10.1179/1743280412Y.0000000007.",Fe48Cr19Mo10C15B6Er2,5,0.48,0,0.06,0,0,0,0,0,0.19,0.1,0,0.15,0,0,0,0.02,0,0,0,0,0,0,0
256,[7],"[7] C. Suryanarayana, A. Inoue, Iron-based bulk metallic glasses, Int. Mater. Rev. 58 (2013) 131–166. https://doi.org/10.1179/1743280412Y.0000000007.",Fe70.3Ni3.7Mo6P10C7.5B2.5,5,0.703,0,0.025,0,0,0.037,0,0,0,0.06,0.1,0.075,0,0,0,0,0,0,0,0,0,0,0
257,[7],"[7] C. Suryanarayana, A. Inoue, Iron-based bulk metallic glasses, Int. Mater. Rev. 58 (2013) 131–166. https://doi.org/10.1179/1743280412Y.0000000007.",Fe69Ni5Mo6P10C7.5B2.5,5,0.69,0,0.025,0,0,0.05,0,0,0,0.06,0.1,0.075,0,0,0,0,0,0,0,0,0,0,0
258,[7],"[7] C. Suryanarayana, A. Inoue, Iron-based bulk metallic glasses, Int. Mater. Rev. 58 (2013) 131–166. https://doi.org/10.1179/1743280412Y.0000000007.",(Fe72B22Y6)98Ta2,4,0.7056,0,0.2156,0,0,0,0.0588,0,0,0,0,0,0,0,0,0,0,0,0,0,0,0,0.02
259,[7],"[7] C. Suryanarayana, A. Inoue, Iron-based bulk metallic glasses, Int. Mater. Rev. 58 (2013) 131–166. https://doi.org/10.1179/1743280412Y.0000000007.",Fe66.6Ni7.4Mo6P10C7.5B2.5,4,0.666,0,0.025,0,0,0.074,0,0,0,0.06,0.1,0.075,0,0,0,0,0,0,0,0,0,0,0
260,[7],"[7] C. Suryanarayana, A. Inoue, Iron-based bulk metallic glasses, Int. Mater. Rev. 58 (2013) 131–166. https://doi.org/10.1179/1743280412Y.0000000007.",Fe49Cr15Mo14C13B8Er1,4,0.49,0,0.08,0,0,0,0,0,0.15,0.14,0,0.13,0,0,0,0.01,0,0,0,0,0,0,0
261,[7],"[7] C. Suryanarayana, A. Inoue, Iron-based bulk metallic glasses, Int. Mater. Rev. 58 (2013) 131–166. https://doi.org/10.1179/1743280412Y.0000000007.",Fe52.65Co5.85Cr6Mo14C15B6Er0.5,4,0.5265,0.0585,0.06,0,0,0,0,0,0.06,0.14,0,0.15,0,0,0,0.005,0,0,0,0,0,0,0
262,[7],"[7] C. Suryanarayana, A. Inoue, Iron-based bulk metallic glasses, Int. Mater. Rev. 58 (2013) 131–166. https://doi.org/10.1179/1743280412Y.0000000007.",Fe49Cr15Mo14C17B4Er1,4,0.49,0,0.04,0,0,0,0,0,0.15,0.14,0,0.17,0,0,0,0.01,0,0,0,0,0,0,0
263,[7],"[7] C. Suryanarayana, A. Inoue, Iron-based bulk metallic glasses, Int. Mater. Rev. 58 (2013) 131–166. https://doi.org/10.1179/1743280412Y.0000000007.",Fe49Cr15Mo14C18B3Er1,4,0.49,0,0.03,0,0,0,0,0,0.15,0.14,0,0.18,0,0,0,0.01,0,0,0,0,0,0,0
264,[7],"[7] C. Suryanarayana, A. Inoue, Iron-based bulk metallic glasses, Int. Mater. Rev. 58 (2013) 131–166. https://doi.org/10.1179/1743280412Y.0000000007.",[(Fe0.6Ni0.4)0.75B0.2Si0.05]96Nb4,4,0.432,0,0.192,0.048,0.04,0.288,0,0,0,0,0,0,0,0,0,0,0,0,0,0,0,0,0
265,[7],"[7] C. Suryanarayana, A. Inoue, Iron-based bulk metallic glasses, Int. Mater. Rev. 58 (2013) 131–166. https://doi.org/10.1179/1743280412Y.0000000007.",(Fe0.5Co0.)72B20Si4Nb4,4,0.36,0.36,0.2,0.04,0.04,0,0,0,0,0,0,0,0,0,0,0,0,0,0,0,0,0,0
266,[7],"[7] C. Suryanarayana, A. Inoue, Iron-based bulk metallic glasses, Int. Mater. Rev. 58 (2013) 131–166. https://doi.org/10.1179/1743280412Y.0000000007.",Fe72B22Y4Nb2,4,0.72,0,0.22,0,0.02,0,0.04,0,0,0,0,0,0,0,0,0,0,0,0,0,0,0,0
267,[7],"[7] C. Suryanarayana, A. Inoue, Iron-based bulk metallic glasses, Int. Mater. Rev. 58 (2013) 131–166. https://doi.org/10.1179/1743280412Y.0000000007.",(Fe0.9Co0.1)64.25Mo14C15B6Er0.75,4,0.57825,0.06425,0.06,0,0,0,0,0,0,0.14,0,0.15,0,0,0,0.0075,0,0,0,0,0,0,0
268,[7],"[7] C. Suryanarayana, A. Inoue, Iron-based bulk metallic glasses, Int. Mater. Rev. 58 (2013) 131–166. https://doi.org/10.1179/1743280412Y.0000000007.",(Fe0.9Co0.1)64.5Mo14C15B6Er0.5,4,0.5805,0.0645,0.06,0,0,0,0,0,0,0.14,0,0.15,0,0,0,0.005,0,0,0,0,0,0,0
269,[7],"[7] C. Suryanarayana, A. Inoue, Iron-based bulk metallic glasses, Int. Mater. Rev. 58 (2013) 131–166. https://doi.org/10.1179/1743280412Y.0000000007.",Fe48Cr10Mo19C15B6Er2,4,0.48,0,0.06,0,0,0,0,0,0.1,0.19,0,0.15,0,0,0,0.02,0,0,0,0,0,0,0
270,[7],"[7] C. Suryanarayana, A. Inoue, Iron-based bulk metallic glasses, Int. Mater. Rev. 58 (2013) 131–166. https://doi.org/10.1179/1743280412Y.0000000007.",Fe50Mn10Mo14Cr4C16B6,4,0.5,0,0.06,0,0,0,0,0,0.04,0.14,0,0.16,0,0,0,0,0.1,0,0,0,0,0,0
271,[7],"[7] C. Suryanarayana, A. Inoue, Iron-based bulk metallic glasses, Int. Mater. Rev. 58 (2013) 131–166. https://doi.org/10.1179/1743280412Y.0000000007.",(Fe0.8Co0.2)64.5Mo14C15B6Er0.5,4,0.516,0.129,0.06,0,0,0,0,0,0,0.14,0,0.15,0,0,0,0.005,0,0,0,0,0,0,0
272,[7],"[7] C. Suryanarayana, A. Inoue, Iron-based bulk metallic glasses, Int. Mater. Rev. 58 (2013) 131–166. https://doi.org/10.1179/1743280412Y.0000000007.", (Fe72B22Y6)98Nb2,4,0.7056,0,0.2156,0,0.02,0,0.0588,0,0,0,0,0,0,0,0,0,0,0,0,0,0,0,0
273,[7],"[7] C. Suryanarayana, A. Inoue, Iron-based bulk metallic glasses, Int. Mater. Rev. 58 (2013) 131–166. https://doi.org/10.1179/1743280412Y.0000000007.",Fe49Mn10Mo14Cr4W1C16B6,4,0.49,0,0.06,0,0,0,0,0,0.04,0.14,0,0.16,0,0,0,0,0.1,0,0,0,0,0.01,0
274,[7],"[7] C. Suryanarayana, A. Inoue, Iron-based bulk metallic glasses, Int. Mater. Rev. 58 (2013) 131–166. https://doi.org/10.1179/1743280412Y.0000000007.",Fe51Mn10Mo14Cr4C15B6,4,0.51,0,0.06,0,0,0,0,0,0.04,0.14,0,0.15,0,0,0,0,0.1,0,0,0,0,0,0
275,[7],"[7] C. Suryanarayana, A. Inoue, Iron-based bulk metallic glasses, Int. Mater. Rev. 58 (2013) 131–166. https://doi.org/10.1179/1743280412Y.0000000007.",Fe64.7C7.0Si3.3B5.5P8.7Cr2.3Al2.0Mo6.5,4,0.647,0,0.055,0.033,0,0,0,0,0.023,0.065,0.087,0.07,0,0.02,0,0,0,0,0,0,0,0,0
276,[7],"[7] C. Suryanarayana, A. Inoue, Iron-based bulk metallic glasses, Int. Mater. Rev. 58 (2013) 131–166. https://doi.org/10.1179/1743280412Y.0000000007.",Fe72B22Y4Ta2,4,0.72,0,0.22,0,0,0,0.04,0,0,0,0,0,0,0,0,0,0,0,0,0,0,0,0.02
277,[7],"[7] C. Suryanarayana, A. Inoue, Iron-based bulk metallic glasses, Int. Mater. Rev. 58 (2013) 131–166. https://doi.org/10.1179/1743280412Y.0000000007.",Fe64Mo14C15B6Er1,3.5,0.64,0,0.06,0,0,0,0,0,0,0.14,0,0.15,0,0,0,0.01,0,0,0,0,0,0,0
278,[7],"[7] C. Suryanarayana, A. Inoue, Iron-based bulk metallic glasses, Int. Mater. Rev. 58 (2013) 131–166. https://doi.org/10.1179/1743280412Y.0000000007.",Fe51.2Co12.8Mo14C15B6Er1,3.5,0.512,0.128,0.06,0,0,0,0,0,0,0.14,0,0.15,0,0,0,0.01,0,0,0,0,0,0,0
279,[7],"[7] C. Suryanarayana, A. Inoue, Iron-based bulk metallic glasses, Int. Mater. Rev. 58 (2013) 131–166. https://doi.org/10.1179/1743280412Y.0000000007.",Fe57.6Co6.4Mo14C15B6Er1,3.5,0.576,0.064,0.06,0,0,0,0,0,0,0.14,0,0.15,0,0,0,0.01,0,0,0,0,0,0,0
280,[7],"[7] C. Suryanarayana, A. Inoue, Iron-based bulk metallic glasses, Int. Mater. Rev. 58 (2013) 131–166. https://doi.org/10.1179/1743280412Y.0000000007.",Fe51.8Co12.95Mo14C15B6Er0.25,3,0.518,0.1295,0.06,0,0,0,0,0,0,0.14,0,0.15,0,0,0,0.0025,0,0,0,0,0,0,0
281,[7],"[7] C. Suryanarayana, A. Inoue, Iron-based bulk metallic glasses, Int. Mater. Rev. 58 (2013) 131–166. https://doi.org/10.1179/1743280412Y.0000000007.",(Fe0.7Co0.3)64.5Mo14C15B6Er0.5,3,0.4515,0.1935,0.06,0,0,0,0,0,0,0.14,0,0.15,0,0,0,0.005,0,0,0,0,0,0,0
282,[7],"[7] C. Suryanarayana, A. Inoue, Iron-based bulk metallic glasses, Int. Mater. Rev. 58 (2013) 131–166. https://doi.org/10.1179/1743280412Y.0000000007.",(Fe0.7Co0.3)64Mo14C15B6Er1,3,0.448,0.192,0.06,0,0,0,0,0,0,0.14,0,0.15,0,0,0,0.01,0,0,0,0,0,0,0
283,[7],"[7] C. Suryanarayana, A. Inoue, Iron-based bulk metallic glasses, Int. Mater. Rev. 58 (2013) 131–166. https://doi.org/10.1179/1743280412Y.0000000007.",Fe54Mn10Mo14C15B7,3,0.54,0,0.07,0,0,0,0,0,0,0.14,0,0.15,0,0,0,0,0.1,0,0,0,0,0,0
284,[7],"[7] C. Suryanarayana, A. Inoue, Iron-based bulk metallic glasses, Int. Mater. Rev. 58 (2013) 131–166. https://doi.org/10.1179/1743280412Y.0000000007.",(Fe0.9Co0.1)58.5Cr6Mo14C18B3Er0.5,3,0.5265,0.0585,0.03,0,0,0,0,0,0.06,0.14,0,0.18,0,0,0,0.005,0,0,0,0,0,0,0
285,[7],"[7] C. Suryanarayana, A. Inoue, Iron-based bulk metallic glasses, Int. Mater. Rev. 58 (2013) 131–166. https://doi.org/10.1179/1743280412Y.0000000007.",(Fe0.9Co0.1)64.75Mo14C15B6Er0.25,3,0.58275,0.06475,0.06,0,0,0,0,0,0,0.14,0,0.15,0,0,0,0.0025,0,0,0,0,0,0,0
286,[7],"[7] C. Suryanarayana, A. Inoue, Iron-based bulk metallic glasses, Int. Mater. Rev. 58 (2013) 131–166. https://doi.org/10.1179/1743280412Y.0000000007.",Fe55Cr8Mo14C15B6Er2,4.5,0.55,0,0.06,0,0,0,0,0,0.08,0.14,0,0.15,0,0,0,0.02,0,0,0,0,0,0,0
287,[7],"[7] C. Suryanarayana, A. Inoue, Iron-based bulk metallic glasses, Int. Mater. Rev. 58 (2013) 131–166. https://doi.org/10.1179/1743280412Y.0000000007.",Fe60.5Cr4Mo14C15B6Er0.5,3,0.605,0,0.06,0,0,0,0,0,0.04,0.14,0,0.15,0,0,0,0.005,0,0,0,0,0,0,0
288,[7],"[7] C. Suryanarayana, A. Inoue, Iron-based bulk metallic glasses, Int. Mater. Rev. 58 (2013) 131–166. https://doi.org/10.1179/1743280412Y.0000000007.",Fe63.5Mo14C15B6Er1.5,3,0.635,0,0.06,0,0,0,0,0,0,0.14,0,0.15,0,0,0,0.015,0,0,0,0,0,0,0
289,[7],"[7] C. Suryanarayana, A. Inoue, Iron-based bulk metallic glasses, Int. Mater. Rev. 58 (2013) 131–166. https://doi.org/10.1179/1743280412Y.0000000007.",Fe64Mo14C15B6Dy1,3,0.64,0,0.06,0,0,0,0,0,0,0.14,0,0.15,0,0,0.01,0,0,0,0,0,0,0,0
290,[7],"[7] C. Suryanarayana, A. Inoue, Iron-based bulk metallic glasses, Int. Mater. Rev. 58 (2013) 131–166. https://doi.org/10.1179/1743280412Y.0000000007.",Fe63Mo14C15B6Dy2,3,0.63,0,0.06,0,0,0,0,0,0,0.14,0,0.15,0,0,0.02,0,0,0,0,0,0,0,0
291,[7],"[7] C. Suryanarayana, A. Inoue, Iron-based bulk metallic glasses, Int. Mater. Rev. 58 (2013) 131–166. https://doi.org/10.1179/1743280412Y.0000000007.",Fe50Mn10Mo14Cr4C15B7,3,0.5,0,0.07,0,0,0,0,0,0.04,0.14,0,0.15,0,0,0,0,0.1,0,0,0,0,0,0
292,[7],"[7] C. Suryanarayana, A. Inoue, Iron-based bulk metallic glasses, Int. Mater. Rev. 58 (2013) 131–166. https://doi.org/10.1179/1743280412Y.0000000007.",Fe48Mn10Mo16Cr4C15B7,3,0.48,0,0.07,0,0,0,0,0,0.04,0.16,0,0.15,0,0,0,0,0.1,0,0,0,0,0,0
293,[7],"[7] C. Suryanarayana, A. Inoue, Iron-based bulk metallic glasses, Int. Mater. Rev. 58 (2013) 131–166. https://doi.org/10.1179/1743280412Y.0000000007.",Fe49Mn10Mo14Cr4W1C15B7,3,0.49,0,0.07,0,0,0,0,0,0.04,0.14,0,0.15,0,0,0,0,0.1,0,0,0,0,0.01,0
294,[7],"[7] C. Suryanarayana, A. Inoue, Iron-based bulk metallic glasses, Int. Mater. Rev. 58 (2013) 131–166. https://doi.org/10.1179/1743280412Y.0000000007.",Fe72B22Y4Hf2,3,0.72,0,0.22,0,0,0,0.04,0,0,0,0,0,0.02,0,0,0,0,0,0,0,0,0,0
295,[7],"[7] C. Suryanarayana, A. Inoue, Iron-based bulk metallic glasses, Int. Mater. Rev. 58 (2013) 131–166. https://doi.org/10.1179/1743280412Y.0000000007.",Fe49Mn10Mo14Cr4V1C15B7,3,0.49,0,0.07,0,0,0,0,0,0.04,0.14,0,0.15,0,0,0,0,0.1,0,0.01,0,0,0,0
296,[7],"[7] C. Suryanarayana, A. Inoue, Iron-based bulk metallic glasses, Int. Mater. Rev. 58 (2013) 131–166. https://doi.org/10.1179/1743280412Y.0000000007.",Fe49Cr15Mo14C19B2Er1,3,0.49,0,0.02,0,0,0,0,0,0.15,0.14,0,0.19,0,0,0,0.01,0,0,0,0,0,0,0
297,[7],"[7] C. Suryanarayana, A. Inoue, Iron-based bulk metallic glasses, Int. Mater. Rev. 58 (2013) 131–166. https://doi.org/10.1179/1743280412Y.0000000007.",Fe72B22Y4Ti2,3,0.72,0,0.22,0,0,0,0.04,0,0,0,0,0,0,0,0,0,0,0.02,0,0,0,0,0
298,[7],"[7] C. Suryanarayana, A. Inoue, Iron-based bulk metallic glasses, Int. Mater. Rev. 58 (2013) 131–166. https://doi.org/10.1179/1743280412Y.0000000007.",Fe71.2C7.0Si3.3B5.5P8.7Cr2.3Al2.0,3,0.712,0,0.055,0.033,0,0,0,0,0.023,0,0.087,0.07,0,0.02,0,0,0,0,0,0,0,0,0
299,[7],"[7] C. Suryanarayana, A. Inoue, Iron-based bulk metallic glasses, Int. Mater. Rev. 58 (2013) 131–166. https://doi.org/10.1179/1743280412Y.0000000007.",Fe56Co7Ni7Zr6Nb2.5Mo1.5B20,3,0.56,0.07,0.2,0,0.025,0.07,0,0.06,0,0.015,0,0,0,0,0,0,0,0,0,0,0,0,0
300,[7],"[7] C. Suryanarayana, A. Inoue, Iron-based bulk metallic glasses, Int. Mater. Rev. 58 (2013) 131–166. https://doi.org/10.1179/1743280412Y.0000000007.",Fe56Co7Ni7Zr6Nb2.5Ti1.5B20,3,0.56,0.07,0.2,0,0.025,0.07,0,0.06,0,0,0,0,0,0,0,0,0,0.015,0,0,0,0,0
301,[7],"[7] C. Suryanarayana, A. Inoue, Iron-based bulk metallic glasses, Int. Mater. Rev. 58 (2013) 131–166. https://doi.org/10.1179/1743280412Y.0000000007.",Fe56Co7Ni7Zr6Nb2.5Ta1.5B20,3,0.56,0.07,0.2,0,0.025,0.07,0,0.06,0,0,0,0,0,0,0,0,0,0,0,0,0,0,0.015
302,[7],"[7] C. Suryanarayana, A. Inoue, Iron-based bulk metallic glasses, Int. Mater. Rev. 58 (2013) 131–166. https://doi.org/10.1179/1743280412Y.0000000007.",Fe56Co7Ni7Zr7.5Nb2.5B20,3,0.56,0.07,0.2,0,0.025,0.07,0,0.075,0,0,0,0,0,0,0,0,0,0,0,0,0,0,0
303,[7],"[7] C. Suryanarayana, A. Inoue, Iron-based bulk metallic glasses, Int. Mater. Rev. 58 (2013) 131–166. https://doi.org/10.1179/1743280412Y.0000000007.",Fe62.9Ni11.1Mo6P10C7.5B2.5,3,0.629,0,0.025,0,0,0.111,0,0,0,0.06,0.1,0.075,0,0,0,0,0,0,0,0,0,0,0
304,[7],"[7] C. Suryanarayana, A. Inoue, Iron-based bulk metallic glasses, Int. Mater. Rev. 58 (2013) 131–166. https://doi.org/10.1179/1743280412Y.0000000007.",Fe74Mo6P10C7.5B2.5,3,0.74,0,0.025,0,0,0,0,0,0,0.06,0.1,0.075,0,0,0,0,0,0,0,0,0,0,0
305,[7],"[7] C. Suryanarayana, A. Inoue, Iron-based bulk metallic glasses, Int. Mater. Rev. 58 (2013) 131–166. https://doi.org/10.1179/1743280412Y.0000000007.",Fe65Cr2Mo9P10C8B6,2.5,0.65,0,0.06,0,0,0,0,0,0.02,0.09,0.1,0.08,0,0,0,0,0,0,0,0,0,0,0
306,[7],"[7] C. Suryanarayana, A. Inoue, Iron-based bulk metallic glasses, Int. Mater. Rev. 58 (2013) 131–166. https://doi.org/10.1179/1743280412Y.0000000007.",Fe63Cr3Mo12P10C7B5,2.5,0.63,0,0.05,0,0,0,0,0,0.03,0.12,0.1,0.07,0,0,0,0,0,0,0,0,0,0,0
307,[7],"[7] C. Suryanarayana, A. Inoue, Iron-based bulk metallic glasses, Int. Mater. Rev. 58 (2013) 131–166. https://doi.org/10.1179/1743280412Y.0000000007.",Fe45.325Co19.425Mo14C15B6Er0.25,2.5,0.45325,0.19425,0.06,0,0,0,0,0,0,0.14,0,0.15,0,0,0,0.0025,0,0,0,0,0,0,0
308,[7],"[7] C. Suryanarayana, A. Inoue, Iron-based bulk metallic glasses, Int. Mater. Rev. 58 (2013) 131–166. https://doi.org/10.1179/1743280412Y.0000000007.",Fe64Cr3Mo10P10C10B3,2.5,0.64,0,0.03,0,0,0,0,0,0.03,0.1,0.1,0.1,0,0,0,0,0,0,0,0,0,0,0
309,[7],"[7] C. Suryanarayana, A. Inoue, Iron-based bulk metallic glasses, Int. Mater. Rev. 58 (2013) 131–166. https://doi.org/10.1179/1743280412Y.0000000007.",Fe66Mo10P12C10B2,2.5,0.66,0,0.02,0,0,0,0,0,0,0.1,0.12,0.1,0,0,0,0,0,0,0,0,0,0,0
310,[7],"[7] C. Suryanarayana, A. Inoue, Iron-based bulk metallic glasses, Int. Mater. Rev. 58 (2013) 131–166. https://doi.org/10.1179/1743280412Y.0000000007.",Fe64.5Mo14C15B6Er0.5,2.5,0.645,0,0.06,0,0,0,0,0,0,0.14,0,0.15,0,0,0,0.005,0,0,0,0,0,0,0
311,[7],"[7] C. Suryanarayana, A. Inoue, Iron-based bulk metallic glasses, Int. Mater. Rev. 58 (2013) 131–166. https://doi.org/10.1179/1743280412Y.0000000007.",Fe76Si9.6B8.4P6,2.5,0.76,0,0.084,0.096,0,0,0,0,0,0,0.06,0,0,0,0,0,0,0,0,0,0,0,0
312,[7],"[7] C. Suryanarayana, A. Inoue, Iron-based bulk metallic glasses, Int. Mater. Rev. 58 (2013) 131–166. https://doi.org/10.1179/1743280412Y.0000000007.",Fe69Mo7P12C10B2,2.5,0.69,0,0.02,0,0,0,0,0,0,0.07,0.12,0.1,0,0,0,0,0,0,0,0,0,0,0
313,[7],"[7] C. Suryanarayana, A. Inoue, Iron-based bulk metallic glasses, Int. Mater. Rev. 58 (2013) 131–166. https://doi.org/10.1179/1743280412Y.0000000007.",Fe64Mo14C15B7,2.5,0.64,0,0.07,0,0,0,0,0,0,0.14,0,0.15,0,0,0,0,0,0,0,0,0,0,0
314,[7],"[7] C. Suryanarayana, A. Inoue, Iron-based bulk metallic glasses, Int. Mater. Rev. 58 (2013) 131–166. https://doi.org/10.1179/1743280412Y.0000000007.",Fe63Cr3Mo10P12C10B2,2.5,0.63,0,0.02,0,0,0,0,0,0.03,0.1,0.12,0.1,0,0,0,0,0,0,0,0,0,0,0
315,[7],"[7] C. Suryanarayana, A. Inoue, Iron-based bulk metallic glasses, Int. Mater. Rev. 58 (2013) 131–166. https://doi.org/10.1179/1743280412Y.0000000007.", (Fe72B22Y6)98Ti2,2,0.7056,0,0.2156,0,0,0,0.0588,0,0,0,0,0,0,0,0,0,0,0.02,0,0,0,0,0
316,[7],"[7] C. Suryanarayana, A. Inoue, Iron-based bulk metallic glasses, Int. Mater. Rev. 58 (2013) 131–166. https://doi.org/10.1179/1743280412Y.0000000007.",Fe52.5Cr7.5Mo15C15B10,2,0.525,0,0.1,0,0,0,0,0,0.075,0.15,0,0.15,0,0,0,0,0,0,0,0,0,0,0
317,[7],"[7] C. Suryanarayana, A. Inoue, Iron-based bulk metallic glasses, Int. Mater. Rev. 58 (2013) 131–166. https://doi.org/10.1179/1743280412Y.0000000007.",Fe42Cr16Mo16C18B5Y3,2,0.42,0,0.05,0,0,0,0.03,0,0.16,0.16,0,0.18,0,0,0,0,0,0,0,0,0,0,0
318,[7],"[7] C. Suryanarayana, A. Inoue, Iron-based bulk metallic glasses, Int. Mater. Rev. 58 (2013) 131–166. https://doi.org/10.1179/1743280412Y.0000000007.",Fe64.75Mo14C15B6Er0.25,2,0.6475,0,0.06,0,0,0,0,0,0,0.14,0,0.15,0,0,0,0.0025,0,0,0,0,0,0,0
319,[7],"[7] C. Suryanarayana, A. Inoue, Iron-based bulk metallic glasses, Int. Mater. Rev. 58 (2013) 131–166. https://doi.org/10.1179/1743280412Y.0000000007.",(Fe0.8Co0.2)65Mo14C15B6,2,0.52,0.13,0.06,0,0,0,0,0,0,0.14,0,0.15,0,0,0,0,0,0,0,0,0,0,0
320,[7],"[7] C. Suryanarayana, A. Inoue, Iron-based bulk metallic glasses, Int. Mater. Rev. 58 (2013) 131–166. https://doi.org/10.1179/1743280412Y.0000000007.",Fe64.5Mo14C15B6Dy0.5,2,0.645,0,0.06,0,0,0,0,0,0,0.14,0,0.15,0,0,0.005,0,0,0,0,0,0,0,0
321,[7],"[7] C. Suryanarayana, A. Inoue, Iron-based bulk metallic glasses, Int. Mater. Rev. 58 (2013) 131–166. https://doi.org/10.1179/1743280412Y.0000000007.",Fe58.3875Co6.4875Mo14C15B6Er0.125,2,0.58388,0.06488,0.06,0,0,0,0,0,0,0.14,0,0.15,0,0,0,0.00125,0,0,0,0,0,0,0
322,[7],"[7] C. Suryanarayana, A. Inoue, Iron-based bulk metallic glasses, Int. Mater. Rev. 58 (2013) 131–166. https://doi.org/10.1179/1743280412Y.0000000007.",Fe70Si4B20Nb6,2,0.7,0,0.2,0.04,0.06,0,0,0,0,0,0,0,0,0,0,0,0,0,0,0,0,0,0
323,[7],"[7] C. Suryanarayana, A. Inoue, Iron-based bulk metallic glasses, Int. Mater. Rev. 58 (2013) 131–166. https://doi.org/10.1179/1743280412Y.0000000007.",Fe71Nb4.8Zr1.2B23,2,0.71,0,0.23,0,0.048,0,0,0.012,0,0,0,0,0,0,0,0,0,0,0,0,0,0,0
324,[7],"[7] C. Suryanarayana, A. Inoue, Iron-based bulk metallic glasses, Int. Mater. Rev. 58 (2013) 131–166. https://doi.org/10.1179/1743280412Y.0000000007.",(Fe0.9Co0.1)58.5Cr6Mo14C19B2Er0.5,2,0.5265,0.0585,0.02,0,0,0,0,0,0.06,0.14,0,0.19,0,0,0,0.005,0,0,0,0,0,0,0
325,[7],"[7] C. Suryanarayana, A. Inoue, Iron-based bulk metallic glasses, Int. Mater. Rev. 58 (2013) 131–166. https://doi.org/10.1179/1743280412Y.0000000007.",Fe61Cr4Mo14C15B6,2,0.61,0,0.06,0,0,0,0,0,0.04,0.14,0,0.15,0,0,0,0,0,0,0,0,0,0,0
326,[7],"[7] C. Suryanarayana, A. Inoue, Iron-based bulk metallic glasses, Int. Mater. Rev. 58 (2013) 131–166. https://doi.org/10.1179/1743280412Y.0000000007.",Fe43Cr16Mo16C18B5Y2,6,0.43,0,0.05,0,0,0,0.02,0,0.16,0.16,0,0.18,0,0,0,0,0,0,0,0,0,0,0
327,[7],"[7] C. Suryanarayana, A. Inoue, Iron-based bulk metallic glasses, Int. Mater. Rev. 58 (2013) 131–166. https://doi.org/10.1179/1743280412Y.0000000007.",[(Fe0.8Ni0.2)0.75B0.2Si0.05]96Nb4,2,0.576,0,0.192,0.048,0.04,0.144,0,0,0,0,0,0,0,0,0,0,0,0,0,0,0,0,0
328,[7],"[7] C. Suryanarayana, A. Inoue, Iron-based bulk metallic glasses, Int. Mater. Rev. 58 (2013) 131–166. https://doi.org/10.1179/1743280412Y.0000000007.",Fe48Mn10Mo13Cr4W3C15B7,2,0.48,0,0.07,0,0,0,0,0,0.04,0.13,0,0.15,0,0,0,0,0.1,0,0,0,0,0.03,0
329,[7],"[7] C. Suryanarayana, A. Inoue, Iron-based bulk metallic glasses, Int. Mater. Rev. 58 (2013) 131–166. https://doi.org/10.1179/1743280412Y.0000000007.",Fe44Cr16Mo16C18B5Y1,2,0.44,0,0.05,0,0,0,0.01,0,0.16,0.16,0,0.18,0,0,0,0,0,0,0,0,0,0,0
330,[7],"[7] C. Suryanarayana, A. Inoue, Iron-based bulk metallic glasses, Int. Mater. Rev. 58 (2013) 131–166. https://doi.org/10.1179/1743280412Y.0000000007.",(Fe0.9Co0.1)63Mo14C15B6Er2,1.5,0.567,0.063,0.06,0,0,0,0,0,0,0.14,0,0.15,0,0,0,0.02,0,0,0,0,0,0,0
331,[7],"[7] C. Suryanarayana, A. Inoue, Iron-based bulk metallic glasses, Int. Mater. Rev. 58 (2013) 131–166. https://doi.org/10.1179/1743280412Y.0000000007.",Fe61Co7Zr9.5Mo5W2B15.5,1.5,0.61,0.07,0.155,0,0,0,0,0.095,0,0.05,0,0,0,0,0,0,0,0,0,0,0,0.02,0
332,[7],"[7] C. Suryanarayana, A. Inoue, Iron-based bulk metallic glasses, Int. Mater. Rev. 58 (2013) 131–166. https://doi.org/10.1179/1743280412Y.0000000007.",Fe44.55Co19.5Mo14C15B6,1.5,0.455,0.195,0.06,0,0,0,0,0,0,0.14,0,0.15,0,0,0,0,0,0,0,0,0,0,0
333,[7],"[7] C. Suryanarayana, A. Inoue, Iron-based bulk metallic glasses, Int. Mater. Rev. 58 (2013) 131–166. https://doi.org/10.1179/1743280412Y.0000000007.",Fe59Cr6Mo14C15B6,1.5,0.59,0,0.06,0,0,0,0,0,0.06,0.14,0,0.15,0,0,0,0,0,0,0,0,0,0,0
334,[7],"[7] C. Suryanarayana, A. Inoue, Iron-based bulk metallic glasses, Int. Mater. Rev. 58 (2013) 131–166. https://doi.org/10.1179/1743280412Y.0000000007.",Fe62.8Co10B13.5Si10Nb3Cu0.7,1.5,0.628,0.1,0.135,0.1,0.03,0,0,0,0,0,0,0,0,0,0,0,0,0,0,0.007,0,0,0
335,[7],"[7] C. Suryanarayana, A. Inoue, Iron-based bulk metallic glasses, Int. Mater. Rev. 58 (2013) 131–166. https://doi.org/10.1179/1743280412Y.0000000007.",Fe72Nb3.6Zr2.4B22,1.5,0.72,0,0.22,0,0.036,0,0,0.024,0,0,0,0,0,0,0,0,0,0,0,0,0,0,0
336,[7],"[7] C. Suryanarayana, A. Inoue, Iron-based bulk metallic glasses, Int. Mater. Rev. 58 (2013) 131–166. https://doi.org/10.1179/1743280412Y.0000000007.",Fe60Co8Zr10Mo5W2B15,1.5,0.6,0.08,0.15,0,0,0,0,0.1,0,0.05,0,0,0,0,0,0,0,0,0,0,0,0.02,0
337,[7],"[7] C. Suryanarayana, A. Inoue, Iron-based bulk metallic glasses, Int. Mater. Rev. 58 (2013) 131–166. https://doi.org/10.1179/1743280412Y.0000000007.",Fe42Cr16Mo16C18B8,1.2,0.42,0,0.08,0,0,0,0,0,0.16,0.16,0,0.18,0,0,0,0,0,0,0,0,0,0,0
338,[7],"[7] C. Suryanarayana, A. Inoue, Iron-based bulk metallic glasses, Int. Mater. Rev. 58 (2013) 131–166. https://doi.org/10.1179/1743280412Y.0000000007.",Fe46Cr16Mo16C18B4,1.2,0.46,0,0.04,0,0,0,0,0,0.16,0.16,0,0.18,0,0,0,0,0,0,0,0,0,0,0
339,[7],"[7] C. Suryanarayana, A. Inoue, Iron-based bulk metallic glasses, Int. Mater. Rev. 58 (2013) 131–166. https://doi.org/10.1179/1743280412Y.0000000007.",Fe30Co30Ni15Si8B17,1.2,0.3,0.3,0.17,0.08,0,0.15,0,0,0,0,0,0,0,0,0,0,0,0,0,0,0,0,0
340,[7],"[7] C. Suryanarayana, A. Inoue, Iron-based bulk metallic glasses, Int. Mater. Rev. 58 (2013) 131–166. https://doi.org/10.1179/1743280412Y.0000000007.",Fe44Cr16Mo16C18B6,1.2,0.44,0,0.06,0,0,0,0,0,0.16,0.16,0,0.18,0,0,0,0,0,0,0,0,0,0,0
341,[7],"[7] C. Suryanarayana, A. Inoue, Iron-based bulk metallic glasses, Int. Mater. Rev. 58 (2013) 131–166. https://doi.org/10.1179/1743280412Y.0000000007.",Fe30Cr30Mo15C15B10,1,0.3,0,0.1,0,0,0,0,0,0.3,0.15,0,0.15,0,0,0,0,0,0,0,0,0,0,0
342,[7],"[7] C. Suryanarayana, A. Inoue, Iron-based bulk metallic glasses, Int. Mater. Rev. 58 (2013) 131–166. https://doi.org/10.1179/1743280412Y.0000000007.",Fe37.5Cr15Mo22.5C15B10,1,0.375,0,0.1,0,0,0,0,0,0.15,0.225,0,0.15,0,0,0,0,0,0,0,0,0,0,0
343,[7],"[7] C. Suryanarayana, A. Inoue, Iron-based bulk metallic glasses, Int. Mater. Rev. 58 (2013) 131–166. https://doi.org/10.1179/1743280412Y.0000000007.",Fe61Co10Zr5W4B20,1,0.61,0.1,0.2,0,0,0,0,0.05,0,0,0,0,0,0,0,0,0,0,0,0,0,0.04,0
344,[7],"[7] C. Suryanarayana, A. Inoue, Iron-based bulk metallic glasses, Int. Mater. Rev. 58 (2013) 131–166. https://doi.org/10.1179/1743280412Y.0000000007.",Fe60Mo15C15B10,1,0.6,0,0.1,0,0,0,0,0,0,0.15,0,0.15,0,0,0,0,0,0,0,0,0,0,0
345,[7],"[7] C. Suryanarayana, A. Inoue, Iron-based bulk metallic glasses, Int. Mater. Rev. 58 (2013) 131–166. https://doi.org/10.1179/1743280412Y.0000000007.",Fe37.5Cr22.5Mo15C15B10,1,0.375,0,0.1,0,0,0,0,0,0.225,0.15,0,0.15,0,0,0,0,0,0,0,0,0,0,0
346,[7],"[7] C. Suryanarayana, A. Inoue, Iron-based bulk metallic glasses, Int. Mater. Rev. 58 (2013) 131–166. https://doi.org/10.1179/1743280412Y.0000000007.",Fe67Co7Zr6B20,1,0.67,0.07,0.2,0,0,0,0,0.06,0,0,0,0,0,0,0,0,0,0,0,0,0,0,0
347,[7],"[7] C. Suryanarayana, A. Inoue, Iron-based bulk metallic glasses, Int. Mater. Rev. 58 (2013) 131–166. https://doi.org/10.1179/1743280412Y.0000000007.",Fe45Cr15Mo15C15B10,2.5,0.45,0,0.1,0,0,0,0,0,0.15,0.15,0,0.15,0,0,0,0,0,0,0,0,0,0,0
348,[47],"[47] C. Li, Q. Li, M. Li, C. Chang, H. Li, Y. Dong, Y. Sun, New ferromagnetic (Fe1/3Co1/3Ni1/3)80(P1/2B1/2)20 high entropy bulk metallic glass with superior magnetic and mechanical properties, J. Alloys Compd. 791 (2019) 947–951. https://doi.org/10.1016/j.jallcom.2019.03.375.",(Fe1/3Co1/3Ni1/3)80(P1/2B1/2)20,2,0.26667,0.26667,0.1,0,0,0.26667,0,0,0,0,0.1,0,0,0,0,0,0,0,0,0,0,0,0
349,[48],"[48] F. Hu, Q. Luo, B. Shen, Thermal, magnetic and magnetocaloric properties of FeErNbB metallic glasses with high glass-forming ability, J. Non-Cryst. Solids. 512 (2019) 184–188. https://doi.org/10.1016/j.jnoncrysol.2019.03.005.",Fe70Er1Nb6B23,1.5,0.7,0,0.23,0,0.06,0,0,0,0,0,0,0,0,0,0,0.01,0,0,0,0,0,0,0
350,[48],"[48] F. Hu, Q. Luo, B. Shen, Thermal, magnetic and magnetocaloric properties of FeErNbB metallic glasses with high glass-forming ability, J. Non-Cryst. Solids. 512 (2019) 184–188. https://doi.org/10.1016/j.jnoncrysol.2019.03.005.",Fe68Er3Nb6B23,2.5,0.68,0,0.23,0,0.06,0,0,0,0,0,0,0,0,0,0,0.03,0,0,0,0,0,0,0
351,[48],"[48] F. Hu, Q. Luo, B. Shen, Thermal, magnetic and magnetocaloric properties of FeErNbB metallic glasses with high glass-forming ability, J. Non-Cryst. Solids. 512 (2019) 184–188. https://doi.org/10.1016/j.jnoncrysol.2019.03.005.",Fe66Er5Nb6B23,4,0.66,0,0.23,0,0.06,0,0,0,0,0,0,0,0,0,0,0.05,0,0,0,0,0,0,0
352,[48],"[48] F. Hu, Q. Luo, B. Shen, Thermal, magnetic and magnetocaloric properties of FeErNbB metallic glasses with high glass-forming ability, J. Non-Cryst. Solids. 512 (2019) 184–188. https://doi.org/10.1016/j.jnoncrysol.2019.03.005.",Fe64Er7Nb6B23,2,0.64,0,0.23,0,0.06,0,0,0,0,0,0,0,0,0,0,0.07,0,0,0,0,0,0,0
353,[49],"[49] L. Liu, B. Zhou, Y. Zhang, A. He, T. Zhang, F. Li, Y. Dong, X. Wang, FeSiBPNbCu Bulk Nanocrystalline Alloys with High GFA and Excellent Soft-Magnetic Properties, Metals. 9 (2019) 219. https://doi.org/10.3390/met9020219.",(Fe0.76Si0.09B0.1P0.05)99.1Nb0.2Cu0.7,1,0.75316,0,0.0991,0.08919,0.002,0,0,0,0,0,0.04955,0,0,0,0,0,0,0,0,0.007,0,0,0
354,[49],"[49] L. Liu, B. Zhou, Y. Zhang, A. He, T. Zhang, F. Li, Y. Dong, X. Wang, FeSiBPNbCu Bulk Nanocrystalline Alloys with High GFA and Excellent Soft-Magnetic Properties, Metals. 9 (2019) 219. https://doi.org/10.3390/met9020219.",(Fe0.76Si0.09B0.1P0.05)98.8Nb0.5Cu,1.5,0.75088,0,0.0988,0.08892,0.005,0,0,0,0,0,0.0494,0,0,0,0,0,0,0,0,0.007,0,0,0
355,[49],"[49] L. Liu, B. Zhou, Y. Zhang, A. He, T. Zhang, F. Li, Y. Dong, X. Wang, FeSiBPNbCu Bulk Nanocrystalline Alloys with High GFA and Excellent Soft-Magnetic Properties, Metals. 9 (2019) 219. https://doi.org/10.3390/met9020219.",(Fe0.76Si0.09B0.1P0.05)98.5Nb0.8Cu,2,0.7486,0,0.0985,0.08865,0.008,0,0,0,0,0,0.04925,0,0,0,0,0,0,0,0,0.007,0,0,0
356,[49],"[49] L. Liu, B. Zhou, Y. Zhang, A. He, T. Zhang, F. Li, Y. Dong, X. Wang, FeSiBPNbCu Bulk Nanocrystalline Alloys with High GFA and Excellent Soft-Magnetic Properties, Metals. 9 (2019) 219. https://doi.org/10.3390/met9020219.",(Fe0.76Si0.09B0.1P0.05)98.3Nb1Cu,2.5,0.74708,0,0.0983,0.08847,0.01,0,0,0,0,0,0.04915,0,0,0,0,0,0,0,0,0.007,0,0,0
357,[49],"[49] L. Liu, B. Zhou, Y. Zhang, A. He, T. Zhang, F. Li, Y. Dong, X. Wang, FeSiBPNbCu Bulk Nanocrystalline Alloys with High GFA and Excellent Soft-Magnetic Properties, Metals. 9 (2019) 219. https://doi.org/10.3390/met9020219.",(Fe0.76Si0.09B0.1P0.05)98.1Nb1.2Cu,2,0.74556,0,0.0981,0.08829,0.012,0,0,0,0,0,0.04905,0,0,0,0,0,0,0,0,0.007,0,0,0
358,[49],"[49] L. Liu, B. Zhou, Y. Zhang, A. He, T. Zhang, F. Li, Y. Dong, X. Wang, FeSiBPNbCu Bulk Nanocrystalline Alloys with High GFA and Excellent Soft-Magnetic Properties, Metals. 9 (2019) 219. https://doi.org/10.3390/met9020219.",(Fe0.76Si0.09B0.1P0.05)97.8Nb1.5Cu,2,0.74328,0,0.0978,0.08802,0.015,0,0,0,0,0,0.0489,0,0,0,0,0,0,0,0,0.007,0,0,0
359,[50],"[50] Y.-X. Geng, H.-Y. Ding, D.-P. Wang, Z.-J. Zhang, H.-B. Ju, L.-H. Yu, J.-H. Xu, Formation and Structural Evolution of Fe72.5B15.6Si7.8Nb1.7Zr1.7Cu0.7 Nanocrystalline Alloy, Acta Metall. Sin. Engl. Lett. 33 (2020) 313–318. https://doi.org/10.1007/s40195-019-00924-0.",Fe72.5B15.6Si7.8Nb1.7Zr1.7Cu0.7,2.5,0.725,0,0.156,0.078,0.017,0,0,0.017,0,0,0,0,0,0,0,0,0,0,0,0.007,0,0,0
360,[51],"[51] F. Hu, C. Yuan, Q. Luo, W. Yang, B. Shen, Effects of heavy rare-earth addition on glass-forming ability, thermal, magnetic, and mechanical properties of Fe-RE-B-Nb (RE = Dy, Ho, Er or Tm) bulk metallic glass, J. Non-Cryst. Solids. 525 (2019) 119681. https://doi.org/10.1016/j.jnoncrysol.2019.119681.",Fe66Dy5Nb6B2,2,0.66,0,0.23,0,0.06,0,0,0,0,0,0,0,0,0,0.05,0,0,0,0,0,0,0,0
361,[52],"[52] J. Si, C. Du, T. Wang, Y. Wu, R. Wang, X. Hui, Glass formation and soft magnetic properties of novel Fe-rich Fe-B-Ti-Zr bulk metallic glasses, J. Alloys Compd. 741 (2018) 542–548. https://doi.org/10.1016/j.jallcom.2018.01.074.",Fe77B18Ti1Zr4,1,0.77,0,0.18,0,0,0,0,0.04,0,0,0,0,0,0,0,0,0,0.01,0,0,0,0,0
362,[52],"[52] J. Si, C. Du, T. Wang, Y. Wu, R. Wang, X. Hui, Glass formation and soft magnetic properties of novel Fe-rich Fe-B-Ti-Zr bulk metallic glasses, J. Alloys Compd. 741 (2018) 542–548. https://doi.org/10.1016/j.jallcom.2018.01.074.",Fe77B18Ti1.5Zr3.5,1,0.77,0,0.18,0,0,0,0,0.035,0,0,0,0,0,0,0,0,0,0.015,0,0,0,0,0
363,[52],"[52] J. Si, C. Du, T. Wang, Y. Wu, R. Wang, X. Hui, Glass formation and soft magnetic properties of novel Fe-rich Fe-B-Ti-Zr bulk metallic glasses, J. Alloys Compd. 741 (2018) 542–548. https://doi.org/10.1016/j.jallcom.2018.01.074.",Fe77B18Ti2Zr3,1,0.77,0,0.18,0,0,0,0,0.03,0,0,0,0,0,0,0,0,0,0.02,0,0,0,0,0
364,[52],"[52] J. Si, C. Du, T. Wang, Y. Wu, R. Wang, X. Hui, Glass formation and soft magnetic properties of novel Fe-rich Fe-B-Ti-Zr bulk metallic glasses, J. Alloys Compd. 741 (2018) 542–548. https://doi.org/10.1016/j.jallcom.2018.01.074.",Fe77B18T2.51Zr2.5,1,0.77,0,0.18,0,0,0,0,0.025,0,0,0,0,0,0,0,0,0,0.025,0,0,0,0,0
365,[52],"[52] J. Si, C. Du, T. Wang, Y. Wu, R. Wang, X. Hui, Glass formation and soft magnetic properties of novel Fe-rich Fe-B-Ti-Zr bulk metallic glasses, J. Alloys Compd. 741 (2018) 542–548. https://doi.org/10.1016/j.jallcom.2018.01.074.",Fe77B18Ti3Zr2,1.5,0.77,0,0.18,0,0,0,0,0.02,0,0,0,0,0,0,0,0,0,0.03,0,0,0,0,0
366,[52],"[52] J. Si, C. Du, T. Wang, Y. Wu, R. Wang, X. Hui, Glass formation and soft magnetic properties of novel Fe-rich Fe-B-Ti-Zr bulk metallic glasses, J. Alloys Compd. 741 (2018) 542–548. https://doi.org/10.1016/j.jallcom.2018.01.074.",Fe77B18Ti3.5Zr1.5,1,0.77,0,0.18,0,0,0,0,0.015,0,0,0,0,0,0,0,0,0,0.035,0,0,0,0,0
367,[52],"[52] J. Si, C. Du, T. Wang, Y. Wu, R. Wang, X. Hui, Glass formation and soft magnetic properties of novel Fe-rich Fe-B-Ti-Zr bulk metallic glasses, J. Alloys Compd. 741 (2018) 542–548. https://doi.org/10.1016/j.jallcom.2018.01.074.",Fe77B18Ti4Zr1,1,0.77,0,0.18,0,0,0,0,0.01,0,0,0,0,0,0,0,0,0,0.04,0,0,0,0,0
368,[53],"[53] Y. Xu, Y. Li, Z. Zhu, W. Zhang, Formation and properties of Fe25Co25Ni25(P, C, B, Si)25 high-entropy bulk metallic glasses, J. Non-Cryst. Solids. 487 (2018) 60–64. https://doi.org/10.1016/j.jnoncrysol.2018.02.021.",Fe25Co25Ni25(P0.4C0.3B0.2Si0.1)25,1,0.25,0.25,0.05,0.025,0,0.25,0,0,0,0,0.1,0.075,0,0,0,0,0,0,0,0,0,0,0
369,[53],"[53] Y. Xu, Y. Li, Z. Zhu, W. Zhang, Formation and properties of Fe25Co25Ni25(P, C, B, Si)25 high-entropy bulk metallic glasses, J. Non-Cryst. Solids. 487 (2018) 60–64. https://doi.org/10.1016/j.jnoncrysol.2018.02.021.",Fe25Co25Ni25(P0.4C0.2B0.2Si0.2)25,2,0.25,0.25,0.05,0.05,0,0.25,0,0,0,0,0.1,0.05,0,0,0,0,0,0,0,0,0,0,0
370,[53],"[53] Y. Xu, Y. Li, Z. Zhu, W. Zhang, Formation and properties of Fe25Co25Ni25(P, C, B, Si)25 high-entropy bulk metallic glasses, J. Non-Cryst. Solids. 487 (2018) 60–64. https://doi.org/10.1016/j.jnoncrysol.2018.02.021.",Fe25Co25Ni25(P0.5C0.1B0.2Si0.2)25,2,0.25,0.25,0.05,0.05,0,0.25,0,0,0,0,0.125,0.025,0,0,0,0,0,0,0,0,0,0,0
371,[53],"[53] Y. Xu, Y. Li, Z. Zhu, W. Zhang, Formation and properties of Fe25Co25Ni25(P, C, B, Si)25 high-entropy bulk metallic glasses, J. Non-Cryst. Solids. 487 (2018) 60–64. https://doi.org/10.1016/j.jnoncrysol.2018.02.021.",Fe25Co25Ni25(P0.3C0.2B0.3Si0.2)25,1,0.25,0.25,0.075,0.05,0,0.25,0,0,0,0,0.075,0.05,0,0,0,0,0,0,0,0,0,0,0
372,[53],"[53] Y. Xu, Y. Li, Z. Zhu, W. Zhang, Formation and properties of Fe25Co25Ni25(P, C, B, Si)25 high-entropy bulk metallic glasses, J. Non-Cryst. Solids. 487 (2018) 60–64. https://doi.org/10.1016/j.jnoncrysol.2018.02.021.",Fe25Co25Ni25(P0.4C0.1B0.3Si0.2)25,1.5,0.25,0.25,0.075,0.05,0,0.25,0,0,0,0,0.1,0.025,0,0,0,0,0,0,0,0,0,0,0
373,[53],"[53] Y. Xu, Y. Li, Z. Zhu, W. Zhang, Formation and properties of Fe25Co25Ni25(P, C, B, Si)25 high-entropy bulk metallic glasses, J. Non-Cryst. Solids. 487 (2018) 60–64. https://doi.org/10.1016/j.jnoncrysol.2018.02.021.",Fe25Co25Ni25(P0.4C0.1B0.2Si0.3)25,1,0.25,0.25,0.05,0.075,0,0.25,0,0,0,0,0.1,0.025,0,0,0,0,0,0,0,0,0,0,0
374,[54],"[54] J. Zhou, W. Yang, C. Yuan, B. Sun, B. Shen, Ductile FeNi-based bulk metallic glasses with high strength and excellent soft magnetic properties, J. Alloys Compd. 742 (2018) 318–324. https://doi.org/10.1016/j.jallcom.2018.01.317.",Fe78B14.2Si2.75P2.75Nb2.3,0.25,0.78,0,0.142,0.0275,0.023,0,0,0,0,0,0.0275,0,0,0,0,0,0,0,0,0,0,0,0
375,[54],"[54] J. Zhou, W. Yang, C. Yuan, B. Sun, B. Shen, Ductile FeNi-based bulk metallic glasses with high strength and excellent soft magnetic properties, J. Alloys Compd. 742 (2018) 318–324. https://doi.org/10.1016/j.jallcom.2018.01.317.",Fe70.2Ni7.8B14.2Si2.75P2.75Nb2.3,1,0.702,0,0.142,0.0275,0.023,0.078,0,0,0,0,0.0275,0,0,0,0,0,0,0,0,0,0,0,0
376,[54],"[54] J. Zhou, W. Yang, C. Yuan, B. Sun, B. Shen, Ductile FeNi-based bulk metallic glasses with high strength and excellent soft magnetic properties, J. Alloys Compd. 742 (2018) 318–324. https://doi.org/10.1016/j.jallcom.2018.01.317.",Fe62.4Ni15.6B14.2Si2.75P2.75Nb2.3,1,0.624,0,0.142,0.0275,0.023,0.156,0,0,0,0,0.0275,0,0,0,0,0,0,0,0,0,0,0,0
377,[54],"[54] J. Zhou, W. Yang, C. Yuan, B. Sun, B. Shen, Ductile FeNi-based bulk metallic glasses with high strength and excellent soft magnetic properties, J. Alloys Compd. 742 (2018) 318–324. https://doi.org/10.1016/j.jallcom.2018.01.317.",Fe54.6Ni23.4B14.2Si2.75P2.75Nb2.3,1.5,0.546,0,0.142,0.0275,0.023,0.234,0,0,0,0,0.0275,0,0,0,0,0,0,0,0,0,0,0,0
378,[54],"[54] J. Zhou, W. Yang, C. Yuan, B. Sun, B. Shen, Ductile FeNi-based bulk metallic glasses with high strength and excellent soft magnetic properties, J. Alloys Compd. 742 (2018) 318–324. https://doi.org/10.1016/j.jallcom.2018.01.317.",Fe46.5Ni31.2B14.2Si2.75P2.75Nb2.3,2,0.468,0,0.142,0.0275,0.023,0.312,0,0,0,0,0.0275,0,0,0,0,0,0,0,0,0,0,0,0
379,[55],"[55] Y. Dong, A. Wang, Q. Man, B. Shen, (Co1?xFex)68B21.9Si5.1Nb5 bulk glassy alloys with high glass-forming ability, excellent soft-magnetic properties and superhigh fracture strength, Intermetallics. 23 (2012) 63–67. https://doi.org/10.1016/j.intermet.2011.12.020.",(Co0.9Fe0.1)68B21.9Si5.1Nb5,3.5,0.068,0.612,0.219,0.051,0.05,0,0,0,0,0,0,0,0,0,0,0,0,0,0,0,0,0,0
380,[55],"[55] Y. Dong, A. Wang, Q. Man, B. Shen, (Co1?xFex)68B21.9Si5.1Nb5 bulk glassy alloys with high glass-forming ability, excellent soft-magnetic properties and superhigh fracture strength, Intermetallics. 23 (2012) 63–67. https://doi.org/10.1016/j.intermet.2011.12.020.",(Co0.8Fe0.2)68B21.9Si5.1Nb5,4,0.136,0.544,0.219,0.051,0.05,0,0,0,0,0,0,0,0,0,0,0,0,0,0,0,0,0,0
381,[55],"[55] Y. Dong, A. Wang, Q. Man, B. Shen, (Co1?xFex)68B21.9Si5.1Nb5 bulk glassy alloys with high glass-forming ability, excellent soft-magnetic properties and superhigh fracture strength, Intermetallics. 23 (2012) 63–67. https://doi.org/10.1016/j.intermet.2011.12.020.",(Co0.7Fe0.3)68B21.9Si5.1Nb5,5.5,0.204,0.476,0.219,0.051,0.05,0,0,0,0,0,0,0,0,0,0,0,0,0,0,0,0,0,0
382,[55],"[55] Y. Dong, A. Wang, Q. Man, B. Shen, (Co1?xFex)68B21.9Si5.1Nb5 bulk glassy alloys with high glass-forming ability, excellent soft-magnetic properties and superhigh fracture strength, Intermetallics. 23 (2012) 63–67. https://doi.org/10.1016/j.intermet.2011.12.020.",(Co0.6Fe0.4)68B21.9Si5.1Nb5,5,0.272,0.408,0.219,0.051,0.05,0,0,0,0,0,0,0,0,0,0,0,0,0,0,0,0,0,0
383,[55],"[55] Y. Dong, A. Wang, Q. Man, B. Shen, (Co1?xFex)68B21.9Si5.1Nb5 bulk glassy alloys with high glass-forming ability, excellent soft-magnetic properties and superhigh fracture strength, Intermetallics. 23 (2012) 63–67. https://doi.org/10.1016/j.intermet.2011.12.020.",(Co0.5Fe0.5)68B21.9Si5.1Nb5,4,0.34,0.34,0.219,0.051,0.05,0,0,0,0,0,0,0,0,0,0,0,0,0,0,0,0,0,0
384,[56],"[56] Y. Li, S. Wang, X. Wang, M. Yin, W. Zhang, New FeNiCrMo(P, C, B) high-entropy bulk metallic glasses with unusual thermal stability and corrosion resistance, J. Mater. Sci. Technol. 43 (2020) 32–39. https://doi.org/10.1016/j.jmst.2020.01.020.",Fe35Ni20Cr20Mo5(P0.6C0.2B0.2)20,2,0.35,0,0.04,0,0,0.2,0,0,0.2,0.05,0.12,0.04,0,0,0,0,0,0,0,0,0,0,0
385,[56],"[56] Y. Li, S. Wang, X. Wang, M. Yin, W. Zhang, New FeNiCrMo(P, C, B) high-entropy bulk metallic glasses with unusual thermal stability and corrosion resistance, J. Mater. Sci. Technol. 43 (2020) 32–39. https://doi.org/10.1016/j.jmst.2020.01.020.",Fe30Ni20Cr25Mo5(P0.6C0.2B0.2)20,1.5,0.3,0,0.04,0,0,0.2,0,0,0.25,0.05,0.12,0.04,0,0,0,0,0,0,0,0,0,0,0
386,[56],"[56] Y. Li, S. Wang, X. Wang, M. Yin, W. Zhang, New FeNiCrMo(P, C, B) high-entropy bulk metallic glasses with unusual thermal stability and corrosion resistance, J. Mater. Sci. Technol. 43 (2020) 32–39. https://doi.org/10.1016/j.jmst.2020.01.020.",Fe25Ni20Cr30Mo5(P0.6C0.2B0.2)20,1,0.25,0,0.04,0,0,0.2,0,0,0.3,0.05,0.12,0.04,0,0,0,0,0,0,0,0,0,0,0
387,[56],"[56] Y. Li, S. Wang, X. Wang, M. Yin, W. Zhang, New FeNiCrMo(P, C, B) high-entropy bulk metallic glasses with unusual thermal stability and corrosion resistance, J. Mater. Sci. Technol. 43 (2020) 32–39. https://doi.org/10.1016/j.jmst.2020.01.020.",Fe25Ni20Cr25Mo10(P0.6C0.2B0.2)20,1,0.25,0,0.04,0,0,0.2,0,0,0.25,0.1,0.12,0.04,0,0,0,0,0,0,0,0,0,0,0
