Repository: usccolumbia/ML_BMGs

The identification of suitable alloy compositions for the formation of bulk metallic glasses (BMGs) is a key challenge in materials science. In this study, we developed machine learning (ML) models to predict the critical casting diameter (𝐷𝑚𝑎𝑥) of Fe-based BMGs, enabling rapid assessment of glass-forming ability (GFA) using composition-based and calculated thermophysical features

Datasets for paper https://www.mdpi.com/2075-4701/15/7/763#Data_Availability_Statement

Machine Learning-Driven Prediction of Glass-Forming Ability in Fe-Based Bulk Metallic Glasses Using Thermophysical Features and Data Augmentation

Three datasets

BMG_DS1 Bulk glass forming alloy Concentration 495 22\\
BMG_DS2 Bulk glass forming alloy Physical 495 14\\
BMG_DS3 Bulk glass forming alloy forming Magpie 495 145\\

File: code/Ensembles/DS2+DS3/data_ensemble.csv (part 1 of 16)
ID,Ref.,Cit.,Alloy,Dmax,Tsol,Tliq,T0,T0 phase,Hmelt,Smelt,Hmix,Sconf,DGM Tsol,DGM phase Tsol,DGM T0,DGM phase T0,r_average,deltaR,VEC_average,chi,deltachi,Fe,Co,B,Si,Nb,Ni,Y,Zr,Cr,Mo,P,C,Hf,Al,Dy,Er,Mn,Ti,V,Cu,Sn,W,Ta,NComp,Comp_L2Norm,Comp_L3Norm,Comp_L5Norm,Comp_L7Norm,Comp_L10Norm,mean_Number,maxdiff_Number,dev_Number,max_Number,min_Number,most_Number,mean_MendeleevNumber,maxdiff_MendeleevNumber,dev_MendeleevNumber,max_MendeleevNumber,min_MendeleevNumber,most_MendeleevNumber,mean_AtomicWeight,maxdiff_AtomicWeight,dev_AtomicWeight,max_AtomicWeight,min_AtomicWeight,most_AtomicWeight,mean_MeltingT,maxdiff_MeltingT,dev_MeltingT,max_MeltingT,min_MeltingT,most_MeltingT,mean_Column,maxdiff_Column,dev_Column,max_Column,min_Column,most_Column,mean_Row,maxdiff_Row,dev_Row,max_Row,min_Row,most_Row,mean_CovalentRadius,maxdiff_CovalentRadius,dev_CovalentRadius,max_CovalentRadius,min_CovalentRadius,most_CovalentRadius,mean_Electronegativity,maxdiff_Electronegativity,dev_Electronegativity,max_Electronegativity,min_Electronegativity,most_Electronegativity,mean_NsValence,maxdiff_NsValence,dev_NsValence,max_NsValence,min_NsValence,most_NsValence,mean_NpValence,maxdiff_NpValence,dev_NpValence,max_NpValence,min_NpValence,most_NpValence,mean_NdValence,maxdiff_NdValence,dev_NdValence,max_NdValence,min_NdValence,most_NdValence,mean_NfValence,maxdiff_NfValence,dev_NfValence,max_NfValence,min_NfValence,most_NfValence,mean_NValance,maxdiff_NValance,dev_NValance,max_NValance,min_NValance,most_NValance,mean_NsUnfilled,maxdiff_NsUnfilled,dev_NsUnfilled,max_NsUnfilled,min_NsUnfilled,most_NsUnfilled,mean_NpUnfilled,maxdiff_NpUnfilled,dev_NpUnfilled,max_NpUnfilled,min_NpUnfilled,most_NpUnfilled,mean_NdUnfilled,maxdiff_NdUnfilled,dev_NdUnfilled,max_NdUnfilled,min_NdUnfilled,most_NdUnfilled,mean_NfUnfilled,maxdiff_NfUnfilled,dev_NfUnfilled,max_NfUnfilled,min_NfUnfilled,most_NfUnfilled,mean_NUnfilled,maxdiff_NUnfilled,dev_NUnfilled,max_NUnfilled,min_NUnfilled,most_NUnfilled,mean_GSvolume_pa,maxdiff_GSvolume_pa,dev_GSvolume_pa,max_GSvolume_pa,min_GSvolume_pa,most_GSvolume_pa,mean_GSbandgap,maxdiff_GSbandgap,dev_GSbandgap,max_GSbandgap,min_GSbandgap,most_GSbandgap,mean_GSmagmom,maxdiff_GSmagmom,dev_GSmagmom,max_GSmagmom,min_GSmagmom,most_GSmagmom,mean_SpaceGroupNumber,maxdiff_SpaceGroupNumber,dev_SpaceGroupNumber,max_SpaceGroupNumber,min_SpaceGroupNumber,most_SpaceGroupNumber,frac_sValence,frac_pValence,frac_dValence,frac_fValence,CanFormIonic,MaxIonicChar,MeanIonicChar
1,[1],"[1] Z.-Z. Yuan, S.-L. Bao, Y. Lu, D.-P. Zhang, L. Yao, A new criterion for evaluating the glass-forming ability of bulk glass forming alloys, J. Alloys . Compd. 459 (2008) 251–260. https://doi.org/10.1016/j.jallcom.2007.05.037.",((Fe0.5Co0.5)0.75B0.2Si0.05)96Nb4,5,1241.98,1671.15,300,none,31020.02,22.90202463,-31577.4,-1.326948438,0.89514,M3B4_D7B,11.887,M3B4_D7B,0.117872,0.174450844,7.088,1.88248,0.094679721,0.36,0.36,0.192,0.048,0.04,0,0,0,0,0,0,0,0,0,0,0,0,0,0,0,0,0,0,5,0.547693345,0.465030607,0.415303046,0.397819812,0.385874354,22.352,36,7.46496,41,5,26.5,60.128,31,6.27456,78,47,56.5,48.4602214,82.09538,16.41327427,92.90638,10.811,57.3890975,1930.232,1063,226.004352,2750,1687,1789.5,9.488,9,1.78176,14,5,8.5,3.608,3,0.67584,5,2,4,120.896,80,15.11808,164,84,129,1.88248,0.44,0.0621696,2.04,1.6,1.855,1.96,1,0.0768,2,1,2,0.288,2,0.43776,2,0,0,4.84,7,2.3904,7,0,6.5,0,0,0,0,0,0,7.088,6,2.03328,9,3,8.5,0.04,1,0.0768,1,0,0,1.152,5,1.75104,5,0,0,2.76,6,1.3248,6,0,3.5,0,0,0,0,0,0,3.952,4,0.68544,7,3,3.5,10.63644,13.2675,1.61198976,20.44,7.1725,10.4875,0.329712,1.524,0.50116224,1.524,0,0,1.31728824,2.1106628,0.737681414,2.1106628,0,1.829567,204.208,63,22.021632,229,166,211.5,0.276523702,0.040632054,0.682844244,0,0,0.04724739,0.004443959
2,[2],"[2] J.M. Park, J.S. Park, D.H. Kim, J.-H. Kim, E. Fleury, Formation, and mechanical and magnetic properties of bulk ferromagnetic Fe-Nb-B-Y-(Zr, Co).  alloys, J. Mater. Res. 21 (2006) 1019–1024. https://doi.org/10.1557/jmr.2006.0126.",Fe71Nb6B17Y3Zr3,3,1417.3,2556.04,300,none,66335.8,35.86238919,-24272.2,-0.923598899,2.1524,MB2_C32,18.734,MB2_C32,0.12304,0.186746955,6.7,1.8186,0.170891896,0.71,0,0.17,0,0.06,0,0.03,0.03,0,0,0,0,0,0,0,0,0,0,0,0,0,0,0,5,0.733757453,0.713410818,0.710112363,0.710004579,0.710000044,24.14,36,6.5076,41,5,26,55.79,60,5.5114,72,12,55,52.4660983,82.09538,14.16273342,92.90638,10.811,55.845,1967.78,951,232.7544,2750,1799,1811,8.4,10,1.564,13,3,8,3.78,3,0.6052,5,2,4,128.79,106,15.2286,190,84,132,1.8186,0.82,0.091464,2.04,1.22,1.83,1.94,1,0.1128,2,1,2,0.17,1,0.2822,1,0,0,4.59,6,2.0022,6,0,6,0,0,0,0,0,0,6.7,5,1.846,8,3,8,0.06,1,0.1128,1,0,0,0.85,5,1.411,5,0,0,3.71,9,1.2614,9,0,4,0,0,0,0,0,0,4.62,5,0.8804,9,4,4,11.595225,25.1925,2.732346,32.365,7.1725,10.73,0.25908,1.524,0.4300728,1.524,0,0,1.498570588,2.1106628,0.869170941,2.1106628,0,2.1106628,216.19,63,19.7274,229,166,229,0.289552239,0.025373134,0.685074627,0,0,0.154730696,0.014079248
3,[2],"[2] J.M. Park, J.S. Park, D.H. Kim, J.-H. Kim, E. Fleury, Formation, and mechanical and magnetic properties of bulk ferromagnetic Fe-Nb-B-Y-(Zr, Co).  alloys, J. Mater. Res. 21 (2006) 1019–1024. https://doi.org/10.1557/jmr.2006.0126.",Fe69Nb6B17Y3Zr5,3,1477.63,2668.27,300,none,68607.4,35.02503689,-25834.8,-0.981054597,2.126,MB2_C32,19.217,MB2_C32,0.12364,0.18994751,6.62,1.8086,0.184054448,0.69,0,0.17,0,0.06,0,0.03,0.05,0,0,0,0,0,0,0,0,0,0,0,0,0,0,0,5,0.715541753,0.693677765,0.690126216,0.690005437,0.690000057,24.42,36,6.6028,41,5,26,55.57,60,5.5862,72,12,55,53.1736783,82.09538,14.40331062,92.90638,10.811,55.845,1974.12,951,235.6128,2750,1799,1811,8.32,10,1.5912,13,3,8,3.8,3,0.612,5,2,4,129.65,106,15.521,190,84,132,1.8086,0.82,0.108208,2.04,1.22,1.83,1.94,1,0.1128,2,1,2,0.17,1,0.2822,1,0,0,4.51,6,2.0562,6,0,6,0,0,0,0,0,0,6.62,5,1.9044,8,3,8,0.06,1,0.1128,1,0,0,0.85,5,1.411,5,0,0,3.79,9,1.2886,9,0,4,0,0,0,0,0,0,4.7,5,0.966,9,4,4,11.844525,25.1925,3.126533,32.365,7.1725,10.73,0.25908,1.524,0.4300728,1.524,0,0,1.456357332,2.1106628,0.902941546,2.1106628,0,2.1106628,215.49,63,20.265,229,166,229,0.29305136,0.025679758,0.681268882,0,0,0.154730696,0.016318196
4,[2],"[2] J.M. Park, J.S. Park, D.H. Kim, J.-H. Kim, E. Fleury, Formation, and mechanical and magnetic properties of bulk ferromagnetic Fe-Nb-B-Y-(Zr, Co).  alloys, J. Mater. Res. 21 (2006) 1019–1024. https://doi.org/10.1557/jmr.2006.0126.",Fe69Nb6B17Y3Co5,3,1206.17,1761.09,300,none,34448.4,23.94461357,-22635.5,-0.981054597,1.2117,M3B4_D7B,11.869,M3B4_D7B,0.12214,0.181459739,6.87,1.8361,0.148060089,0.69,0.05,0.17,0,0.06,0,0.03,0,0,0,0,0,0,0,0,0,0,0,0,0,0,0,0,5,0.715541753,0.693677765,0.690126216,0.690005437,0.690000057,23.77,36,6.3818,41,5,26,56.27,60,5.5212,72,12,55,51.55913805,82.09538,13.85436694,92.90638,10.811,55.845,1956.12,982,228.5048,2750,1768,1811,8.57,10,1.5492,13,3,8,3.75,3,0.595,5,2,4,127.2,106,14.808,190,84,132,1.8361,0.82,0.073716,2.04,1.22,1.83,1.94,1,0.1128,2,1,2,0.17,1,0.2822,1,0,0,4.76,7,1.9352,7,0,6,0,0,0,0,0,0,6.87,6,1.7724,9,3,8,0.06,1,0.1128,1,0,0,0.85,5,1.411,5,0,0,3.54,9,1.2576,9,0,4,0,0,0,0,0,0,4.45,6,0.766,9,3,4,11.197025,25.1925,2.1080355,32.365,7.1725,10.73,0.25908,1.524,0.4300728,1.524,0,0,1.533780892,2.1106628,0.797566064,2.1106628,0,2.1106628,215.49,63,20.265,229,166,229,0.282387191,0.024745269,0.69286754,0,0,0.154730696,0.010584913
5,[2],"[2] J.M. Park, J.S. Park, D.H. Kim, J.-H. Kim, E. Fleury, Formation, and mechanical and magnetic properties of bulk ferromagnetic Fe-Nb-B-Y-(Zr, Co).  alloys, J. Mater. Res. 21 (2006) 1019–1024. https://doi.org/10.1557/jmr.2006.0126.",Fe66Nb6B17Y3Co8,2,1174.46,1748.81,300,none,36448.3,25.97073075,-23151.4,-1.051532528,1.2782,M3B4_D7B,11.687,M3B4_D7B,0.12214,0.181459739,6.9,1.8376,0.148243853,0.66,0.08,0.17,0,0.06,0,0.03,0,0,0,0,0,0,0,0,0,0,0,0,0,0,0,0,5,0.689492567,0.664309117,0.660153885,0.660007133,0.660000085,23.8,36,6.392,41,5,26,56.36,60,5.58,72,12,55,51.6517839,82.09538,13.88586653,92.90638,10.811,55.845,1954.83,982,229.0982,2750,1768,1811,8.6,10,1.56,13,3,8,3.75,3,0.595,5,2,4,127.02,106,14.79,190,84,132,1.8376,0.82,0.0756,2.04,1.22,1.83,1.94,1,0.1128,2,1,2,0.17,1,0.2822,1,0,0,4.79,7,1.9508,7,0,6,0,0,0,0,0,0,6.9,6,1.788,9,3,8,0.06,1,0.1128,1,0,0,0.85,5,1.411,5,0,0,3.51,9,1.275,9,0,4,0,0,0,0,0,0,4.42,6,0.7816,9,3,4,11.182475,25.1925,2.1106545,32.365,7.1725,10.73,0.25908,1.524,0.4300728,1.524,0,0,1.516915144,2.1106628,0.788795875,2.1106628,0,2.1106628,214.44,63,20.9664,229,166,229,0.28115942,0.024637681,0.694202899,0,0,0.154730696,0.010609423
6,[1],"[1] Z.-Z. Yuan, S.-L. Bao, Y. Lu, D.-P. Zhang, L. Yao, A new criterion for evaluating the glass-forming ability of bulk glass forming alloys, J. Alloys . Compd. 459 (2008) 251–260. https://doi.org/10.1016/j.jallcom.2007.05.037.",Fe45Co3Cr15Mo14C15B6Y2,8,1370.67,1579.32,300,none,27064.7,18.75460853,-26915.8,-1.555962099,0.36637,M2B_C16,16.193,Y2C3_ALPHA,0.12023,0.195307712,6.45,1.9606,0.300745141,0.45,0.03,0.06,0,0,0,0.02,0,0.15,0.14,0,0.15,0,0,0,0,0,0,0,0,0,0,0,7,0.521536192,0.465501059,0.451002504,0.450076933,0.450001906,23.97,37,7.6674,42,5,26,56.95,65,7.884,77,12,55,52.36044285,85.149,17.20015885,95.96,10.811,55.845,2350.74,2055,594.3508,3823,1768,1811,8.55,11,2.196,14,3,8,3.74,3,0.7308,5,2,4,125.83,114,19.9686,190,76,132,1.9606,1.33,0.24218,2.55,1.22,1.83,1.71,1,0.4118,2,1,2,0.36,2,0.5688,2,0,0,4.38,7,1.9748,7,0,6,0,0,0,0,0,0,6.45,6,1.548,9,3,8,0.29,1,0.4118,1,0,0,0.9,5,1.422,5,0,0,3.52,9,1.5096,9,0,4,0,0,0,0,0,0,4.71,6,0.9546,9,3,4,10.9346,26.725,2.265348,32.365,5.64,10.73,0.76584,4.496,1.2100272,4.496,0,0,0.996252396,2.1106628,1.036102492,2.1106628,0,2.1106628,218.22,63,15.9544,229,166,229,0.265116279,0.055813953,0.679069767,0,0,0.357394967,0.042283911
7,[3],"[3] D.S. Song, J.-H. Kim, E. Fleury, W.T. Kim, D.H. Kim, Synthesis of ferromagnetic Fe-based bulk glassy alloys in the Fe–Nb–B–Y system, J. Alloys. Compd. 389 (2005) 159–164. https://doi.org/10.1016/j.jallcom.2004.08.014.",Fe74.5Nb6Y2.5B17,1,1295.71,1777.7,300,none,33202.9,22.20960335,-21100.4,-0.731738523,0.96708,M3B4_D7B,12.122,M3B4_D7B,0.119,0.172901891,6.797,1.81713,0.120852307,0.745,0,0.17,0,0.06,0,0.025,0,0,0,0,0,0,0,0,0,0,0,0,0,0,0,0,4,0.779018932,0.760231836,0.757207992,0.757117308,0.75711385,23.4054878,36,6.35961977,41,5,26,57.05589431,60,5.163613755,72,12,55,50.62696184,82.09538,13.75754779,92.90638,10.811,55.845,1960.920732,951,229.9760807,2750,1799,1811,8.635162602,10,1.508175524,13,3,8,3.724593496,3,0.595896127,5,2,4,126.1890244,106,14.57750843,190,84,132,1.846676829,0.82,0.066798657,2.04,1.22,1.83,1.93902439,1,0.11451517,2,1,2,0.172764228,1,0.285833499,1,0,0,4.795731707,6,1.823536337,6,0,6,0,0,0,0,0,0,6.907520325,5,1.654262922,8,3,8,0.06097561,1,0.11451517,1,0,0,0.863821138,5,1.429167493,5,0,0,3.476626016,9,1.201273217,9,0,4,0,0,0,0,0,0,4.401422764,5,0.607845446,9,4,4,10.76754065,25.1925,1.299033933,32.365,7.1725,10.73,0.263292683,1.524,0.435610252,1.524,0,0,1.598011978,2.1106628,0.776270046,2.1106628,0,2.1106628,217.7957317,63,18.33218694,229,166,229,0.280712079,0.025011034,0.694276887,0,0,0.154730696,0.006835632
8,[3],"[3] D.S. Song, J.-H. Kim, E. Fleury, W.T. Kim, D.H. Kim, Synthesis of ferromagnetic Fe-based bulk glassy alloys in the Fe–Nb–B–Y system, J. Alloys. Compd. 389 (2005) 159–164. https://doi.org/10.1016/j.jallcom.2004.08.014.",Fe73.5Nb6Y3.5B17,1,1295.71,1778.87,300,none,32692.8,21.97885388,-21586.7,-0.788554606,0.98923,M3B4_D7B,12.142,M3B4_D7B,0.1206,0.180845828,6.765,1.81835,0.142347498,0.735,0,0.17,0,0.06,0,0.035,0,0,0,0,0,0,0,0,0,0,0,0,0,0,0,0,4,0.764847258,0.745616929,0.742523047,0.742428001,0.742424275,23.63131313,36,6.398632793,41,5,26,56.34848485,60,5.37526783,72,12,55,51.19290308,82.09538,13.86853237,92.90638,10.811,55.845,1959.818182,951,229.0945822,2750,1799,1811,8.550505051,10,1.528109377,13,3,8,3.742424242,3,0.598408326,5,2,4,127.1616162,106,14.82318131,190,84,132,1.836717172,0.82,0.069814305,2.04,1.22,1.83,1.939393939,1,0.113865932,2,1,2,0.171717172,1,0.284460769,1,0,0,4.722222222,6,1.897306397,6,0,6,0,0,0,0,0,0,6.833333333,5,1.732323232,8,3,8,0.060606061,1,0.113865932,1,0,0,0.858585859,5,1.422303847,5,0,0,3.560606061,9,1.222834405,9,0,4,0,0,0,0,0,0,4.47979798,5,0.712427303,9,4,4,11.1169697,25.1925,1.929257729,32.365,7.1725,10.73,0.26169697,1.524,0.433518212,1.524,0,0,1.56700723,2.1106628,0.807246149,2.1106628,0,2.1106628,217.2979798,63,18.79415366,229,166,229,0.283813747,0.025129342,0.691056911,0,0,0.154730696,0.00974256
9,[3] ,"[3] D.S. Song, J.-H. Kim, E. Fleury, W.T. Kim, D.H. Kim, Synthesis of ferromagnetic Fe-based bulk glassy alloys in the Fe–Nb–B–Y system, J. Alloys. Compd. 389 (2005) 159–164. https://doi.org/10.1016/j.jallcom.2004.08.014.",Fe74Nb6Y3B17,2,1285.37,1779.38,300,none,32711.5,22.0187095,-21726.7,-0.798051812,1.0257,M3B4_D7B,12.152,M3B4_D7B,0.12214,0.181459739,6.82,1.8336,0.147719464,0.74,0,0.17,0,0.06,0,0.03,0,0,0,0,0,0,0,0,0,0,0,0,0,0,0,0,4,0.76223356,0.743125326,0.74009521,0.740003572,0.74000003,23.72,36,6.3648,41,5,26,56.12,60,5.3992,72,12,55,51.4047283,82.09538,13.80186762,92.90638,10.811,55.845,1958.27,951,227.5158,2750,1799,1811,8.52,10,1.5232,13,3,8,3.75,3,0.595,5,2,4,127.5,106,14.79,190,84,132,1.8336,0.82,0.070176,2.04,1.22,1.83,1.94,1,0.1128,2,1,2,0.17,1,0.2822,1,0,0,4.71,6,1.9092,6,0,6,0,0,0,0,0,0,6.82,5,1.7464,8,3,8,0.06,1,0.1128,1,0,0,0.85,5,1.411,5,0,0,3.59,9,1.2206,9,0,4,0,0,0,0,0,0,4.5,5,0.74,9,4,4,11.221275,25.1925,2.1036705,32.365,7.1725,10.73,0.25908,1.524,0.4300728,1.524,0,0,1.561890472,2.1106628,0.812183045,2.1106628,0,2.1106628,217.24,63,18.816,229,166,229,0.284457478,0.024926686,0.690615836,0,0,0.154730696,0.010539066
10,[1],"[1] Z.-Z. Yuan, S.-L. Bao, Y. Lu, D.-P. Zhang, L. Yao, A new criterion for evaluating the glass-forming ability of bulk glass forming alloys, J. Alloys . Compd. 459 (2008) 251–260. https://doi.org/10.1016/j.jallcom.2007.05.037.",Fe58Co14Y6B22 ,2.5,1045.64,1310.46,300,none,22727.97,19.90814969,-28200.9,-1.093110306,0.33528,M2B_C16,5.7822,BCC_B2#1,0.12012,0.21227067,6.74,1.8466,0.179171538,0.58,0.14,0.22,0,0,0,0.06,0,0,0,0,0,0,0,0,0,0,0,0,0,0,0,0,4,0.638748777,0.593182079,0.581003763,0.580097521,0.580003615,22.3,34,7.612,39,5,26,56.58,60,7.1824,72,12,55,48.3535183,78.09485,16.51870805,88.90585,10.811,55.845,1922.4,580,187.264,2348,1768,1811,8.94,10,1.8032,13,3,8,3.62,3,0.7128,5,2,4,124.08,106,17.6352,190,84,132,1.8466,0.82,0.094448,2.04,1.22,1.83,2,0,4.44E-16,2,2,2,0.22,1,0.3432,1,0,0,4.52,7,2.4112,7,0,6,0,0,0,0,0,0,6.74,6,2.0944,9,3,8,0,0,0,0,0,0,1.1,5,1.716,5,0,0,3.28,9,1.5216,9,0,4,0,0,0,0,0,0,4.38,6,0.8272,9,3,4,11.17755,25.1925,2.542494,32.365,7.1725,10.73,0.33528,1.524,0.5230368,1.524,0,0,1.440970392,2.1106628,0.80694342,2.1106628,0,2.1106628,208.14,63,24.1976,229,166,229,0.296735905,0.03264095,0.670623145,0,0,0.154730696,0.015293407
11,[1],"[1] Z.-Z. Yuan, S.-L. Bao, Y. Lu, D.-P. Zhang, L. Yao, A new criterion for evaluating the glass-forming ability of bulk glass forming alloys, J. Alloys . Compd. 459 (2008) 251–260. https://doi.org/10.1016/j.jallcom.2007.05.037.",Fe68Mo4Y6B22 ,6.5,1239.2,1579.73,300,none,27318.2,19.9673597,-26804.9,-0.892918264,0.82278,MOB_BG,13.608,MOB_BG,0.12056,0.213371294,6.52,1.8528,0.189378351,0.68,0,0.22,0,0,0,0.06,0,0,0.04,0,0,0,0,0,0,0,0,0,0,0,0,0,4,0.7183314,0.687788199,0.680482206,0.68003604,0.680000854,22.8,37,7.832,42,5,26,55.96,60,7.0576,72,12,55,49.525771,85.149,17.03449924,95.96,10.811,55.845,1971.82,1097,239.4536,2896,1799,1811,8.72,10,1.8832,13,3,8,3.66,3,0.7304,5,2,4,125.8,106,18.392,190,84,132,1.8528,0.94,0.106944,2.16,1.22,1.83,1.96,1,0.0768,2,1,2,0.22,1,0.3432,1,0,0,4.34,6,2.3104,6,0,6,0,0,0,0,0,0,6.52,5,2.0128,8,3,8,0.04,1,0.0768,1,0,0,1.1,5,1.716,5,0,0,3.46,9,1.5224,9,0,4,0,0,0,0,0,0,4.6,5,0.816,9,4,4,11.44385,25.1925,2.85023,32.365,7.1725,10.73,0.33528,1.524,0.5230368,1.524,0,0,1.435250704,2.1106628,0.918560451,2.1106628,0,2.1106628,213.04,63,22.9824,229,166,229,0.300613497,0.033742331,0.665644172,0,0,0.198203144,0.017089604
12,[1],"[1] Z.-Z. Yuan, S.-L. Bao, Y. Lu, D.-P. Zhang, L. Yao, A new criterion for evaluating the glass-forming ability of bulk glass forming alloys, J. Alloys . Compd. 459 (2008) 251–260. https://doi.org/10.1016/j.jallcom.2007.05.037.",Fe67Mo5Y6B22 ,3.5,1243.18,1629.7,300,none,29478.9,21.19448841,-27034.1,-0.920019327,0.91993,MOB_BG,13.755,MOB_BG,0.12067,0.213632905,6.5,1.8561,0.191811861,0.67,0,0.22,0,0,0,0.06,0,0,0.05,0,0,0,0,0,0,0,0,0,0,0,0,0,4,0.709506871,0.678062536,0.670511798,0.670039391,0.670000976,22.96,37,7.9024,42,5,26,55.91,60,7.0796,72,12,55,49.926921,85.149,17.21100524,95.96,10.811,55.845,1982.67,1097,252.0782,2896,1799,1811,8.7,10,1.892,13,3,8,3.67,3,0.7348,5,2,4,126.02,106,18.4888,190,84,132,1.8561,0.94,0.111306,2.16,1.22,1.83,1.95,1,0.095,2,1,2,0.22,1,0.3432,1,0,0,4.33,6,2.3048,6,0,6,0,0,0,0,0,0,6.5,5,2.01,8,3,8,0.05,1,0.095,1,0,0,1.1,5,1.716,5,0,0,3.47,9,1.5268,9,0,4,0,0,0,0,0,0,4.62,5,0.8308,9,4,4,11.49345,25.1925,2.924241,32.365,7.1725,10.73,0.33528,1.524,0.5230368,1.524,0,0,1.414144076,2.1106628,0.93333509,2.1106628,0,2.1106628,213.04,63,22.9824,229,166,229,0.3,0.033846154,0.666153846,0,0,0.198203144,0.017526829
13,[1],"[1] Z.-Z. Yuan, S.-L. Bao, Y. Lu, D.-P. Zhang, L. Yao, A new criterion for evaluating the glass-forming ability of bulk glass forming alloys, J. Alloys . Compd. 459 (2008) 251–260. https://doi.org/10.1016/j.jallcom.2007.05.037.",Fe65Mo14C15B6,1.5,1282.44,1480.22,338,BCC_B2,12397.5,9.079435546,-25480.3,-1.008637336,0.4596,MOB_BG,10.119,MOB_BG,0.11889,0.18314231,6.82,1.9968,0.260441471,0.65,0,0.06,0,0,0,0,0,0,0.14,0,0.15,0,0,0,0,0,0,0,0,0,0,0,4,0.684251416,0.654960081,0.650146145,0.650005238,0.650000042,23.98,37,7.6716,42,5,26,58.62,27,7.1196,77,50,55,52.183915,85.149,17.0167143,95.96,10.811,55.845,2296.92,2012,631.696,3823,1811,1811,8.92,8,2.0136,14,6,8,3.72,3,0.7224,5,2,4,123.8,78,19.116,154,76,132,1.9968,0.72,0.21684,2.55,1.83,1.83,1.86,1,0.2408,2,1,2,0.36,2,0.5688,2,0,0,4.6,6,1.932,6,0,6,0,0,0,0,0,0,6.82,5,1.534,8,3,8,0.14,1,0.2408,1,0,0,0.9,5,1.422,5,0,0,3.3,5,1.386,5,0,4,0,0,0,0,0,0,4.34,2,0.544,6,4,4,10.44745,10.05,1.835229,15.69,5.64,10.73,0.76584,4.496,1.2100272,4.496,0,0,1.37193082,2.1106628,0.960351574,2.1106628,0,2.1106628,219.97,63,14.2674,229,166,229,0.272727273,0.052785924,0.674486804,0,0,0.121553261,0.032206867
14,[4],"[4] S.F. Guo, Z.Y. Wu, L. Liu, Preparation and magnetic properties of FeCoHfMoBY bulk metallic glasses, J. Alloys Compd. 468 (2009) 54–57. https://doi.org/10.1016/j.jallcom.2008.01.066.",Fe62Co8Hf5Mo7B15Y3,3,1259.25,2371.34,300,none,66227.84,38.42027762,-23721.1,-1.224140039,2.6973,MB2_C32,2.849,MB2_C32,0.12478,0.184545816,6.84,1.8438,0.198634237,0.62,0.08,0.15,0,0,0,0.03,0,0,0.07,0,0,0.05,0,0,0,0,0,0,0,0,0,0,6,0.649307323,0.623776808,0.62010991,0.620004373,0.620000043,26.74,67,7.4396,72,5,26,55.65,60,5.281,72,12,55,59.2690811,167.679,18.83702667,178.49,10.811,55.845,1998.45,1128,281.277,2896,1768,1811,8.34,10,1.5036,13,3,8,3.9,4,0.57,6,2,4,129.75,106,14.325,190,84,132,1.8438,0.94,0.10892,2.16,1.22,1.83,1.93,1,0.1302,2,1,2,0.15,1,0.255,1,0,0,4.76,7,1.9296,7,0,6,0.7,14,1.33,14,0,0,7.54,15,1.85,18,3,8,0.07,1,0.1302,1,0,0,0.75,5,1.275,5,0,0,3.74,9,1.2404,9,0,4,0,0,0,0,0,0,4.56,6,0.944,9,3,4,11.727325,25.1925,2.8403025,32.365,7.1725,10.73,0.2286,1.524,0.38862,1.524,0,0,1.432488632,2.1106628,0.859493179,2.1106628,0,2.1106628,213.95,63,20.769,229,166,229,0.25596817,0.019893899,0.631299735,0.092838196,0,0.198203144,0.018858815
15,[5],"[5] Z.P. Lu, C.T. Liu, W.D. Porter, Role of yttrium in glass formation of Fe-based bulk metallic glasses, Appl. Phys. Lett. 83 (2003) 2581. https://doi.org/10.1063/1.1614833.",Fe61Y2Zr8Co6Al1Mo7B15,5,1457.96,2634.77,300,none,71231.8,36.83687754,-27345.1,-1.267392053,2.0574,MB2_C32,18.075,MB2_C32,0.12486,0.179433177,6.7,1.8332,0.205678779,0.61,0.06,0.15,0,0,0,0.02,0.08,0,0.07,0,0,0,0.01,0,0,0,0,0,0,0,0,0,7,0.640312424,0.613965034,0.610117933,0.610004826,0.610000049,25.28,37,6.3296,42,5,26,55.82,61,5.4592,73,12,55,55.28614409,85.149,13.90863534,95.96,10.811,55.845,1981.2647,1962.53,261.56118,2896,933.47,1811,8.3,10,1.588,13,3,8,3.86,3,0.5752,5,2,4,130.47,106,14.6668,190,84,132,1.8332,0.94,0.113408,2.16,1.22,1.83,1.93,1,0.1302,2,1,2,0.16,1,0.2688,1,0,0,4.61,7,2.0372,7,0,6,0,0,0,0,0,0,6.7,6,1.862,9,3,8,0.07,1,0.1302,1,0,0,0.8,5,1.344,5,0,0,3.79,9,1.3076,9,0,4,0,0,0,0,0,0,4.66,6,1.0044,9,3,4,12.001875,25.1925,3.211325,32.365,7.1725,10.73,0.2286,1.524,0.38862,1.524,0,0,1.38041258,2.1106628,0.911072303,2.1106628,0,2.1106628,213.91,63,20.7442,229,166,229,0.288059701,0.023880597,0.688059701,0,0,0.198203144,0.020285409
16,[6] ,"[6] M. Iqbal, J.I. Akhter, H.F. Zhang, Z.Q. Hu, Synthesis and characterization of bulk amorphous steels, J. Non-Cryst. Solids. 354 (2008) 3284–3290. https://doi.org/10.1016/j.jnoncrysol.2008.02.009.",Fe50Cr14Mo14C14B6Dy2,4,1376.2842,1604.3798,495.22,BCC_B2,24909.942,17.13090686,-24998.54924,-1.419386093,0.31931,M2B_C16,6.2678,M2B_C16,0.12066,0.190038033,6.48,1.9536,0.294413043,0.5,0,0.06,0,0,0,0,0,0.14,0.14,0,0.14,0,0,0.02,0,0,0,0,0,0,0,0,6,0.559285258,0.511029575,0.500517736,0.500028934,0.500000444,24.7,61,7.796,66,5,26,57.08,46,7.368,77,31,55,54.216512,151.689,17.64800416,162.5,10.811,55.845,2325.94,2138,581.4408,3823,1685,1811,8.48,11,2.088,14,3,8,3.78,4,0.712,6,2,4,126.54,116,19.256,192,76,132,1.9536,1.33,0.235152,2.55,1.22,1.83,1.72,1,0.4032,2,1,2,0.34,2,0.544,2,0,0,4.4,6,1.936,6,0,6,0.2,10,0.392,10,0,0,6.66,9,1.5536,12,3,8,0.28,1,0.4032,1,0,0,0.86,5,1.376,5,0,0,3.4,5,1.496,5,0,4,0.08,4,0.1568,4,0,0,4.62,2,0.8184,6,4,4,10.97295,25.6,2.19223,31.24,5.64,10.73,0.72088,4.496,1.153408,4.496,0,0,1.0553314,2.1106628,1.0553314,2.1106628,0,2.1106628,219.62,63,14.6328,229,166,229,0.258258258,0.051051051,0.660660661,0.03003003,0,0.357394967,0.040560741
17,[7],"[7] C. Suryanarayana, A. Inoue, Iron-based bulk metallic glasses, Int. Mater. Rev. 58 (2013) 131–166. https://doi.org/10.1179/1743280412Y.0000000007.",(Fe44.3Cr5Co5Mo12.8Mn11.2C15.8B5.9)98.5Y1.5,12,1294.75,1626.99,300,none,28875.9,20.70624077,-27736.2,-1.680591111,0.74924,Y2C3_ALPHA,15.975,Y2C3_ALPHA,0.11986353,0.194169066,6.60015,1.9499156,0.313638459,0.43635,0.04925,0.05812,0,0,0,0.015,0,0.04925,0.12608,0,0.15563,0,0,0,0,0.11032,0,0,0,0,0,0,8,0.501141445,0.449194511,0.437123703,0.436410414,0.436351677,23.71959,37,7.691364725,42,5,26,57.65779,65,7.72130246,77,12,55,51.82178376,85.149,17.15869144,95.96,10.811,55.845,2275.79686,2304,646.3657661,3823,1519,1811,8.73765,11,2.1592561,14,3,8,3.71358,3,0.73255545,5,2,4,124.96021,114,20.00056977,190,76,132,1.9499156,1.33,0.250228563,2.55,1.22,1.83,1.82467,1,0.289178782,2,1,2,0.36938,2,0.58085005,2,0,0,4.4061,7,1.98579075,7,0,6,0,0,0,0,0,0,6.60015,6,1.546257224,9,3,8,0.17533,1,0.289178782,1,0,0,0.91312,5,1.4358812,5,0,0,3.4564,9,1.5225664,9,0,4,0,0,0,0,0,0,4.54485,6,0.797248331,9,3,4,10.65298886,26.725,2.041596282,32.365,5.64,10.73,0.78828736,4.496,1.239581874,4.496,0,0,0.997284132,2.1106628,1.02593749,2.1106628,0,2.1106628,216.3188,63,15.6639728,229,166,229,0.276458868,0.055965395,0.667575737,0,0,0.357394967,0.045854262
18,[7],"[7] C. Suryanarayana, A. Inoue, Iron-based bulk metallic glasses, Int. Mater. Rev. 58 (2013) 131–166. https://doi.org/10.1179/1743280412Y.0000000007.",(Fe44.3Cr10Mo13.8Mn11.2C15.8B5.9)98.5Y1.5,12,1356.18,1610.9,300,none,27432.4,19.20847538,-27160.7,-1.612316114,0.48334,Y2C3_ALPHA,16.18,Y2C3_ALPHA,0.11996203,0.194329965,6.4524,1.9390806,0.319609851,0.43635,0,0.05812,0,0,0,0.015,0,0.0985,0.12608,0,0.15563,0,0,0,0,0.11032,0,0,0,0,0,0,7,0.50595837,0.450375481,0.43717131,0.436412245,0.436351692,23.57184,37,7.6282016,42,5,26,57.21454,65,7.87708415,77,12,55,51.48013184,85.149,17.01263524,95.96,10.811,55.845,2296.08786,2304,632.5747851,3823,1519,1811,8.5899,11,2.19657775,14,3,8,3.71358,3,0.73255545,5,2,4,125.60046,114,20.27427665,190,76,132,1.9390806,1.33,0.257592679,2.55,1.22,1.83,1.77542,1,0.348287647,2,1,2,0.36938,2,0.58085005,2,0,0,4.3076,6,1.940727,6,0,6,0,0,0,0,0,0,6.4524,5,1.471412984,8,3,8,0.22458,1,0.348287647,1,0,0,0.91312,5,1.4358812,5,0,0,3.5549,9,1.51971975,9,0,4,0,0,0,0,0,0,4.6926,5,0.820010696,9,4,4,10.69953011,26.725,2.031574625,32.365,5.64,10.73,0.78828736,4.496,1.239581874,4.496,0,0,0.921021925,2.1106628,1.038199591,2.1106628,0,2.1106628,218.04255,63,14.48421486,229,166,229,0.275156531,0.057246916,0.667596553,0,0,0.357394967,0.047541275
19,[8],"[8] J. Shen, Q. Chen, J. Sun, H. Fan, G. Wang, Exceptionally high glass-forming ability of an FeCoCrMoCBY alloy, Appl. Phys. Lett. 86 (2005) 151907. https://doi.org/10.1063/1.1897426.",Fe41Co7Cr15Mo14C15B6Y2,16,1347.93,1588.42,300,none,29024.7,19.95635268,-27375.4,-1.64314033,0.45769,Y2C3_ALPHA,16.037,Y2C3_ALPHA,0.12023,0.195307712,6.49,1.9626,0.300035398,0.41,0.07,0.06,0,0,0,0.02,0,0.15,0.14,0,0.15,0,0,0,0,0,0,0,0,0,0,0,7,0.491528229,0.429051452,0.41146254,0.410134672,0.410004407,24.01,37,7.6872,42,5,26,57.07,65,7.9008,77,12,55,52.48397065,85.149,17.28909887,95.96,10.811,55.845,2349.02,2055,595.3484,3823,1768,1811,8.59,11,2.2096,14,3,8,3.74,3,0.7308,5,2,4,125.59,114,19.8678,190,76,132,1.9626,1.33,0.24078,2.55,1.22,1.83,1.71,1,0.4118,2,1,2,0.36,2,0.5688,2,0,0,4.42,7,1.9932,7,0,6,0,0,0,0,0,0,6.49,6,1.5896,9,3,8,0.29,1,0.4118,1,0,0,0.9,5,1.422,5,0,0,3.48,9,1.5288,9,0,4,0,0,0,0,0,0,4.67,6,0.9842,9,3,4,10.9152,26.725,2.277376,32.365,5.64,10.73,0.76584,4.496,1.2100272,4.496,0,0,0.973764732,2.1106628,1.012715321,2.1106628,0,2.1106628,216.82,63,17.052,229,166,229,0.26348228,0.055469954,0.681047766,0,0,0.357394967,0.042093615
20,[9],"[9] V. Ponnambalam, S.J. Poon, G.J. Shiflet, Fe-based bulk metallic glasses with diameter thickness larger than one centimeter, J. Mater. Res. 19. (2004) 1320–1323. https://doi.org/10.1557/JMR.2004.0176.",Fe48Cr15Mo14C15B6Y2,9,1386.17,1602.35,312,BCC_B2,26706.2,18.3482449,-26533,-1.443742103,0.34393,M2B_C16,15.576,Y2C3_ALPHA,0.12023,0.195307712,6.42,1.9591,0.301267638,0.48,0,0.06,0,0,0,0.02,0,0.15,0.14,0,0.15,0,0,0,0,0,0,0,0,0,0,0,6,0.546808925,0.493666786,0.480775269,0.480052242,0.480001067,23.94,37,7.6548,42,5,26,56.86,65,7.8588,77,12,55,52.267797,85.149,17.13345384,95.96,10.811,55.845,2352.03,2024,593.6026,3823,1799,1811,8.52,11,2.1816,14,3,8,3.74,3,0.7308,5,2,4,126.01,114,20.0442,190,76,132,1.9591,1.33,0.24323,2.55,1.22,1.83,1.71,1,0.4118,2,1,2,0.36,2,0.5688,2,0,0,4.35,6,1.961,6,0,6,0,0,0,0,0,0,6.42,5,1.5168,8,3,8,0.29,1,0.4118,1,0,0,0.9,5,1.422,5,0,0,3.55,9,1.491,9,0,4,0,0,0,0,0,0,4.74,5,0.9324,9,4,4,10.94915,26.725,2.256327,32.365,5.64,10.73,0.76584,4.496,1.2100272,4.496,0,0,1.013118144,2.1106628,1.05364287,2.1106628,0,2.1106628,219.27,63,14.9842,229,166,229,0.26635514,0.056074766,0.677570093,0,0,0.357394967,0.042424008
21,[1],"[1] Z.-Z. Yuan, S.-L. Bao, Y. Lu, D.-P. Zhang, L. Yao, A new criterion for evaluating the glass-forming ability of bulk glass forming alloys, J. Alloys . Compd. 459 (2008) 251–260. https://doi.org/10.1016/j.jallcom.2007.05.037.",Fe43Co5Cr15Mo14C15B6Y2,9,1361.79,1582.26,300,none,28041.5,19.3701076,-27152.8,-1.604130642,0.40263,Y2C3_ALPHA,16.111,Y2C3_ALPHA,0.12023,0.195307712,6.47,1.9616,0.300392144,0.43,0.05,0.06,0,0,0,0.02,0,0.15,0.14,0,0.15,0,0,0,0,0,0,0,0,0,0,0,7,0.505964426,0.44705901,0.431202745,0.430101058,0.43000287,23.99,37,7.6758,42,5,26,57.01,65,7.8948,77,12,55,52.42220675,85.149,17.24462886,95.96,10.811,55.845,2349.88,2055,594.8496,3823,1768,1811,8.57,11,2.2036,14,3,8,3.74,3,0.7308,5,2,4,125.71,114,19.9182,190,76,132,1.9616,1.33,0.24148,2.55,1.22,1.83,1.71,1,0.4118,2,1,2,0.36,2,0.5688,2,0,0,4.4,7,1.984,7,0,6,0,0,0,0,0,0,6.47,6,1.5688,9,3,8,0.29,1,0.4118,1,0,0,0.9,5,1.422,5,0,0,3.5,9,1.52,9,0,4,0,0,0,0,0,0,4.69,6,0.9694,9,3,4,10.9249,26.725,2.271362,32.365,5.64,10.73,0.76584,4.496,1.2100272,4.496,0,0,0.985008564,2.1106628,1.024408907,2.1106628,0,2.1106628,217.52,63,16.5312,229,166,229,0.264296754,0.055641422,0.680061824,0,0,0.357394967,0.042189263
22,[1],"[1] Z.-Z. Yuan, S.-L. Bao, Y. Lu, D.-P. Zhang, L. Yao, A new criterion for evaluating the glass-forming ability of bulk glass forming alloys, J. Alloys . Compd. 459 (2008) 251–260. https://doi.org/10.1016/j.jallcom.2007.05.037.",Fe56Mn5Cr7Mo12Er2C12B6,8,1339.5612,1502.5054,377.7,BCC_B2,20862.97,15.05874299,-22858.43822,-1.416541525,0.26008,M2B_C16,8.5582,MOB_BG,0.1215,0.180611091,6.69,1.9309,0.283982728,0.56,0,0.06,0,0,0,0,0,0.07,0.12,0,0.12,0,0,0,0.02,0.05,0,0,0,0,0,0,7,0.594810894,0.564374749,0.560106808,0.560003374,0.560000023,24.91,63,7.055,68,5,26,57.09,42,6.5676,77,35,55,54.61015325,156.448,15.84573462,167.259,10.811,55.845,2225.27,2304,559.158,3823,1519,1811,8.49,11,1.8636,14,3,8,3.8,4,0.648,6,2,4,127.02,113,17.4072,189,76,132,1.9309,1.31,0.21666,2.55,1.24,1.83,1.81,1,0.3078,2,1,2,0.3,2,0.492,2,0,0,4.56,6,1.824,6,0,6,0.24,12,0.4704,12,0,0,6.91,11,1.5134,14,3,8,0.19,1,0.3078,1,0,0,0.78,5,1.2792,5,0,0,3.44,5,1.376,5,0,4,0.04,2,0.0784,2,0,0,4.45,4,0.71,6,2,4,10.91812931,24.945,1.96998569,30.585,5.64,10.73,0.63096,4.496,1.0347744,4.496,0,0,1.181986674,2.1106628,1.040117261,2.1106628,0,2.1106628,219.72,63,13.92,229,166,229,0.261939219,0.04341534,0.659913169,0.034732272,0,0.34885635,0.037772299
23,[1],"[1] Z.-Z. Yuan, S.-L. Bao, Y. Lu, D.-P. Zhang, L. Yao, A new criterion for evaluating the glass-forming ability of bulk glass forming alloys, J. Alloys . Compd. 459 (2008) 251–260. https://doi.org/10.1016/j.jallcom.2007.05.037.",Fe58Cr5Mo14Er2C15B6,6,1303.8912,1520.1454,411.7,BCC_B2,22545.57,16.47286487,-25702.13822,-1.272597276,0.42076,MOB_BG,7.9226,MOB_BG,0.11995,0.193472756,6.62,1.9765,0.287396503,0.58,0,0.06,0,0,0,0,0,0.05,0.14,0,0.15,0,0,0,0.02,0,0,0,0,0,0,0,6,0.620483682,0.586339493,0.580231006,0.58001038,0.580000117,24.72,63,8.0544,68,5,26,57.92,42,7.4136,77,35,55,54.21975,156.448,18.09413,167.259,10.811,55.845,2314.55,2053,619.355,3823,1770,1811,8.72,11,2.0976,14,3,8,3.76,4,0.7392,6,2,4,125.29,113,19.7418,189,76,132,1.9765,1.31,0.23105,2.55,1.24,1.83,1.81,1,0.3078,2,1,2,0.36,2,0.5688,2,0,0,4.43,6,2.0378,6,0,6,0.24,12,0.4704,12,0,0,6.84,11,1.632,14,3,8,0.19,1,0.3078,1,0,0,0.9,5,1.422,5,0,0,3.27,5,1.5042,5,0,4,0.04,2,0.0784,2,0,0,4.4,4,0.68,6,2,4,10.86755,24.945,2.171229,30.585,5.64,10.73,0.76584,4.496,1.2100272,4.496,0,0,1.224184424,2.1106628,1.028314916,2.1106628,0,2.1106628,219.27,63,14.9842,229,166,229,0.264619883,0.052631579,0.647660819,0.035087719,0,0.34885635,0.038744874
24,[10],"[10] Z.B. Jiao, H.X. Li, J.E. Gao, Y. Wu, Z.P. Lu, Effects of alloying elements on glass formation, mechanical and soft-magnetic properties of Fe-based metallic glasses, Intermetallics. 19 (2011) 1502–1508. https://doi.org/10.1016/j.intermet.2011.05.020.",Fe76Si3.3P8.7C7.0B5.0,1,1241.25257,1517.23317,952,FCC_L12,21651.3617,15.76858333,-18550.2251,-0.869518697,0.21914,FCC_L12#1,0.64564,BCC_B2#1,0.118636,0.148386826,7.077,1.92453,0.202469699,0.76,0,0.05,0.033,0,0,0,0,0,0,0.087,0.07,0,0,0,0,0,0,0,0,0,0,0,5,0.770492051,0.760670254,0.760004206,0.760000035,0.76,22.197,21,5.78056,26,5,26,60.585,28,8.4892,83,55,55,47.44503779,45.034,12.76794255,55.845,10.811,55.845,1844.6461,3505.7,327.304936,3823,317.3,1811,9.477,7,2.24504,15,8,8,3.64,2,0.5472,4,2,4,122.812,56,13.96576,132,76,132,1.92453,0.72,0.14530458,2.55,1.83,1.83,2,0,0,2,2,2,0.517,3,0.78584,3,0,0,4.56,6,2.1888,6,0,6,0,0,0,0,0,0,7.077,5,1.40296,8,3,8,0,0,0,0,0,0,0.923,5,1.40296,5,0,0,3.04,4,1.4592,4,0,4,0,0,0,0,0,0,3.963,2,0.167562,5,3,4,11.54635571,16.9302381,2.505136057,22.5702381,5.64,10.73,0.557804,4.496,0.84786208,4.496,0,0,1.604103728,2.1106628,0.769969789,2.1106628,0,2.1106628,203.585,227,40.17619,229,2,229,0.282605624,0.073053554,0.644340822,0,0,0.121553261,0.019520377
25,[10],"[10] Z.B. Jiao, H.X. Li, J.E. Gao, Y. Wu, Z.P. Lu, Effects of alloying elements on glass formation, mechanical and soft-magnetic properties of Fe-based metallic glasses, Intermetallics. 19 (2011) 1502–1508. https://doi.org/10.1016/j.intermet.2011.05.020.",Fe75Si3.3P8.7C7.0B5.0Al1,2,1251.35257,1521.28317,971,FCC_L12,21650.3617,15.67430435,-19149.7251,-0.92275995,0.21691,FCC_L12#1,0.55748,FCC_L12#1,0.118786,0.149398905,7.027,1.92233,0.204668198,0.75,0,0.05,0.033,0,0,0,0,0,0,0.087,0.07,0,0.01,0,0,0,0,0,0,0,0,0,6,0.760695734,0.750688813,0.750004435,0.750000038,0.75,22.067,21,5.8995,26,5,26,60.765,28,8.6475,83,55,55,47.15640318,45.034,13.03289523,55.845,10.811,55.845,1835.8708,3505.7,329.411008,3823,317.3,1811,9.527,7,2.2905,15,8,8,3.63,2,0.555,4,2,4,122.702,56,13.947,132,76,132,1.92233,0.94,0.14621538,2.55,1.61,1.83,2,0,0,2,2,2,0.527,3,0.7905,3,0,0,4.5,6,2.25,6,0,6,0,0,0,0,0,0,7.027,5,1.4595,8,3,8,0,0,0,0,0,0,0.973,5,1.4595,5,0,0,3,4,1.5,4,0,4,0,0,0,0,0,0,3.973,2,0.169302,5,3,4,11.60385571,16.9302381,2.588858943,22.5702381,5.64,10.73,0.557804,4.496,0.84786208,4.496,0,0,1.5829971,2.1106628,0.79149855,2.1106628,0,2.1106628,203.545,227,40.15963,229,2,229,0.284616479,0.074996442,0.640387078,0,0,0.198203144,0.019940103
26,[10],"[10] Z.B. Jiao, H.X. Li, J.E. Gao, Y. Wu, Z.P. Lu, Effects of alloying elements on glass formation, mechanical and soft-magnetic properties of Fe-based metallic glasses, Intermetallics. 19 (2011) 1502–1508. https://doi.org/10.1016/j.intermet.2011.05.020.",Fe75Si3.3P8.7C7.0B5.0Ti1,1.5,1240.21257,2005.17317,930,FCC_L12,42910.0617,27.44405033,-19308.3251,-0.92275995,2.0527,MB2_C32,3.7606,MB2_C32,0.118816,0.149726374,7.037,1.92163,0.205851507,0.75,0,0.05,0.033,0,0,0,0,0,0,0.087,0.07,0,0,0,0,0,0.01,0,0,0,0,0,6,0.760695734,0.750688813,0.750004435,0.750000038,0.75,22.157,21,5.7645,26,5,26,60.465,40,8.5468,83,43,55,47.36525779,45.034,12.72964815,55.845,10.811,55.845,1845.9461,3505.7,328.894014,3823,317.3,1811,9.437,11,2.26424,15,4,8,3.64,2,0.5472,4,2,4,123.092,84,14.10016,160,76,132,1.92163,1.01,0.14650518,2.55,1.54,1.83,2,0,0,2,2,2,0.517,3,0.78584,3,0,0,4.52,6,2.22,6,0,6,0,0,0,0,0,0,7.037,5,1.4445,8,3,8,0,0,0,0,0,0,0.923,5,1.40296,5,0,0,3.08,8,1.4784,8,0,4,0,0,0,0,0,0,4.003,5,0.17964,8,3,4,11.60595571,16.9302381,2.592512943,22.5702381,5.64,10.73,0.557804,4.496,0.84786208,4.496,0,0,1.582997325,2.1106628,0.791498212,2.1106628,0,2.1106628,203.235,227,40.21599,229,2,229,0.284212022,0.073468808,0.64231917,0,0,0.225102875,0.020166227
27,[10],"[10] Z.B. Jiao, H.X. Li, J.E. Gao, Y. Wu, Z.P. Lu, Effects of alloying elements on glass formation, mechanical and soft-magnetic properties of Fe-based metallic glasses, Intermetallics. 19 (2011) 1502–1508. https://doi.org/10.1016/j.intermet.2011.05.020.",Fe75Si3.3P8.7C7.0B5.0V1,1.5,1229.72257,1517.16317,942,FCC_L12,22665.8617,16.57118249,-18987.7251,-0.92275995,0.23553,BCC_B2#1,1.6023,FCC_L12#1,0.118696,0.148665562,7.047,1.92253,0.204372452,0.75,0,0.05,0.033,0,0,0,0,0,0,0.087,0.07,0,0,0,0,0,0,0.01,0,0,0,0,6,0.760695734,0.750688813,0.750004435,0.750000038,0.75,22.167,21,5.76616,26,5,26,60.495,37,8.5324,83,46,55,47.39600279,45.034,12.74440575,55.845,10.811,55.845,1848.3661,3505.7,333.104814,3823,317.3,1811,9.447,10,2.25944,15,5,8,3.64,2,0.5472,4,2,4,123.022,77,14.06656,153,76,132,1.92253,0.92,0.14613258,2.55,1.63,1.83,2,0,0,2,2,2,0.517,3,0.78584,3,0,0,4.53,6,2.205,6,0,6,0,0,0,0,0,0,7.047,5,1.4295,8,3,8,0,0,0,0,0,0,0.923,5,1.40296,5,0,0,3.07,7,1.4736,7,0,4,0,0,0,0,0,0,3.993,4,0.172782,7,3,4,11.56915571,16.9302381,2.528480943,22.5702381,5.64,10.73,0.557804,4.496,0.84786208,4.496,0,0,1.5829971,2.1106628,0.79149855,2.1106628,0,2.1106628,203.585,227,40.17619,229,2,229,0.283808713,0.073364552,0.642826735,0,0,0.190711652,0.019883486
28,[10],"[10] Z.B. Jiao, H.X. Li, J.E. Gao, Y. Wu, Z.P. Lu, Effects of alloying elements on glass formation, mechanical and soft-magnetic properties of Fe-based metallic glasses, Intermetallics. 19 (2011) 1502–1508. https://doi.org/10.1016/j.intermet.2011.05.020.",Fe75Si3.3P8.7C7.0B5.0Cr1,2,1235.51257,1515.31317,942,FCC_L12,21740.3617,15.86134659,-18679.7251,-0.92275995,0.22302,BCC_B2#1,0.66862,BCC_B2#1,0.118656,0.148460919,7.057,1.92283,0.203964436,0.75,0,0.05,0.033,0,0,0,0,0.01,0,0.087,0.07,0,0,0,0,0,0,0,0,0,0,0,6,0.760695734,0.750688813,0.750004435,0.750000038,0.75,22.177,21,5.77096,26,5,26,60.525,34,8.518,83,49,55,47.40654879,45.034,12.74946783,55.845,10.811,55.845,1848.3361,3505.7,333.052614,3823,317.3,1811,9.457,9,2.25464,15,6,8,3.64,2,0.5472,4,2,4,122.882,63,13.99936,139,76,132,1.92283,0.89,0.14600838,2.55,1.66,1.83,1.99,1,0.0198,2,1,2,0.517,3,0.78584,3,0,0,4.55,6,2.184,6,0,6,0,0,0,0,0,0,7.057,5,1.4145,8,3,8,0.01,1,0.0198,1,0,0,0.923,5,1.40296,5,0,0,3.05,5,1.464,5,0,4,0,0,0,0,0,0,3.983,3,0.171042,6,3,4,11.55095571,16.9302381,2.504032057,22.5702381,5.64,10.73,0.557804,4.496,0.84786208,4.496,0,0,1.5829971,2.1106628,0.79149855,2.1106628,0,2.1106628,203.585,227,40.17619,229,2,229,0.281989514,0.073260592,0.644749894,0,0,0.179650656,0.019805345
29,[10],"[10] Z.B. Jiao, H.X. Li, J.E. Gao, Y. Wu, Z.P. Lu, Effects of alloying elements on glass formation, mechanical and soft-magnetic properties of Fe-based metallic glasses, Intermetallics. 19 (2011) 1502–1508. https://doi.org/10.1016/j.intermet.2011.05.020.",Fe75.5Si3.3P8.7C7.0B5.0Mn0.5,1,1242.34257,1516.05317,949,FCC_L12,21582.7617,15.71690861,-18601.7251,-0.899621616,0.21744,FCC_L12#1,0.64906,BCC_B2#1,0.118656,0.148470487,7.072,1.92313,0.204080139,0.755,0,0.05,0.033,0,0,0,0,0,0,0.087,0.07,0,0,0,0,0.005,0,0,0,0,0,0,6,0.765576907,0.755679222,0.755004319,0.755000036,0.755,22.192,21,5.77816,26,5,26,60.57,31,8.4964,83,52,55,47.44050302,45.034,12.76576586,55.845,10.811,55.845,1843.1861,3505.7,327.655336,3823,317.3,1811,9.472,8,2.24744,15,7,8,3.64,2,0.5472,4,2,4,122.847,63,13.98256,139,76,132,1.92313,1,0.14588418,2.55,1.55,1.83,2,0,0,2,2,2,0.517,3,0.78584,3,0,0,4.555,6,2.1864,6,0,6,0,0,0,0,0,0,7.072,5,1.40128,8,3,8,0,0,0,0,0,0,0.923,5,1.40296,5,0,0,3.045,5,1.4616,5,0,4,0,0,0,0,0,0,3.968,2,0.168432,5,3,4,11.54514365,16.9302381,2.505426954,22.5702381,5.64,10.73,0.557804,4.496,0.84786208,4.496,0,0,1.593551965,2.1106628,0.780837361,2.1106628,0,2.1106628,203.525,227,40.15135,229,2,229,0.28280543,0.073105204,0.644089367,0,0,0.221199217,0.019826807
30,[10],"[10] Z.B. Jiao, H.X. Li, J.E. Gao, Y. Wu, Z.P. Lu, Effects of alloying elements on glass formation, mechanical and soft-magnetic properties of Fe-based metallic glasses, Intermetallics. 19 (2011) 1502–1508. https://doi.org/10.1016/j.intermet.2011.05.020.",Fe69Si3.3P8.7C7.0B5.0Co7,3,1211.22257,1504.98317,903,FCC_L12,22628.1617,16.73590988,-19272.9251,-1.103128837,0.24603,FCC_L12#1,0.80073,BCC_B2#1,0.118636,0.148386826,7.147,1.92803,0.201233742,0.69,0.07,0.05,0.033,0,0,0,0,0,0,0.087,0.07,0,0,0,0,0,0,0,0,0,0,0,6,0.705023404,0.691052402,0.690007674,0.690000073,0.69,22.267,22,5.81416,27,5,26,60.795,28,8.3884,83,55,55,47.66121144,48.122195,12.87170591,58.933195,10.811,55.845,1841.6361,3505.7,328.027336,3823,317.3,1811,9.547,7,2.21144,15,8,8,3.64,2,0.5472,4,2,4,122.392,56,13.76416,132,76,132,1.92803,0.72,0.14385558,2.55,1.83,1.83,2,0,0,2,2,2,0.517,3,0.78584,3,0,0,4.63,7,2.2224,7,0,6,0,0,0,0,0,0,7.147,6,1.43656,9,3,8,0,0,0,0,0,0,0.923,5,1.40296,5,0,0,2.97,4,1.4256,4,0,4,0,0,0,0,0,0,3.893,2,0.280402,5,3,4,11.51240571,16.9302381,2.513284057,22.5702381,5.64,10.73,0.557804,4.496,0.84786208,4.496,0,0,1.564750316,2.1106628,0.753359228,2.1106628,0,2.1106628,201.135,227,40.16079,229,2,229,0.279837694,0.072338044,0.647824262,0,0,0.121553261,0.019293391
