Repository: usccolumbia/ML_BMGs

The identification of suitable alloy compositions for the formation of bulk metallic glasses (BMGs) is a key challenge in materials science. In this study, we developed machine learning (ML) models to predict the critical casting diameter (𝐷𝑚𝑎𝑥) of Fe-based BMGs, enabling rapid assessment of glass-forming ability (GFA) using composition-based and calculated thermophysical features

Datasets for paper https://www.mdpi.com/2075-4701/15/7/763#Data_Availability_Statement

Machine Learning-Driven Prediction of Glass-Forming Ability in Fe-Based Bulk Metallic Glasses Using Thermophysical Features and Data Augmentation

Three datasets

BMG_DS1 Bulk glass forming alloy Concentration 495 22\\

File: code/Ensembles/DS2+DS3/data_ensemble.csv (part 2 of 16)
onegativity,max_Electronegativity,min_Electronegativity,most_Electronegativity,mean_NsValence,maxdiff_NsValence,dev_NsValence,max_NsValence,min_NsValence,most_NsValence,mean_NpValence,maxdiff_NpValence,dev_NpValence,max_NpValence,min_NpValence,most_NpValence,mean_NdValence,maxdiff_NdValence,dev_NdValence,max_NdValence,min_NdValence,most_NdValence,mean_NfValence,maxdiff_NfValence,dev_NfValence,max_NfValence,min_NfValence,most_NfValence,mean_NValance,maxdiff_NValance,dev_NValance,max_NValance,min_NValance,most_NValance,mean_NsUnfilled,maxdiff_NsUnfilled,dev_NsUnfilled,max_NsUnfilled,min_NsUnfilled,most_NsUnfilled,mean_NpUnfilled,maxdiff_NpUnfilled,dev_NpUnfilled,max_NpUnfilled,min_NpUnfilled,most_NpUnfilled,mean_NdUnfilled,maxdiff_NdUnfilled,dev_NdUnfilled,max_NdUnfilled,min_NdUnfilled,most_NdUnfilled,mean_NfUnfilled,maxdiff_NfUnfilled,dev_NfUnfilled,max_NfUnfilled,min_NfUnfilled,most_NfUnfilled,mean_NUnfilled,maxdiff_NUnfilled,dev_NUnfilled,max_NUnfilled,min_NUnfilled,most_NUnfilled,mean_GSvolume_pa,maxdiff_GSvolume_pa,dev_GSvolume_pa,max_GSvolume_pa,min_GSvolume_pa,most_GSvolume_pa,mean_GSbandgap,maxdiff_GSbandgap,dev_GSbandgap,max_GSbandgap,min_GSbandgap,most_GSbandgap,mean_GSmagmom,maxdiff_GSmagmom,dev_GSmagmom,max_GSmagmom,min_GSmagmom,most_GSmagmom,mean_SpaceGroupNumber,maxdiff_SpaceGroupNumber,dev_SpaceGroupNumber,max_SpaceGroupNumber,min_SpaceGroupNumber,most_SpaceGroupNumber,frac_sValence,frac_pValence,frac_dValence,frac_fValence,CanFormIonic,MaxIonicChar,MeanIonicChar
31,[10],"[10] Z.B. Jiao, H.X. Li, J.E. Gao, Y. Wu, Z.P. Lu, Effects of alloying elements on glass formation, mechanical and soft-magnetic properties of Fe-based metallic glasses, Intermetallics. 19 (2011) 1502–1508. https://doi.org/10.1016/j.intermet.2011.05.020.",Fe71Si3.3P8.7C7.0B5.0Ni5,3,1233.29257,1516.07317,948,FCC_L12,22468.0617,16.43762011,-18804.2251,-1.053901427,0.23464,FCC_L12#1,0.61886,BCC_B2#1,0.118636,0.148386826,7.177,1.92853,0.201349793,0.71,0,0.05,0.033,0,0.05,0,0,0,0,0.087,0.07,0,0,0,0,0,0,0,0,0,0,0,6,0.722950897,0.710850294,0.710005768,0.710000053,0.71,22.297,23,5.82856,28,5,26,60.885,28,8.3567,83,55,55,47.58745779,47.8824,12.83630415,58.6934,10.811,55.845,1840.4961,3505.7,328.300936,3823,317.3,1811,9.577,7,2.23934,15,8,8,3.64,2,0.5472,4,2,4,122.412,56,13.77376,132,76,132,1.92853,0.72,0.14364858,2.55,1.83,1.83,2,0,0,2,2,2,0.517,3,0.78584,3,0,0,4.66,8,2.2368,8,0,6,0,0,0,0,0,0,7.177,7,1.45096,10,3,8,0,0,0,0,0,0,0.923,5,1.40296,5,0,0,2.94,4,1.5052,4,0,4,0,0,0,0,0,0,3.863,3,0.336462,5,2,4,11.52585571,16.9302381,2.510056057,22.5702381,5.64,10.73,0.557804,4.496,0.84786208,4.496,0,0,1.528340323,2.1106628,0.826897917,2.1106628,0,2.1106628,203.385,227,40.09339,229,2,229,0.278667967,0.072035669,0.649296363,0,0,0.121553261,0.019318133
32,[10],"[10] Z.B. Jiao, H.X. Li, J.E. Gao, Y. Wu, Z.P. Lu, Effects of alloying elements on glass formation, mechanical and soft-magnetic properties of Fe-based metallic glasses, Intermetallics. 19 (2011) 1502–1508. https://doi.org/10.1016/j.intermet.2011.05.020.",Fe75.7Si3.3P8.7C7.0B5.0Cu0.3,3,1241.33257,1516.29317,954,FCC_L12,21689.4617,15.80349211,-18387.7251,-0.889116886,0.21995,FCC_L12#1,0.64189,BCC_B2#1,0.118633,0.148377843,7.086,1.92474,0.202407837,0.757,0,0.05,0.033,0,0,0,0,0,0,0.087,0.07,0,0,0,0,0,0,0,0.003,0,0,0,6,0.767538924,0.757675585,0.757004273,0.757000036,0.757,22.206,24,5.78488,29,5,26,60.612,28,8.496568,83,55,55,47.46814079,52.735,12.77903199,63.546,10.811,55.845,1843.28641,3505.7,327.6312616,3823,317.3,1811,9.486,7,2.249804,15,8,8,3.64,2,0.5472,4,2,4,122.812,56,13.96576,132,76,132,1.92474,0.72,0.14521764,2.55,1.83,1.83,1.997,1,0.005982,2,1,2,0.517,3,0.78584,3,0,0,4.572,10,2.19456,10,0,6,0,0,0,0,0,0,7.086,8,1.40728,11,3,8,0.003,1,0.005982,1,0,0,0.923,5,1.40296,5,0,0,3.028,4,1.471608,4,0,4,0,0,0,0,0,0,3.954,4,0.18372,5,1,4,11.54737571,16.9302381,2.504891257,22.5702381,5.64,10.73,0.557804,4.496,0.84786208,4.496,0,0,1.59777174,2.1106628,0.776517065,2.1106628,0,2.1106628,203.573,227,40.171222,229,2,229,0.281823314,0.072960768,0.645215919,0,0,0.121553261,0.019509139
33,[10],"[10] Z.B. Jiao, H.X. Li, J.E. Gao, Y. Wu, Z.P. Lu, Effects of alloying elements on glass formation, mechanical and soft-magnetic properties of Fe-based metallic glasses, Intermetallics. 19 (2011) 1502–1508. https://doi.org/10.1016/j.intermet.2011.05.020.",Fe75.5Si3.3P8.7C7.0B5.0Zr0.5,0.5,1240.70257,1900.43317,911,FCC_L12,37815.0617,25.02240766,-19061.7251,-0.899621616,2.6329,FCC_L12#1,5.2905,FCC_L12#1,0.118786,0.149931628,7.057,1.92203,0.206664896,0.755,0,0.05,0.033,0,0,0,0.005,0,0,0.087,0.07,0,0,0,0,0,0,0,0,0,0,0,6,0.765576907,0.755679222,0.755004319,0.755000036,0.755,22.267,35,5.81416,40,5,26,60.53,39,8.5156,83,44,55,47.62193279,80.413,12.85285215,91.224,10.811,55.845,1846.2311,3505.7,329.742225,3823,317.3,1811,9.457,11,2.25464,15,4,8,3.645,3,0.5496,5,2,4,123.027,99,14.06896,175,76,132,1.92203,1.22,0.14633958,2.55,1.33,1.83,2,0,0,2,2,2,0.517,3,0.78584,3,0,0,4.54,6,2.2046,6,0,6,0,0,0,0,0,0,7.057,5,1.42393,8,3,8,0,0,0,0,0,0,0.923,5,1.40296,5,0,0,3.06,8,1.4688,8,0,4,0,0,0,0,0,0,3.983,5,0.171042,8,3,4,11.60868071,17.555,2.60604125,23.195,5.64,10.73,0.557804,4.496,0.84786208,4.496,0,0,1.593550414,2.1106628,0.780839703,2.1106628,0,2.1106628,203.41,227,40.19784,229,2,229,0.283406547,0.073260592,0.643332861,0,0,0.310714689,0.020308414
34,[10],"[10] Z.B. Jiao, H.X. Li, J.E. Gao, Y. Wu, Z.P. Lu, Effects of alloying elements on glass formation, mechanical and soft-magnetic properties of Fe-based metallic glasses, Intermetallics. 19 (2011) 1502–1508. https://doi.org/10.1016/j.intermet.2011.05.020.",Fe75.5Si3.3P8.7C7.0B5.0Nb0.5,1.5,1241.33257,1691.71317,946,FCC_L12,28989.4617,20.23570892,-18806.5251,-0.899621616,1.8928,FCC_L12#1,4.0566,FCC_L12#1,0.118726,0.149061091,7.062,1.92338,0.203653077,0.755,0,0.05,0.033,0.005,0,0,0,0,0,0.087,0.07,0,0,0,0,0,0,0,0,0,0,0,6,0.765576907,0.755679222,0.755004319,0.755000036,0.755,22.272,36,5.81656,41,5,26,60.545,36,8.5084,83,47,55,47.63034469,82.09538,12.85688987,92.90638,10.811,55.845,1849.3411,3505.7,335.184725,3823,317.3,1811,9.462,10,2.25224,15,5,8,3.645,3,0.5496,5,2,4,122.972,88,14.04256,164,76,132,1.92338,0.95,0.14578068,2.55,1.6,1.83,1.995,1,0.00995,2,1,2,0.517,3,0.78584,3,0,0,4.55,6,2.1895,6,0,6,0,0,0,0,0,0,7.062,5,1.41638,8,3,8,0.005,1,0.00995,1,0,0,0.923,5,1.40296,5,0,0,3.05,6,1.464,6,0,4,0,0,0,0,0,0,3.978,4,0.170172,7,3,4,11.58360571,16.9302381,2.56216,22.5702381,5.64,10.73,0.557804,4.496,0.84786208,4.496,0,0,1.593550414,2.1106628,0.780839703,2.1106628,0,2.1106628,203.585,227,40.17619,229,2,229,0.282497876,0.073208723,0.644293401,0,0,0.201982698,0.019745724
35,[10],"[10] Z.B. Jiao, H.X. Li, J.E. Gao, Y. Wu, Z.P. Lu, Effects of alloying elements on glass formation, mechanical and soft-magnetic properties of Fe-based metallic glasses, Intermetallics. 19 (2011) 1502–1508. https://doi.org/10.1016/j.intermet.2011.05.020.",Fe73Si3.3P8.7C7.0B5.0Mo3,5,1257.42257,1502.62317,853,FCC_L12,21319.3617,15.46448965,-19357.6251,-0.995882275,0.20122,BCC_B2#1,1.9621,MOB_BG,0.118966,0.15027352,7.017,1.93443,0.205648426,0.73,0,0.05,0.033,0,0,0,0,0,0.03,0.087,0.07,0,0,0,0,0,0,0,0,0,0,0,6,0.741524106,0.730743248,0.730004959,0.730000044,0.73,22.677,37,6.01096,42,5,26,60.435,33,8.5612,83,50,55,48.64848779,85.149,13.34559855,95.96,10.811,55.845,1877.1961,3505.7,380.62117,3823,317.3,1811,9.417,9,2.27384,15,6,8,3.67,3,0.5616,5,2,4,123.472,78,14.28256,154,76,132,1.93443,0.72,0.15474018,2.55,1.83,1.83,1.97,1,0.0582,2,1,2,0.517,3,0.78584,3,0,0,4.53,6,2.1744,6,0,6,0,0,0,0,0,0,7.017,5,1.43518,8,3,8,0.03,1,0.0582,1,0,0,0.923,5,1.40296,5,0,0,3.07,5,1.4736,5,0,4,0,0,0,0,0,0,4.023,3,0.21632,6,3,4,11.69515571,16.9302381,2.709114714,22.5702381,5.64,10.73,0.557804,4.496,0.84786208,4.496,0,0,1.540783844,2.1106628,0.832023276,2.1106628,0,2.1106628,203.585,227,40.17619,229,2,229,0.280746758,0.07367821,0.645575032,0,0,0.121553261,0.02018633
36,[11],"[11] A. Inoue, B. Shen, New Fe-based bulk glassy alloys with high saturated magnetic flux density of 1.4–1.5T, Mater. Sci. Eng. A. 375–377 (2004) 302–306. https://doi.org/10.1016/j.msea.2003.10.058.",Fe75B15Si10,0.25,1465.59,1519.19,623,BCC_B2,17953.9,12.11436906,-27340.5,-0.730588061,0.053213,M2B_C16,2.4329,MB_B27,0.1179,0.156531642,6.85,1.8685,0.074984998,0.75,0,0.15,0.1,0,0,0,0,0,0,0,0,0,0,0,0,0,0,0,0,0,0,0,3,0.771362431,0.752583682,0.750054313,0.750001452,0.750000008,21.65,21,6.525,26,5,26,59.85,23,7.275,78,55,55,46.31395,45.034,14.296575,55.845,10.811,55.845,1879.15,661,140.655,2348,1687,1811,9.35,6,2.025,14,8,8,3.6,2,0.6,4,2,4,122.7,48,13.95,132,84,132,1.8685,0.21,0.05775,2.04,1.83,1.83,2,0,0,2,2,2,0.35,2,0.525,2,0,0,4.5,6,2.25,6,0,6,0,0,0,0,0,0,6.85,5,1.725,8,3,8,0,0,0,0,0,0,1.15,5,1.725,5,0,0,3,4,1.5,4,0,4,0,0,0,0,0,0,4.15,1,0.255,5,4,4,11.167375,13.2675,1.854525,20.44,7.1725,10.73,0.3059,1.524,0.45885,1.524,0,0,1.5829971,2.1106628,0.79149855,2.1106628,0,2.1106628,219.35,63,16.005,229,166,229,0.291970803,0.051094891,0.656934307,0,0,0.010964447,0.002797279
37,[1],"[1] Z.-Z. Yuan, S.-L. Bao, Y. Lu, D.-P. Zhang, L. Yao, A new criterion for evaluating the glass-forming ability of bulk glass forming alloys, J. Alloys . Compd. 459 (2008) 251–260. https://doi.org/10.1016/j.jallcom.2007.05.037.",(Fe0.75B0.15Si0.10)99Zr1,0.75,1475.76,2453.69,585,BCC_B2,57084.9,31.72691064,-28058.1,-0.779283715,2.3123,MB2_C32,10.272,MB2_C32,0.118301,0.158840971,6.8215,1.863115,0.091855031,0.7425,0,0.1485,0.099,0,0,0,0.01,0,0,0,0,0,0,0,0,0,0,0,0,0,0,0,4,0.763714279,0.745058445,0.74255377,0.742501437,0.742500008,21.8335,35,6.5505825,40,5,26,59.6915,34,7.2807075,78,44,55,46.7630505,80.413,14.375914,91.224,10.811,55.845,1881.6385,661,143.4365955,2348,1687,1811,9.2965,10,2.0312325,14,4,8,3.614,3,0.60093,5,2,4,123.223,91,14.069385,175,84,132,1.863115,0.71,0.059838075,2.04,1.33,1.83,2,0,0,2,2,2,0.3465,2,0.5214825,2,0,0,4.475,6,2.264625,6,0,6,0,0,0,0,0,0,6.8215,5,1.7500725,8,3,8,0,0,0,0,0,0,1.1385,5,1.7134425,5,0,0,3.05,8,1.50975,8,0,4,0,0,0,0,0,0,4.1885,4,0.3172455,8,4,4,11.28765125,16.0225,2.050312027,23.195,7.1725,10.73,0.302841,1.524,0.455775705,1.524,0,0,1.567167129,2.1106628,0.807091071,2.1106628,0,2.1106628,219.0965,63,16.2715905,229,166,229,0.293190647,0.05079528,0.656014073,0,0,0.118407193,0.004147465
38,[1],"[1] Z.-Z. Yuan, S.-L. Bao, Y. Lu, D.-P. Zhang, L. Yao, A new criterion for evaluating the glass-forming ability of bulk glass forming alloys, J. Alloys . Compd. 459 (2008) 251–260. https://doi.org/10.1016/j.jallcom.2007.05.037.",(Fe0.75B0.15Si0.10)99Nb1,0.5,1471.24,1592.15,619,BCC_B2,20794.5,13.93887848,-27535,-0.779283715,0.27092,MB2_C32,5.4855,M3B4_D7B,0.118181,0.157167472,6.8315,1.865815,0.079247939,0.7425,0,0.1485,0.099,0.01,0,0,0,0,0,0,0,0,0,0,0,0,0,0,0,0,0,0,4,0.763714279,0.745058445,0.74255377,0.742501437,0.742500008,21.8435,36,6.5555325,41,5,26,59.7215,31,7.2658575,78,47,55,46.7798743,82.09538,14.38424178,92.90638,10.811,55.845,1887.8585,1063,153.9048555,2750,1687,1811,9.3065,9,2.0262825,14,5,8,3.614,3,0.60093,5,2,4,123.113,80,14.014935,164,84,132,1.865815,0.44,0.058501575,2.04,1.6,1.83,1.99,1,0.0198,2,1,2,0.3465,2,0.5214825,2,0,0,4.495,6,2.234925,6,0,6,0,0,0,0,0,0,6.8315,5,1.7352225,8,3,8,0.01,1,0.0198,1,0,0,1.1385,5,1.7134425,5,0,0,3.03,6,1.49985,6,0,4,0,0,0,0,0,0,4.1785,3,0.3004155,7,4,4,11.23750125,13.2675,1.960944728,20.44,7.1725,10.73,0.302841,1.524,0.455775705,1.524,0,0,1.567167129,2.1106628,0.807091071,2.1106628,0,2.1106628,219.4465,63,15.8736105,229,166,229,0.291297665,0.050720925,0.65798141,0,0,0.04724739,0.003121088
39,[1],"[1] Z.-Z. Yuan, S.-L. Bao, Y. Lu, D.-P. Zhang, L. Yao, A new criterion for evaluating the glass-forming ability of bulk glass forming alloys, J. Alloys . Compd. 459 (2008) 251–260. https://doi.org/10.1016/j.jallcom.2007.05.037.",(Fe0.75B0.15Si0.10)98Nb2,1,1478.4,1701.87,615,BCC_B2,25201.4,16.5346394,-27722.4,-0.814015413,0.46537,MB2_C32,5.8315,M3B4_D7B,0.118462,0.157758213,6.813,1.86313,0.083206389,0.735,0,0.147,0.098,0.02,0,0,0,0,0,0,0,0,0,0,0,0,0,0,0,0,0,0,4,0.756199709,0.737536911,0.735053229,0.735001423,0.735000008,22.037,36,6.58413,41,5,26,59.593,31,7.25543,78,47,55,47.2457986,82.09538,14.46724931,92.90638,10.811,55.845,1896.567,1063,166.858622,2750,1687,1811,9.263,9,2.02713,14,5,8,3.628,3,0.60172,5,2,4,123.526,80,14.07574,164,84,132,1.86313,0.44,0.0592263,2.04,1.6,1.83,1.98,1,0.0392,2,1,2,0.343,2,0.51793,2,0,0,4.49,6,2.2197,6,0,6,0,0,0,0,0,0,6.813,5,1.74489,8,3,8,0.02,1,0.0392,1,0,0,1.127,5,1.70177,5,0,0,3.06,6,1.4994,6,0,4,0,0,0,0,0,0,4.207,3,0.344862,7,4,4,11.3076275,13.2675,2.06483991,20.44,7.1725,10.73,0.299782,1.524,0.45267082,1.524,0,0,1.551337158,2.1106628,0.822208694,2.1106628,0,2.1106628,219.543,63,15.741642,229,166,229,0.290620872,0.050344929,0.659034199,0,0,0.04724739,0.003437791
40,[1],"[1] Z.-Z. Yuan, S.-L. Bao, Y. Lu, D.-P. Zhang, L. Yao, A new criterion for evaluating the glass-forming ability of bulk glass forming alloys, J. Alloys . Compd. 459 (2008) 251–260. https://doi.org/10.1016/j.jallcom.2007.05.037.",(Fe0.75B0.15Si0.10)96Nb4,1.5,1485.47,1816.91,606,BCC_B2,30385.1,19.28057226,-28075.4,-0.869308687,0.70344,M3B4_D7B,6.2448,M3B4_D7B,0.119024,0.158808712,6.776,1.85776,0.090366932,0.72,0,0.144,0.096,0.04,0,0,0,0,0,0,0,0,0,0,0,0,0,0,0,0,0,0,4,0.741587486,0.722521202,0.720052217,0.720001394,0.720000008,22.424,36,6.63552,41,5,26,59.336,31,7.23072,78,47,55,48.1776472,82.09538,14.61928666,92.90638,10.811,55.845,1913.984,1063,191.877888,2750,1687,1811,9.176,9,2.02752,14,5,8,3.656,3,0.60288,5,2,4,124.352,80,14.18496,164,84,132,1.85776,0.44,0.0605952,2.04,1.6,1.83,1.96,1,0.0768,2,1,2,0.336,2,0.51072,2,0,0,4.48,6,2.1888,6,0,6,0,0,0,0,0,0,6.776,5,1.76256,8,3,8,0.04,1,0.0768,1,0,0,1.104,5,1.67808,5,0,0,3.12,6,1.4976,6,0,4,0,0,0,0,0,0,4.264,3,0.430848,7,4,4,11.44788,13.2675,2.26505664,20.44,7.1725,10.73,0.293664,1.524,0.44636928,1.524,0,0,1.519677216,2.1106628,0.851019241,2.1106628,0,2.1106628,219.736,63,15.475968,229,166,229,0.289256198,0.049586777,0.661157025,0,0,0.04724739,0.004049877
41,[1],"[1] Z.-Z. Yuan, S.-L. Bao, Y. Lu, D.-P. Zhang, L. Yao, A new criterion for evaluating the glass-forming ability of bulk glass forming alloys, J. Alloys . Compd. 459 (2008) 251–260. https://doi.org/10.1016/j.jallcom.2007.05.037.",[(Fe0.9Co0.1)0.75B0.2Si0.05]96Nb4,2,1395.49,1823.01,300,none,32853.2,21.51592467,-28180.1,-1.061942209,0.87765,M3B4_D7B,14.541,M3B4_D7B,0.117872,0.174450844,6.8,1.86808,0.097715473,0.648,0.072,0.192,0.048,0.04,0,0,0,0,0,0,0,0,0,0,0,0,0,0,0,0,0,0,5,0.682536446,0.653997862,0.648298287,0.648018578,0.648000338,22.064,36,7.32672,41,5,26,59.264,31,6.68928,78,47,55,47.57082124,82.09538,15.9863622,92.90638,10.811,55.845,1942.616,1063,220.258176,2750,1687,1811,9.2,9,1.92,14,5,8,3.608,3,0.67584,5,2,4,122.624,80,15.94752,164,84,132,1.86808,0.44,0.07079808,2.04,1.6,1.83,1.96,1,0.0768,2,1,2,0.288,2,0.43776,2,0,0,4.552,7,2.22912,7,0,6,0,0,0,0,0,0,6.8,6,1.872,9,3,8,0.04,1,0.0768,1,0,0,1.152,5,1.75104,5,0,0,3.048,6,1.469952,6,0,4,0,0,0,0,0,0,4.24,4,0.51264,7,3,4,10.77612,13.2675,1.52004288,20.44,7.1725,10.73,0.329712,1.524,0.50116224,1.524,0,0,1.479199421,2.1106628,0.828351676,2.1106628,0,2.1106628,214.288,63,21.464064,229,166,229,0.288235294,0.042352941,0.669411765,0,0,0.04724739,0.004733957
42,[1],"[1] Z.-Z. Yuan, S.-L. Bao, Y. Lu, D.-P. Zhang, L. Yao, A new criterion for evaluating the glass-forming ability of bulk glass forming alloys, J. Alloys . Compd. 459 (2008) 251–260. https://doi.org/10.1016/j.jallcom.2007.05.037.",[(Fe0.8Co0.2)0.75B0.2Si0.05]96Nb4,2.5,1337.11,1802.8,300,none,33064.9,22.28579588,-29248.9,-1.188172213,0.97178,M3B4_D7B,13.901,M3B4_D7B,0.117872,0.174450844,6.872,1.87168,0.097165722,0.576,0.144,0.192,0.048,0.04,0,0,0,0,0,0,0,0,0,0,0,0,0,0,0,0,0,0,5,0.627120403,0.5861081,0.576586029,0.576042641,0.57600103,22.136,36,7.36128,41,5,26,59.48,31,6.5856,78,47,55,47.79317128,82.09538,16.09309021,92.90638,10.811,55.845,1939.52,1063,221.69472,2750,1687,1811,9.272,9,1.88544,14,5,8,3.608,3,0.67584,5,2,4,122.192,80,15.74016,164,84,132,1.87168,0.44,0.06974976,2.04,1.6,1.83,1.96,1,0.0768,2,1,2,0.288,2,0.43776,2,0,0,4.624,7,2.26944,7,0,6,0,0,0,0,0,0,6.872,6,1.91232,9,3,8,0.04,1,0.0768,1,0,0,1.152,5,1.75104,5,0,0,2.976,6,1.42848,6,0,4,0,0,0,0,0,0,4.168,4,0.546048,7,3,4,10.7412,13.2675,1.5261888,20.44,7.1725,10.73,0.329712,1.524,0.50116224,1.524,0,0,1.438721626,2.1106628,0.80568411,2.1106628,0,2.1106628,211.768,63,22.692096,229,166,229,0.285215367,0.041909197,0.672875437,0,0,0.04724739,0.004680891
43,[1],"[1] Z.-Z. Yuan, S.-L. Bao, Y. Lu, D.-P. Zhang, L. Yao, A new criterion for evaluating the glass-forming ability of bulk glass forming alloys, J. Alloys . Compd. 459 (2008) 251–260. https://doi.org/10.1016/j.jallcom.2007.05.037.",[(Fe0.7Co0.3)0.75B0.2Si0.05]96Nb4,3.5,1292.2,1771.33,300,none,32776.4,22.75897277,-30198.2,-1.267704766,1.0106,M3B4_D7B,13.269,M3B4_D7B,0.117872,0.174450844,6.944,1.87528,0.096478607,0.504,0.216,0.192,0.048,0.04,0,0,0,0,0,0,0,0,0,0,0,0,0,0,0,0,0,0,5,0.584328675,0.525786263,0.506247122,0.504274596,0.504013778,22.208,36,7.39584,41,5,26,59.696,31,6.48192,78,47,55,48.01552132,82.09538,16.19981823,92.90638,10.811,55.845,1936.424,1063,223.131264,2750,1687,1811,9.344,9,1.85088,14,5,8,3.608,3,0.67584,5,2,4,121.76,80,15.5328,164,84,132,1.87528,0.44,0.06766464,2.04,1.6,1.83,1.96,1,0.0768,2,1,2,0.288,2,0.43776,2,0,0,4.696,7,2.30976,7,0,6,0,0,0,0,0,0,6.944,6,1.95264,9,3,8,0.04,1,0.0768,1,0,0,1.152,5,1.75104,5,0,0,2.904,6,1.39392,6,0,4,0,0,0,0,0,0,4.096,4,0.579456,7,3,4,10.70628,13.2675,1.55624448,20.44,7.1725,10.73,0.329712,1.524,0.50116224,1.524,0,0,1.39824383,2.1106628,0.783016545,2.1106628,0,2.1106628,209.248,63,23.194368,229,166,229,0.282258065,0.041474654,0.676267281,0,0,0.04724739,0.00461487
44,[1],"[1] Z.-Z. Yuan, S.-L. Bao, Y. Lu, D.-P. Zhang, L. Yao, A new criterion for evaluating the glass-forming ability of bulk glass forming alloys, J. Alloys . Compd. 459 (2008) 251–260. https://doi.org/10.1016/j.jallcom.2007.05.037.",[(Fe0.6Co0.4)0.75B0.2Si0.05]96Nb4,4,1260.81,1727.91,300,none,31751.8,22.71385874,-30988.7,-1.312450868,0.98628,M3B4_D7B,12.611,M3B4_D7B,0.117872,0.174450844,7.016,1.87888,0.095651166,0.432,0.288,0.192,0.048,0.04,0,0,0,0,0,0,0,0,0,0,0,0,0,0,0,0,0,0,5,0.557078091,0.481686659,0.444172557,0.435725623,0.432756162,22.28,36,7.4304,41,5,26,59.912,31,6.37824,78,47,55,48.23787136,82.09538,16.30654625,92.90638,10.811,55.845,1933.328,1063,224.567808,2750,1687,1811,9.416,9,1.81632,14,5,8,3.608,3,0.67584,5,2,4,121.328,80,15.32544,164,84,132,1.87888,0.44,0.06454272,2.04,1.6,1.83,1.96,1,0.0768,2,1,2,0.288,2,0.43776,2,0,0,4.768,7,2.35008,7,0,6,0,0,0,0,0,0,7.016,6,1.99296,9,3,8,0.04,1,0.0768,1,0,0,1.152,5,1.75104,5,0,0,2.832,6,1.35936,6,0,4,0,0,0,0,0,0,4.024,4,0.612864,7,3,4,10.67136,13.2675,1.5891456,20.44,7.1725,10.73,0.329712,1.524,0.50116224,1.524,0,0,1.357766035,2.1106628,0.76034898,2.1106628,0,2.1106628,206.728,63,22.97088,229,166,229,0.27936146,0.041049031,0.67958951,0,0,0.04724739,0.004535892
45,[12],"[12] Z. Long, H. Wei, Y. Ding, P. Zhang, G. Xie, A. Inoue, A new criterion for predicting the glass-forming ability of bulk metallic glasses, J. Alloys. Compd. 475 (2009) 207–219. https://doi.org/10.1016/j.jallcom.2008.07.087.",[(Co0.9Fe0.1)0.75B0.2Si0.05]96Nb4,2,1268.42,1373.17,300,none,20174.79,15.52914849,-30935,-1.061942209,0.13693,M2B_C16,7.4227,M3B4_D7B,0.117872,0.174450844,7.376,1.89688,0.089249457,0.072,0.648,0.192,0.048,0.04,0,0,0,0,0,0,0,0,0,0,0,0,0,0,0,0,0,0,5,0.682536446,0.653997862,0.648298287,0.648018578,0.648000338,22.64,36,7.6032,41,5,27,60.992,31,5.85984,78,47,58,49.34962156,82.09538,16.84018635,92.90638,10.811,58.933195,1917.848,1063,231.750528,2750,1687,1768,9.776,9,1.64352,14,5,9,3.608,3,0.67584,5,2,4,119.168,80,14.28864,164,84,126,1.89688,0.44,0.0552576,2.04,1.6,1.88,1.96,1,0.0768,2,1,2,0.288,2,0.43776,2,0,0,5.128,7,2.55168,7,0,7,0,0,0,0,0,0,7.376,6,2.19456,9,3,9,0.04,1,0.0768,1,0,0,1.152,5,1.75104,5,0,0,2.472,6,1.18656,6,0,3,0,0,0,0,0,0,3.664,4,0.860544,7,3,3,10.49676,13.2675,1.6027968,20.44,7.1725,10.245,0.329712,1.524,0.50116224,1.524,0,0,1.155377059,2.1106628,0.647011153,2.1106628,0,1.5484712,194.128,63,10.96704,229,166,194,0.265726681,0.039045553,0.695227766,0,0,0.04724739,0.003946666
46,[12],"[12] Z. Long, H. Wei, Y. Ding, P. Zhang, G. Xie, A. Inoue, A new criterion for predicting the glass-forming ability of bulk metallic glasses, J. Alloys. Compd. 475 (2009) 207–219. https://doi.org/10.1016/j.jallcom.2008.07.087.",[(Co0.8Fe0.2)0.75B0.2Si0.05]96Nb4,2.5,1242.96,1379.46,300,none,20157.39,15.83347434,-31652.2,-1.188172213,0.24317,M3B4_D7B,8.8275,M3B4_D7B,0.117872,0.174450844,7.304,1.89328,0.090851756,0.144,0.576,0.192,0.048,0.04,0,0,0,0,0,0,0,0,0,0,0,0,0,0,0,0,0,0,5,0.627120403,0.5861081,0.576586029,0.576042641,0.57600103,22.568,36,7.56864,41,5,27,60.776,31,5.96352,78,47,58,49.12727152,82.09538,16.73345833,92.90638,10.811,58.933195,1920.944,1063,230.313984,2750,1687,1768,9.704,9,1.67808,14,5,9,3.608,3,0.67584,5,2,4,119.6,80,14.496,164,84,126,1.89328,0.44,0.0569856,2.04,1.6,1.88,1.96,1,0.0768,2,1,2,0.288,2,0.43776,2,0,0,5.056,7,2.51136,7,0,7,0,0,0,0,0,0,7.304,6,2.15424,9,3,9,0.04,1,0.0768,1,0,0,1.152,5,1.75104,5,0,0,2.544,6,1.22112,6,0,3,0,0,0,0,0,0,3.736,4,0.847872,7,3,3,10.53168,13.2675,1.62018048,20.44,7.1725,10.245,0.329712,1.524,0.50116224,1.524,0,0,1.195854854,2.1106628,0.669678718,2.1106628,0,1.5484712,196.648,63,14.819328,229,166,194,0.268346112,0.039430449,0.692223439,0,0,0.04724739,0.004090423
47,[12],"[12] Z. Long, H. Wei, Y. Ding, P. Zhang, G. Xie, A. Inoue, A new criterion for predicting the glass-forming ability of bulk metallic glasses, J. Alloys. Compd. 475 (2009) 207–219. https://doi.org/10.1016/j.jallcom.2008.07.087.",[(Co0.7Fe0.3)0.75B0.2Si0.05]96Nb4 ,3.5,1231.81,1504.25,300,none,25135.47,19.49982204,-31960.9,-1.267704766,0.52707,M3B4_D7B,10.034,M3B4_D7B,0.117872,0.174450844,7.232,1.88968,0.092285956,0.216,0.504,0.192,0.048,0.04,0,0,0,0,0,0,0,0,0,0,0,0,0,0,0,0,0,0,5,0.584328675,0.525786263,0.506247122,0.504274596,0.504013778,22.496,36,7.53408,41,5,27,60.56,31,6.0672,78,47,58,48.90492148,82.09538,16.62673031,92.90638,10.811,58.933195,1924.04,1063,228.87744,2750,1687,1768,9.632,9,1.71264,14,5,9,3.608,3,0.67584,5,2,4,120.032,80,14.70336,164,84,126,1.88968,0.44,0.0587136,2.04,1.6,1.88,1.96,1,0.0768,2,1,2,0.288,2,0.43776,2,0,0,4.984,7,2.47104,7,0,7,0,0,0,0,0,0,7.232,6,2.11392,9,3,9,0.04,1,0.0768,1,0,0,1.152,5,1.75104,5,0,0,2.616,6,1.25568,6,0,3,0,0,0,0,0,0,3.808,4,0.814464,7,3,3,10.5666,13.2675,1.6275072,20.44,7.1725,10.245,0.329712,1.524,0.50116224,1.524,0,0,1.23633265,2.1106628,0.692346284,2.1106628,0,1.5484712,199.168,63,17.945856,229,166,194,0.271017699,0.039823009,0.689159292,0,0,0.04724739,0.004221224
48,[12],"[12] Z. Long, H. Wei, Y. Ding, P. Zhang, G. Xie, A. Inoue, A new criterion for predicting the glass-forming ability of bulk metallic glasses, J. Alloys. Compd. 475 (2009) 207–219. https://doi.org/10.1016/j.jallcom.2008.07.087.",[(Co0.6Fe0.4)0.75B0.2Si0.05]96Nb4,4,1233.13,1598.31,300,none,28880.74,21.90728519,-31918.2,-1.312450868,0.74063,M3B4_D7B,11.047,M3B4_D7B,0.117872,0.174450844,7.16,1.88608,0.093559786,0.288,0.432,0.192,0.048,0.04,0,0,0,0,0,0,0,0,0,0,0,0,0,0,0,0,0,0,5,0.557078091,0.481686659,0.444172557,0.435725623,0.432756162,22.424,36,7.49952,41,5,27,60.344,31,6.17088,78,47,58,48.68257144,82.09538,16.52000229,92.90638,10.811,58.933195,1927.136,1063,227.440896,2750,1687,1768,9.56,9,1.7472,14,5,9,3.608,3,0.67584,5,2,4,120.464,80,14.91072,164,84,126,1.88608,0.44,0.0604416,2.04,1.6,1.88,1.96,1,0.0768,2,1,2,0.288,2,0.43776,2,0,0,4.912,7,2.43072,7,0,7,0,0,0,0,0,0,7.16,6,2.0736,9,3,9,0.04,1,0.0768,1,0,0,1.152,5,1.75104,5,0,0,2.688,6,1.29024,6,0,3,0,0,0,0,0,0,3.88,4,0.76032,7,3,3,10.60152,13.2675,1.62477696,20.44,7.1725,10.245,0.329712,1.524,0.50116224,1.524,0,0,1.276810445,2.1106628,0.715013849,2.1106628,0,1.5484712,201.688,63,20.346624,229,166,194,0.273743017,0.040223464,0.68603352,0,0,0.04724739,0.00433907
49,[7],"[7] C. Suryanarayana, A. Inoue, Iron-based bulk metallic glasses, Int. Mater. Rev. 58 (2013) 131–166. https://doi.org/10.1179/1743280412Y.0000000007.",[(Fe0.8Co0.1Ni0.1)0.75B0.2Si0.05]96Nb4,2.5,1382.88,1863.5,300,none,34585.8,22.54305051,-28794.4,-1.287985407,0.95426,M3B4_D7B,13.605,M3B4_D7B,0.117872,0.174450844,6.944,1.87384,0.097658867,0.576,0.072,0.192,0.048,0.04,0.072,0,0,0,0,0,0,0,0,0,0,0,0,0,0,0,0,0,6,0.618798836,0.583926931,0.57648095,0.576037699,0.576000976,22.208,36,7.39584,41,5,26,59.696,31,6.669696,78,47,55,47.77590604,82.09538,16.0848029,92.90638,10.811,55.845,1936.64,1063,223.03104,2750,1687,1811,9.344,9,1.945344,14,5,8,3.608,3,0.67584,5,2,4,122.048,80,15.67104,164,84,132,1.87384,0.44,0.07241088,2.04,1.6,1.83,1.96,1,0.0768,2,1,2,0.288,2,0.43776,2,0,0,4.696,8,2.30976,8,0,6,0,0,0,0,0,0,6.944,7,1.95264,10,3,8,0.04,1,0.0768,1,0,0,1.152,5,1.75104,5,0,0,2.904,6,1.524096,6,0,4,0,0,0,0,0,0,4.096,5,0.579456,7,2,4,10.7466,13.2675,1.5252384,20.44,7.1725,10.73,0.329712,1.524,0.50116224,1.524,0,0,1.370100118,2.1106628,0.878813646,2.1106628,0,2.1106628,214,63,21.312,229,166,229,0.282258065,0.041474654,0.676267281,0,0,0.04724739,0.004728608
50,[7],"[7] C. Suryanarayana, A. Inoue, Iron-based bulk metallic glasses, Int. Mater. Rev. 58 (2013) 131–166. https://doi.org/10.1179/1743280412Y.0000000007.",[(Fe0.6Co0.1Ni0.3)0.75B0.2Si0.05]96Nb4,3,1356.47,1922.9,300,none,38192.3,24.81784081,-30242.2,-1.47440339,1.0596,M3B4_D7B,11.648,M3B4_D7B,0.117872,0.174450844,7.232,1.88536,0.096519793,0.432,0.072,0.192,0.048,0.04,0.216,0,0,0,0,0,0,0,0,0,0,0,0,0,0,0,0,0,6,0.528424072,0.461552711,0.43613168,0.432690462,0.432055148,22.496,36,7.53408,41,5,26,60.56,31,6.25728,78,47,55,48.18607564,82.09538,16.28168431,92.90638,10.811,55.845,1924.688,1063,228.576768,2750,1687,1811,9.632,9,1.871616,14,5,8,3.608,3,0.67584,5,2,4,120.896,80,15.11808,164,84,132,1.88536,0.44,0.07143168,2.04,1.6,1.83,1.96,1,0.0768,2,1,2,0.288,2,0.43776,2,0,0,4.984,8,2.47104,8,0,6,0,0,0,0,0,0,7.232,7,2.11392,10,3,8,0.04,1,0.0768,1,0,0,1.152,5,1.75104,5,0,0,2.616,6,1.521792,6,0,4,0,0,0,0,0,0,3.808,5,0.897408,7,2,4,10.68756,13.2675,1.5722976,20.44,7.1725,10.73,0.329712,1.524,0.50116224,1.524,0,0,1.151901511,2.1106628,0.885475789,2.1106628,0,2.1106628,213.424,63,21.007872,229,166,229,0.271017699,0.039823009,0.689159292,0,0,0.04724739,0.004618458
51,[7],"[7] C. Suryanarayana, A. Inoue, Iron-based bulk metallic glasses, Int. Mater. Rev. 58 (2013) 131–166. https://doi.org/10.1179/1743280412Y.0000000007.",[(Fe0.6Co0.2Ni0.2)0.75B0.2Si0.05]96Nb4,4,1325.41,1866.64,300,none,36251.3,24.17656526,-30351.7,-1.512077256,1.0539,M3B4_D7B,12.22,M3B4_D7B,0.117872,0.174450844,7.16,1.8832,0.096279593,0.432,0.144,0.192,0.048,0.04,0.144,0,0,0,0,0,0,0,0,0,0,0,0,0,0,0,0,0,6,0.518520974,0.454435182,0.43418917,0.432267358,0.432014453,22.424,36,7.49952,41,5,26,60.344,31,6.359808,78,47,55,48.20334088,82.09538,16.28997162,92.90638,10.811,55.845,1927.568,1063,227.240448,2750,1687,1811,9.56,9,1.87392,14,5,8,3.608,3,0.67584,5,2,4,121.04,80,15.1872,164,84,132,1.8832,0.44,0.0695424,2.04,1.6,1.83,1.96,1,0.0768,2,1,2,0.288,2,0.43776,2,0,0,4.912,8,2.43072,8,0,6,0,0,0,0,0,0,7.16,7,2.0736,10,3,8,0.04,1,0.0768,1,0,0,1.152,5,1.75104,5,0,0,2.688,6,1.488384,6,0,4,0,0,0,0,0,0,3.88,5,0.79488,7,2,4,10.68216,13.2675,1.5779136,20.44,7.1725,10.73,0.329712,1.524,0.50116224,1.524,0,0,1.220523019,2.1106628,0.863529847,2.1106628,0,2.1106628,211.192,63,22.305024,229,166,229,0.273743017,0.040223464,0.68603352,0,0,0.04724739,0.004595601
52,[7],"[7] C. Suryanarayana, A. Inoue, Iron-based bulk metallic glasses, Int. Mater. Rev. 58 (2013) 131–166. https://doi.org/10.1179/1743280412Y.0000000007.",[(Fe0.6Co0.3Ni0.1)0.75B0.2Si0.05]96Nb4,4,1292.34,1802.11,300,none,33974.7,23.39131905,-30608.3,-1.47440339,1.0345,M3B4_D7B,12.402,M3B4_D7B,0.117872,0.174450844,7.088,1.88104,0.095990199,0.432,0.216,0.192,0.048,0.04,0.072,0,0,0,0,0,0,0,0,0,0,0,0,0,0,0,0,0,6,0.528424072,0.461552711,0.43613168,0.432690462,0.432055148,22.352,36,7.46496,41,5,26,60.128,31,6.400128,78,47,55,48.22060612,82.09538,16.29825894,92.90638,10.811,55.845,1930.448,1063,225.904128,2750,1687,1811,9.488,9,1.855488,14,5,8,3.608,3,0.67584,5,2,4,121.184,80,15.25632,164,84,132,1.88104,0.44,0.06703104,2.04,1.6,1.83,1.96,1,0.0768,2,1,2,0.288,2,0.43776,2,0,0,4.84,8,2.3904,8,0,6,0,0,0,0,0,0,7.088,7,2.03328,10,3,8,0.04,1,0.0768,1,0,0,1.152,5,1.75104,5,0,0,2.76,6,1.43424,6,0,4,0,0,0,0,0,0,3.952,5,0.692352,7,2,4,10.67676,13.2675,1.5835296,20.44,7.1725,10.73,0.329712,1.524,0.50116224,1.524,0,0,1.289144527,2.1106628,0.82182091,2.1106628,0,2.1106628,208.96,63,22.95936,229,166,229,0.276523702,0.040632054,0.682844244,0,0,0.04724739,0.004568079
53,[1],"[1] Z.-Z. Yuan, S.-L. Bao, Y. Lu, D.-P. Zhang, L. Yao, A new criterion for evaluating the glass-forming ability of bulk glass forming alloys, J. Alloys . Compd. 459 (2008) 251–260. https://doi.org/10.1016/j.jallcom.2007.05.037.",(Fe72Nb4B20Si4)98Y2,2,1355.03,1812.58,300,none,33570.9,22.02280356,-27258.9,-0.897641278,1.036,M3B4_D7B,14.251,M3B4_D7B,0.1189264,0.188199655,6.6456,1.852688,0.133553789,0.7056,0,0.196,0.0392,0.0392,0,0.02,0,0,0,0,0,0,0,0,0,0,0,0,0,0,0,0,5,0.734684041,0.710690356,0.705833384,0.705612863,0.705600193,22.2616,36,7.41425664,41,5,26,58.06,66,7.027776,78,12,55,48.0441867,82.09538,16.16017022,92.90638,10.811,55.845,1947.96,1063,219.695616,2750,1687,1811,8.9976,11,1.96112896,14,3,8,3.628,3,0.6874112,5,2,4,124.1832,106,16.78537728,190,84,132,1.852688,0.82,0.077135565,2.04,1.22,1.83,1.9608,1,0.07532672,2,1,2,0.2744,2,0.41972224,2,0,0,4.4104,6,2.24324352,6,0,6,0,0,0,0,0,0,6.6456,5,1.91132928,8,3,8,0.0392,1,0.07532672,1,0,0,1.1368,5,1.73884928,5,0,0,3.2376,9,1.52296704,9,0,4,0,0,0,0,0,0,4.4136,5,0.61609856,9,4,4,11.138102,25.1925,2.130429526,32.365,7.1725,10.73,0.3290056,1.524,0.503246966,1.524,0,0,1.489283672,2.1106628,0.876890226,2.1106628,0,2.1106628,215.8736,63,20.4253952,229,166,229,0.295052365,0.041290478,0.663657157,0,0,0.154730696,0.008643704
54,[1],"[1] Z.-Z. Yuan, S.-L. Bao, Y. Lu, D.-P. Zhang, L. Yao, A new criterion for evaluating the glass-forming ability of bulk glass forming alloys, J. Alloys . Compd. 459 (2008) 251–260. https://doi.org/10.1016/j.jallcom.2007.05.037.",(Fe72Nb4B20Si4)97Y3,4,1326.07,1806.67,300,none,34131.4,22.61237717,-27414.1,-0.926185128,1.123,M3B4_D7B,14.336,M3B4_D7B,0.1195496,0.193207266,6.6084,1.846232,0.147300924,0.6984,0,0.194,0.0388,0.0388,0,0.03,0,0,0,0,0,0,0,0,0,0,0,0,0,0,0,0,5,0.727536556,0.703451375,0.698631021,0.698412731,0.698400191,22.4324,36,7.41812544,41,5,26,57.59,66,7.174896,78,12,55,48.46114244,82.09538,16.18940512,92.90638,10.811,55.845,1946.44,1063,218.161536,2750,1687,1811,8.9364,11,1.96961216,14,3,8,3.642,3,0.6869152,5,2,4,124.8548,106,16.92679488,190,84,132,1.846232,0.82,0.079354381,2.04,1.22,1.83,1.9612,1,0.07458912,2,1,2,0.2716,2,0.41674304,2,0,0,4.3756,6,2.26896192,6,0,6,0,0,0,0,0,0,6.6084,5,1.94378688,8,3,8,0.0388,1,0.07458912,1,0,0,1.1252,5,1.72650688,5,0,0,3.2964,9,1.53480384,9,0,4,0,0,0,0,0,0,4.4604,5,0.67881376,9,4,4,11.354703,25.1925,2.495279914,32.365,7.1725,10.73,0.3256484,1.524,0.499674905,1.524,0,0,1.4740869,2.1106628,0.889169218,2.1106628,0,2.1106628,215.6504,63,20.5633792,229,166,229,0.296773803,0.041099207,0.66212699,0,0,0.154730696,0.010461417
55,[1],"[1] Z.-Z. Yuan, S.-L. Bao, Y. Lu, D.-P. Zhang, L. Yao, A new criterion for evaluating the glass-forming ability of bulk glass forming alloys, J. Alloys . Compd. 459 (2008) 251–260. https://doi.org/10.1016/j.jallcom.2007.05.037.",(Fe72Nb4B20Si4)96Y4,3,1304.86,1802.04,300,none,34495.6,23.03024682,-27540.6,-0.951227901,1.1902,M3B4_D7B,14.404,M3B4_D7B,0.1201728,0.197847865,6.5712,1.839776,0.159609366,0.6912,0,0.192,0.0384,0.0384,0,0.04,0,0,0,0,0,0,0,0,0,0,0,0,0,0,0,0,5,0.720534912,0.696225312,0.691428708,0.6912126,0.691200189,22.6032,36,7.42035456,41,5,26,57.12,66,7.317504,78,12,55,48.87809819,82.09538,16.21463725,92.90638,10.811,55.845,1944.92,1063,216.612864,2750,1687,1811,8.8752,11,1.97750784,14,3,8,3.656,3,0.6862848,5,2,4,125.5264,106,17.06176512,190,84,132,1.839776,0.82,0.081511219,2.04,1.22,1.83,1.9616,1,0.07385088,2,1,2,0.2688,2,0.41373696,2,0,0,4.3408,6,2.29367808,6,0,6,0,0,0,0,0,0,6.5712,5,1.97517312,8,3,8,0.0384,1,0.07385088,1,0,0,1.1136,5,1.71405312,5,0,0,3.3552,9,1.54607616,9,0,4,0,0,0,0,0,0,4.5072,5,0.74010624,9,4,4,11.571304,25.1925,2.852159386,32.365,7.1725,10.73,0.3222912,1.524,0.496070615,1.524,0,0,1.458890127,2.1106628,0.901010543,2.1106628,0,2.1106628,215.4272,63,20.6942208,229,166,229,0.298514731,0.040905771,0.660579498,0,0,0.154730696,0.012239833
56,[1],"[1] Z.-Z. Yuan, S.-L. Bao, Y. Lu, D.-P. Zhang, L. Yao, A new criterion for evaluating the glass-forming ability of bulk glass forming alloys, J. Alloys . Compd. 459 (2008) 251–260. https://doi.org/10.1016/j.jallcom.2007.05.037.",{[(Fe0.6Co0.4)0.75B0.2Si0.05]0.96Nb0.04}99Cr1,4,1265.86,1712.55,300,none,31133.7,22.29120126,-30815,-1.355327894,0.95633,M3B4_D7B,12.566,M3B4_D7B,0.11799328,0.17369932,7.00584,1.8766912,0.097631695,0.42768,0.28512,0.19008,0.04752,0.0396,0,0,0,0.01,0,0,0,0,0,0,0,0,0,0,0,0,0,0,6,0.551597964,0.476871258,0.439730832,0.431368367,0.4284286,22.2972,36,7.36426944,41,5,26,59.80288,31,6.366311424,78,47,55,48.27545365,82.09538,16.16133989,92.90638,10.811,55.845,1935.79472,1063,226.073123,2750,1687,1811,9.38184,9,1.814389632,14,5,8,3.61192,3,0.670944384,5,2,4,121.50472,80,15.25616294,164,84,132,1.8766912,0.44,0.066185552,2.04,1.6,1.83,1.9504,1,0.09427968,2,1,2,0.28512,2,0.434750976,2,0,0,4.77032,7,2.327865408,7,0,6,0,0,0,0,0,0,7.00584,6,1.987514496,9,3,8,0.0496,1,0.09427968,1,0,0,1.14048,5,1.739003904,5,0,0,2.85368,6,1.356068736,6,0,4,0,0,0,0,0,0,4.04376,4,0.636783206,7,3,4,10.6765464,13.2675,1.578183299,20.44,7.1725,10.73,0.32641488,1.524,0.497717409,1.524,0,0,1.344188375,2.1106628,0.772101803,2.1106628,0,2.1106628,206.95072,63,22.95284429,229,166,229,0.278396309,0.040697475,0.680906215,0,0,0.04724739,0.004724879
57,[1],"[1] Z.-Z. Yuan, S.-L. Bao, Y. Lu, D.-P. Zhang, L. Yao, A new criterion for evaluating the glass-forming ability of bulk glass forming alloys, J. Alloys . Compd. 459 (2008) 251–260. https://doi.org/10.1016/j.jallcom.2007.05.037.",{[(Fe0.6Co0.4)0.75B0.2Si0.05]0.96Nb0.04}98Cr2,4,1270.93,1696.83,300,none,30499.9,21.85913135,-30639.5,-1.384240964,0.92597,M3B4_D7B,12.51,M3B4_D7B,0.11811456,0.172941354,6.99568,1.8745024,0.099524712,0.42336,0.28224,0.18816,0.04704,0.0392,0,0,0,0.02,0,0,0,0,0,0,0,0,0,0,0,0,0,0,6,0.54630275,0.472064893,0.435289124,0.42701111,0.424101038,22.3144,36,7.29797376,41,5,26,59.69376,31,6.353335296,78,47,55,48.31303593,82.09538,16.01577274,92.90638,10.811,55.845,1938.26144,1063,227.5026604,2750,1687,1811,9.34768,9,1.812131328,14,5,8,3.61584,3,0.666011136,5,2,4,121.68144,80,15.18518938,164,84,132,1.8745024,0.44,0.067782156,2.04,1.6,1.83,1.9408,1,0.11139072,2,1,2,0.28224,2,0.431714304,2,0,0,4.77264,7,2.305624832,7,0,6,0,0,0,0,0,0,6.99568,6,1.981776384,9,3,8,0.0592,1,0.11139072,1,0,0,1.12896,5,1.726857216,5,0,0,2.87536,6,1.352569344,6,0,4,0,0,0,0,0,0,4.06352,4,0.660095386,7,3,4,10.6817328,13.2675,1.567121418,20.44,7.1725,10.73,0.32311776,1.524,0.494240926,1.524,0,0,1.330610714,2.1106628,0.783463589,2.1106628,0,2.1106628,207.17344,63,22.93053235,229,166,229,0.277428356,0.040344899,0.682226746,0,0,0.04724739,0.004909131
58,[1],"[1] Z.-Z. Yuan, S.-L. Bao, Y. Lu, D.-P. Zhang, L. Yao, A new criterion for evaluating the glass-forming ability of bulk glass forming alloys, J. Alloys . Compd. 459 (2008) 251–260. https://doi.org/10.1016/j.jallcom.2007.05.037.",{[(Fe0.6Co0.4)0.75B0.2Si0.05]0.96Nb0.04}97Cr3,3.5,1276.01,1691.45,300,none,30257,21.65842256,-30462.1,-1.407819511,0.89527,M3B4_D7B,12.444,M3B4_D7B,0.11823584,0.172176886,6.98552,1.8723136,0.101335124,0.41904,0.27936,0.18624,0.04656,0.0388,0,0,0,0.03,0,0,0,0,0,0,0,0,0,0,0,0,0,0,6,0.541197877,0.467277281,0.430847521,0.422653855,0.419773477,22.3316,36,7.23151296,41,5,26,59.58464,31,6.339311616,78,47,55,48.35061822,82.09538,15.8698448,92.90638,10.811,55.845,1940.72816,1063,228.8564201,2750,1687,1811,9.31352,9,1.809545088,14,5,8,3.61976,3,0.661040256,5,2,4,121.85816,80,15.1125193,164,84,132,1.8723136,0.44,0.069332533,2.04,1.6,1.83,1.9312,1,0.12813312,2,1,2,0.27936,2,0.428649984,2,0,0,4.77496,7,2.283358272,7,0,6,0,0,0,0,0,0,6.98552,6,1.975745664,9,3,8,0.0688,1,0.12813312,1,0,0,1.11744,5,1.714599936,5,0,0,2.89704,6,1.348861824,6,0,4,0,0,0,0,0,0,4.08328,4,0.682800538,7,3,4,10.6869192,13.2675,1.555959959,20.44,7.1725,10.73,0.31982064,1.524,0.49073279,1.524,0,0,1.317033054,2.1106628,0.794434338,2.1106628,0,2.1106628,207.39616,63,22.90394419,229,166,229,0.276457587,0.039991296,0.683551117,0,0,0.04724739,0.005088649
59,[1],"[1] Z.-Z. Yuan, S.-L. Bao, Y. Lu, D.-P. Zhang, L. Yao, A new criterion for evaluating the glass-forming ability of bulk glass forming alloys, J. Alloys . Compd. 459 (2008) 251–260. https://doi.org/10.1016/j.jallcom.2007.05.037.",{[(Fe0.6Co0.4)0.75B0.2Si0.05]0.96Nb0.04}96Cr4,3,1281.08,1686.27,300,none,30013.6,21.45904678,-30282.9,-1.427896981,0.86431,M3B4_D7B,12.371,M3B4_D7B,0.11835712,0.171405851,6.97536,1.8701248,0.103067281,0.41472,0.27648,0.18432,0.04608,0.0384,0,0,0,0.04,0,0,0,0,0,0,0,0,0,0,0,0,0,0,6,0.536288782,0.462518938,0.426406274,0.418296602,0.415445915,22.3488,36,7.16488704,41,5,26,59.47552,31,6.324240384,78,47,55,48.38820051,82.09538,15.72355607,92.90638,10.811,55.845,1943.19488,1063,230.1344023,2750,1687,1811,9.27936,9,1.806630912,14,5,8,3.62368,3,0.656031744,5,2,4,122.03488,80,15.0381527,164,84,132,1.8701248,0.44,0.070836683,2.04,1.6,1.83,1.9216,1,0.14450688,2,1,2,0.27648,2,0.425558016,2,0,0,4.77728,7,2.261065728,7,0,6,0,0,0,0,0,0,6.97536,6,1.969422336,9,3,8,0.0784,1,0.14450688,1,0,0,1.10592,5,1.702232064,5,0,0,2.91872,6,1.344946176,6,0,4,0,0,0,0,0,0,4.10304,4,0.704898662,7,3,4,10.6921056,13.2675,1.544698921,20.44,7.1725,10.73,0.31652352,1.524,0.487193002,1.524,0,0,1.303455394,2.1106628,0.805014051,2.1106628,0,2.1106628,207.61888,63,22.87307981,229,166,229,0.275483989,0.039636664,0.684879347,0,0,0.04724739,0.005263432
60,[9],"[9] V. Ponnambalam, S.J. Poon, G.J. Shiflet, Fe-based bulk metallic glasses with diameter thickness larger than one centimeter, J. Mater. Res. 19. (2004) 1320–1323. https://doi.org/10.1557/JMR.2004.0176.",Fe48Cr15Mo14Dy2C15B6,9,1376.2642,1595.3898,496.22,BCC_B2,24981.642,17.12978606,-25942.94924,-1.443742103,0.32103,M2B_C16,6.3129,MOB_BG,0.12017,0.194161642,6.42,1.9591,0.301267638,0.48,0,0.06,0,0,0,0,0,0.15,0.14,0,0.15,0,0,0.02,0,0,0,0,0,0,0,0,6,0.546808925,0.493666786,0.480775269,0.480052242,0.480001067,24.48,61,8.0256,66,5,26,57.24,46,7.6992,77,31,55,53.73968,151.689,18.1932096,162.5,10.811,55.845,2349.75,2138,594.925,3823,1685,1811,8.52,11,2.1816,14,3,8,3.76,4,0.7392,6,2,4,126.05,116,20.061,192,76,132,1.9591,1.33,0.24323,2.55,1.22,1.83,1.71,1,0.4118,2,1,2,0.36,2,0.5688,2,0,0,4.33,6,1.9918,6,0,6,0.2,10,0.392,10,0,0,6.6,9,1.56,12,3,8,0.29,1,0.4118,1,0,0,0.9,5,1.422,5,0,0,3.37,5,1.5502,5,0,4,0.08,4,0.1568,4,0,0,4.64,2,0.832,6,4,4,10.92665,25.6,2.225277,31.24,5.64,10.73,0.76584,4.496,1.2100272,4.496,0,0,1.013118144,2.1106628,1.05364287,2.1106628,0,2.1106628,219.27,63,14.9842,229,166,229,0.259090909,0.054545455,0.656060606,0.03030303,0,0.357394967,0.042424008
61,[7],"[7] C. Suryanarayana, A. Inoue, Iron-based bulk metallic glasses, Int. Mater. Rev. 58 (2013) 131–166. https://doi.org/10.1179/1743280412Y.0000000007.",Fe52Cr15Mo9Er3C15B6,6,1360.5018,1534.7751,492.03,BCC_B2,22356.462,15.71658571,-25030.8111,-1.399894243,0.22129,M7C3_D101,6.2437,MOB_BG,0.12008,0.196724973,6.47,1.9371,0.305801553,0.52,0,0.06,0,0,0,0,0,0.15,0.09,0,0.15,0,0,0,0.03,0,0,0,0,0,0,0,6,0.572712843,0.529350099,0.520433059,0.520025054,0.520000416,24.14,63,7.7808,68,5,26,57.37,42,7.6446,77,35,55,52.94325,156.448,17.61978,167.259,10.811,55.845,2296.79,2053,571.866,3823,1770,1811,8.57,11,2.1606,14,3,8,3.73,4,0.7266,6,2,4,125.46,113,19.8132,189,76,132,1.9371,1.31,0.23634,2.55,1.24,1.83,1.76,1,0.3648,2,1,2,0.36,2,0.5688,2,0,0,4.32,6,2.0736,6,0,6,0.36,12,0.6984,12,0,0,6.8,11,1.68,14,3,8,0.24,1,0.3648,1,0,0,0.9,5,1.422,5,0,0,3.28,5,1.5744,5,0,4,0.06,2,0.1164,2,0,0,4.48,4,0.792,6,2,4,10.8641,24.945,2.149686,30.585,5.64,10.73,0.76584,4.496,1.2100272,4.496,0,0,1.097544656,2.1106628,1.05364287,2.1106628,0,2.1106628,218.92,63,15.3216,229,166,229,0.258823529,0.052941176,0.635294118,0.052941176,0,0.34885635,0.043511666
62,[13],"[13] X. Yang, X. Ma, Q. Li, S. Guo, The effect of Mo on the glass forming ability, mechanical and magnetic properties of FePC ternary bulk metallic glasses, J. Alloys Compd. 554 (2013) 446–449. https://doi.org/10.1016/j.jallcom.2012.11.170.",Fe77Mo3P13C7,5.5,1301.7643,1626.4916,1585,FCC_L12,22413.126,14.88833384,-10770.036,-0.757824516,0.26236,FCC_L12#1,0.05054,FCC_L12#1,0.12112,0.12798174,7.27,1.9371,0.211973088,0.77,0,0,0,0,0,0,0,0,0.03,0.13,0.07,0,0,0,0,0,0,0,0,0,0,0,4,0.78460181,0.771440492,0.770022093,0.770000436,0.770000001,23.65,36,4.72,42,6,26,60.03,33,8.348,83,50,55,50.74678806,83.9493,10.5640391,95.96,12.0107,55.845,1790.209,3505.7,382.95634,3823,317.3,1811,9.27,9,2.152,15,6,8,3.76,3,0.444,5,2,4,125.49,78,11.736,154,76,132,1.9371,0.72,0.164934,2.55,1.83,1.83,1.97,1,0.0582,2,1,2,0.53,3,0.848,3,0,0,4.77,6,1.908,6,0,6,0,0,0,0,0,0,7.27,4,1.1242,8,4,8,0.03,1,0.0582,1,0,0,0.67,4,1.072,4,0,0,3.23,5,1.292,5,0,4,0,0,0,0,0,0,3.93,3,0.2418,6,3,4,12.06173095,16.9302381,2.949908,22.5702381,5.64,10.73,0.52597,4.496,0.841552,4.496,0,0,1.625210356,2.1106628,0.747596764,2.1106628,0,2.1106628,197.04,227,51.136,229,2,229,0.270976616,0.072902338,0.656121045,0,0,0.121553261,0.021465485
