Repository: usccolumbia/ML_BMGs

The identification of suitable alloy compositions for the formation of bulk metallic glasses (BMGs) is a key challenge in materials science. In this study, we developed machine learning (ML) models to predict the critical casting diameter (𝐷𝑚𝑎𝑥) of Fe-based BMGs, enabling rapid assessment of glass-forming ability (GFA) using composition-based and calculated thermophysical features

Datasets for paper https://www.mdpi.com/2075-4701/15/7/763#Data_Availability_Statement

Machine Learning-Driven Prediction of Glass-Forming Ability in Fe-Based Bulk Metallic Glasses Using Thermophysical Features and Data Augmentation

Three datasets

BMG_DS1 Bulk glass forming alloy Concentration 495 22\\

File: code/Ensembles/DS2+DS3/data_ensemble.csv (part 3 of 16)
onegativity,max_Electronegativity,min_Electronegativity,most_Electronegativity,mean_NsValence,maxdiff_NsValence,dev_NsValence,max_NsValence,min_NsValence,most_NsValence,mean_NpValence,maxdiff_NpValence,dev_NpValence,max_NpValence,min_NpValence,most_NpValence,mean_NdValence,maxdiff_NdValence,dev_NdValence,max_NdValence,min_NdValence,most_NdValence,mean_NfValence,maxdiff_NfValence,dev_NfValence,max_NfValence,min_NfValence,most_NfValence,mean_NValance,maxdiff_NValance,dev_NValance,max_NValance,min_NValance,most_NValance,mean_NsUnfilled,maxdiff_NsUnfilled,dev_NsUnfilled,max_NsUnfilled,min_NsUnfilled,most_NsUnfilled,mean_NpUnfilled,maxdiff_NpUnfilled,dev_NpUnfilled,max_NpUnfilled,min_NpUnfilled,most_NpUnfilled,mean_NdUnfilled,maxdiff_NdUnfilled,dev_NdUnfilled,max_NdUnfilled,min_NdUnfilled,most_NdUnfilled,mean_NfUnfilled,maxdiff_NfUnfilled,dev_NfUnfilled,max_NfUnfilled,min_NfUnfilled,most_NfUnfilled,mean_NUnfilled,maxdiff_NUnfilled,dev_NUnfilled,max_NUnfilled,min_NUnfilled,most_NUnfilled,mean_GSvolume_pa,maxdiff_GSvolume_pa,dev_GSvolume_pa,max_GSvolume_pa,min_GSvolume_pa,most_GSvolume_pa,mean_GSbandgap,maxdiff_GSbandgap,dev_GSbandgap,max_GSbandgap,min_GSbandgap,most_GSbandgap,mean_GSmagmom,maxdiff_GSmagmom,dev_GSmagmom,max_GSmagmom,min_GSmagmom,most_GSmagmom,mean_SpaceGroupNumber,maxdiff_SpaceGroupNumber,dev_SpaceGroupNumber,max_SpaceGroupNumber,min_SpaceGroupNumber,most_SpaceGroupNumber,frac_sValence,frac_pValence,frac_dValence,frac_fValence,CanFormIonic,MaxIonicChar,MeanIonicChar
63,[13],"[13] X. Yang, X. Ma, Q. Li, S. Guo, The effect of Mo on the glass forming ability, mechanical and magnetic properties of FePC ternary bulk metallic glasses, J. Alloys Compd. 554 (2013) 446–449. https://doi.org/10.1016/j.jallcom.2012.11.170.",Fe74Mo6P13C7,6,1336.4343,1605.8916,1542,FCC_L12,20589.126,13.76897841,-11536.296,-0.842999322,0.21726,FCC_L12#1,0.06475,FCC_L12#1,0.12145,0.129757472,7.21,1.947,0.214431807,0.74,0,0,0,0,0,0,0,0,0.06,0.13,0.07,0,0,0,0,0,0,0,0,0,0,0,4,0.756967635,0.741673835,0.740026402,0.740000556,0.740000002,24.13,36,4.912,42,6,26,59.88,33,8.408,83,50,55,51.95023806,83.9493,11.0454191,95.96,12.0107,55.845,1822.759,3505.7,408.82266,3823,317.3,1811,9.21,9,2.176,15,6,8,3.79,3,0.456,5,2,4,126.15,78,12,154,76,132,1.947,0.72,0.17316,2.55,1.83,1.83,1.94,1,0.1128,2,1,2,0.53,3,0.848,3,0,0,4.74,6,1.896,6,0,6,0,0,0,0,0,0,7.21,4,1.1692,8,4,8,0.06,1,0.1128,1,0,0,0.67,4,1.072,4,0,0,3.26,5,1.304,5,0,4,0,0,0,0,0,0,3.99,3,0.2574,6,3,4,12.21053095,16.9302381,3.111060143,22.5702381,5.64,10.73,0.52597,4.496,0.841552,4.496,0,0,1.561890472,2.1106628,0.812183045,2.1106628,0,2.1106628,197.04,227,51.136,229,2,229,0.269070735,0.073509015,0.65742025,0,0,0.121553261,0.022008893
64,[13],"[13] X. Yang, X. Ma, Q. Li, S. Guo, The effect of Mo on the glass forming ability, mechanical and magnetic properties of FePC ternary bulk metallic glasses, J. Alloys Compd. 554 (2013) 446–449. https://doi.org/10.1016/j.jallcom.2012.11.170.",Fe71Mo9P13C7,2.5,1383.2543,1583.9516,1496,FCC_L12,18288.326,12.19198426,-12234.666,-0.911260134,0.16248,FCC_L12#1,0.080626,FCC_L12#1,0.12178,0.131433621,7.15,1.9569,0.216410235,0.71,0,0,0,0,0,0,0,0,0.09,0.13,0.07,0,0,0,0,0,0,0,0,0,0,0,4,0.730753036,0.71215506,0.710035189,0.710000762,0.710000003,24.61,36,5.104,42,6,26,59.73,33,8.468,83,50,55,53.15368806,83.9493,11.5267991,95.96,12.0107,55.845,1855.309,3505.7,462.80112,3823,317.3,1811,9.15,9,2.2,15,6,8,3.82,3,0.468,5,2,4,126.81,78,12.264,154,76,132,1.9569,0.72,0.180198,2.55,1.83,1.83,1.91,1,0.1638,2,1,2,0.53,3,0.848,3,0,0,4.71,6,1.884,6,0,6,0,0,0,0,0,0,7.15,4,1.207,8,4,8,0.09,1,0.1638,1,0,0,0.67,4,1.072,4,0,0,3.29,5,1.316,5,0,4,0,0,0,0,0,0,4.05,3,0.351,6,3,4,12.35933095,16.9302381,3.254356286,22.5702381,5.64,10.73,0.52597,4.496,0.841552,4.496,0,0,1.498570588,2.1106628,0.869170941,2.1106628,0,2.1106628,197.04,227,51.136,229,2,229,0.267132867,0.074125874,0.658741259,0,0,0.121553261,0.022455613
65,[13],"[13] X. Yang, X. Ma, Q. Li, S. Guo, The effect of Mo on the glass forming ability, mechanical and magnetic properties of FePC ternary bulk metallic glasses, J. Alloys Compd. 554 (2013) 446–449. https://doi.org/10.1016/j.jallcom.2012.11.170.",Fe68Mo12P13C7,1,1439.5243,1607.1816,1452,FCC_L12,17344.626,11.36483596,-12868.226,-0.968059022,0.13438,M6C_E93,0.12368,M6C_E93,0.12211,0.133015086,7.09,1.9668,0.217921454,0.68,0,0,0,0,0,0,0,0,0.12,0.13,0.07,0,0,0,0,0,0,0,0,0,0,0,4,0.706116138,0.683062885,0.680059568,0.680001436,0.680000006,25.09,36,5.296,42,6,26,59.58,33,8.528,83,50,55,54.35713806,83.9493,12.0081791,95.96,12.0107,55.845,1887.859,3505.7,512.87358,3823,317.3,1811,9.09,9,2.224,15,6,8,3.85,3,0.48,5,2,4,127.47,78,12.528,154,76,132,1.9668,0.72,0.186048,2.55,1.83,1.83,1.88,1,0.2112,2,1,2,0.53,3,0.848,3,0,0,4.68,6,1.872,6,0,6,0,0,0,0,0,0,7.09,4,1.2376,8,4,8,0.12,1,0.2112,1,0,0,0.67,4,1.072,4,0,0,3.32,5,1.328,5,0,4,0,0,0,0,0,0,4.11,3,0.4536,6,3,4,12.50813095,16.9302381,3.379796429,22.5702381,5.64,10.73,0.52597,4.496,0.841552,4.496,0,0,1.435250704,2.1106628,0.918560451,2.1106628,0,2.1106628,197.04,227,51.136,229,2,229,0.2651622,0.074753173,0.660084626,0,0,0.121553261,0.022805645
66,[14],"[14] J. Li, W. Yang, M. Zhang, G. Chen, B. Shen, Thermal stability and crystallization behavior of (Fe0.75?xDyxB0.2Si0.05)96Nb4 (x=0–0.07) bulk metallic glasses, J. Non-Cryst. Solids. 365 (2013) 42–46. https://doi.org/10.1016/j.jnoncrysol.2013.01.033.",(Fe0.74Dy0.01B0.2Si0.05)96Nb4 ,1,1478.168016,1832.150496,329.136,BCC_B2,31064.41152,19.74501134,-27031.56472,-0.878866068,0.70847,M3B4_D7B,13.364,M3B4_D7B,0.1183424,0.180283177,6.68,1.858624,0.116495608,0.7104,0,0.192,0.048,0.04,0,0,0,0,0,0,0,0,0,0.0096,0,0,0,0,0,0,0,0,5,0.73859889,0.715158897,0.710605054,0.710410691,0.710400148,22.376,61,7.47648,66,5,26,58.8176,47,6.903552,78,31,55,48.3723592,151.689,16.37110042,162.5,10.811,55.845,1944.5024,1065,219.3828864,2750,1685,1811,9.08,11,1.9776,14,3,8,3.6272,4,0.685056,6,2,4,123.632,108,16.43136,192,84,132,1.858624,0.82,0.07362048,2.04,1.22,1.83,1.96,1,0.0768,2,1,2,0.288,2,0.43776,2,0,0,4.4224,6,2.24145408,6,0,6,0.096,10,0.1901568,10,0,0,6.7664,9,1.853184,12,3,8,0.04,1,0.0768,1,0,0,1.152,5,1.75104,5,0,0,3.0816,6,1.53833472,6,0,4,0.0384,4,0.07606272,4,0,0,4.312,3,0.479232,7,4,4,11.007936,24.0675,1.867698893,31.24,7.1725,10.73,0.329712,1.524,0.50116224,1.524,0,0,1.499414853,2.1106628,0.868461083,2.1106628,0,2.1106628,216.472,63,19.8127104,229,166,229,0.289666588,0.042563254,0.653582407,0.014187751,0,0.154730696,0.006632271
67,[14],"[14] J. Li, W. Yang, M. Zhang, G. Chen, B. Shen, Thermal stability and crystallization behavior of (Fe0.75?xDyxB0.2Si0.05)96Nb4 (x=0–0.07) bulk metallic glasses, J. Non-Cryst. Solids. 365 (2013) 42–46. https://doi.org/10.1016/j.jnoncrysol.2013.01.033.",(Fe0.73Dy0.02B0.2Si0.05)96Nb4 ,2,1476.466032,1831.54992,326.5248,BCC_B2,31133.55936,19.79279994,-27042.96772,-0.916411508,0.71279,M3B4_D7B,13.537,M3B4_D7B,0.1188128,0.185757763,6.632,1.852768,0.132077016,0.7008,0,0.192,0.048,0.04,0,0,0,0,0,0,0,0,0,0.0192,0,0,0,0,0,0,0,0,5,0.729559648,0.705692964,0.701016516,0.7008116,0.700800167,22.76,61,7.6608,66,5,26,58.5872,47,7.014144,78,31,55,49.3962472,151.689,16.86256666,162.5,10.811,55.845,1943.2928,1065,219.9441408,2750,1685,1811,9.032,11,2.00064,14,3,8,3.6464,4,0.694272,6,2,4,124.208,108,16.70784,192,84,132,1.852768,0.82,0.07643136,2.04,1.22,1.83,1.96,1,0.0768,2,1,2,0.288,2,0.43776,2,0,0,4.3648,6,2.29189632,6,0,6,0.192,10,0.3766272,10,0,0,6.8048,9,1.874688,12,3,8,0.04,1,0.0768,1,0,0,1.152,5,1.75104,5,0,0,3.0432,6,1.57759488,6,0,4,0.0768,4,0.15065088,4,0,0,4.312,3,0.479232,7,4,4,11.204832,24.0675,2.213940019,31.24,7.1725,10.73,0.329712,1.524,0.50116224,1.524,0,0,1.47915249,2.1106628,0.88512485,2.1106628,0,2.1106628,216.136,63,20.1022464,229,166,229,0.288031977,0.042323066,0.641429579,0.028215377,0,0.154730696,0.00845773
68,[14],"[14] J. Li, W. Yang, M. Zhang, G. Chen, B. Shen, Thermal stability and crystallization behavior of (Fe0.75?xDyxB0.2Si0.05)96Nb4 (x=0–0.07) bulk metallic glasses, J. Non-Cryst. Solids. 365 (2013) 42–46. https://doi.org/10.1016/j.jnoncrysol.2013.01.033.",(Fe0.72Dy0.03B0.2Si0.05)96Nb4  ,2.5,1474.764048,1830.493344,322.1664,BCC_B2,31196.60352,19.83964828,-27061.6215,-0.948802255,0.71712,M3B4_D7B,13.758,M3B4_D7B,0.1192832,0.190908898,6.584,1.846912,0.145769902,0.6912,0,0.192,0.048,0.04,0,0,0,0,0,0,0,0,0,0.0288,0,0,0,0,0,0,0,0,5,0.720662806,0.696239914,0.691428803,0.691212601,0.691200189,23.144,61,7.84512,66,5,26,58.3568,47,7.124736,78,31,55,50.4201352,151.689,17.3540329,162.5,10.811,55.845,1942.0832,1065,220.5053952,2750,1685,1811,8.984,11,2.02368,14,3,8,3.6656,4,0.703488,6,2,4,124.784,108,16.98432,192,84,132,1.846912,0.82,0.07924224,2.04,1.22,1.83,1.96,1,0.0768,2,1,2,0.288,2,0.43776,2,0,0,4.3072,6,2.34012672,6,0,6,0.288,10,0.5594112,10,0,0,6.8432,9,1.896192,12,3,8,0.04,1,0.0768,1,0,0,1.152,5,1.75104,5,0,0,3.0048,6,1.61538048,6,0,4,0.1152,4,0.22376448,4,0,0,4.312,3,0.479232,7,4,4,11.401728,24.0675,2.552620339,31.24,7.1725,10.73,0.329712,1.524,0.50116224,1.524,0,0,1.458890127,2.1106628,0.901010543,2.1106628,0,2.1106628,215.8,63,20.37888,229,166,229,0.286415712,0.042085574,0.62941314,0.042085574,0,0.154730696,0.010250443
69,[14],"[14] J. Li, W. Yang, M. Zhang, G. Chen, B. Shen, Thermal stability and crystallization behavior of (Fe0.75?xDyxB0.2Si0.05)96Nb4 (x=0–0.07) bulk metallic glasses, J. Non-Cryst. Solids. 365 (2013) 42–46. https://doi.org/10.1016/j.jnoncrysol.2013.01.033.",(Fe0.71Dy0.04B0.2Si0.05)96Nb4  ,4,1473.062064,1828.941984,316.0608,BCC_B2,31252.48032,19.88380037,-27087.23843,-0.977797602,0.72145,M3B4_D7B,14.079,M3B4_D7B,0.1197536,0.195765466,6.536,1.841056,0.158065824,0.6816,0,0.192,0.048,0.04,0,0,0,0,0,0,0,0,0,0.0384,0,0,0,0,0,0,0,0,5,0.711913703,0.686804414,0.681842015,0.681613704,0.681600214,23.528,61,8.02944,66,5,26,58.1264,47,7.235328,78,31,55,51.4440232,151.689,17.84549914,162.5,10.811,55.845,1940.8736,1065,221.0666496,2750,1685,1811,8.936,11,2.04672,14,3,8,3.6848,4,0.712704,6,2,4,125.36,108,17.2608,192,84,132,1.841056,0.82,0.08205312,2.04,1.22,1.83,1.96,1,0.0768,2,1,2,0.288,2,0.43776,2,0,0,4.2496,6,2.38614528,6,0,6,0.384,10,0.7385088,10,0,0,6.8816,9,1.917696,12,3,8,0.04,1,0.0768,1,0,0,1.152,5,1.75104,5,0,0,2.9664,6,1.65169152,6,0,4,0.1536,4,0.29540352,4,0,0,4.312,3,0.479232,7,4,4,11.598624,24.0675,2.883739853,31.24,7.1725,10.73,0.329712,1.524,0.50116224,1.524,0,0,1.438627764,2.1106628,0.91611816,2.1106628,0,2.1106628,215.464,63,20.6426112,229,166,229,0.284817484,0.041850732,0.617530807,0.055800977,0,0.154730696,0.012010409
70,[14],"[14] J. Li, W. Yang, M. Zhang, G. Chen, B. Shen, Thermal stability and crystallization behavior of (Fe0.75?xDyxB0.2Si0.05)96Nb4 (x=0–0.07) bulk metallic glasses, J. Non-Cryst. Solids. 365 (2013) 42–46. https://doi.org/10.1016/j.jnoncrysol.2013.01.033.",(Fe0.70Dy0.05B0.2Si0.05)96Nb4  ,3,1471.36008,1826.86176,308.304,BCC_B2,31300.2912,19.92375807,-27119.5288,-1.004232088,0.7258,M3B4_D7B,14.503,M3B4_D7B,0.120224,0.200352091,6.488,1.8352,0.169269489,0.672,0,0.192,0.048,0.04,0,0,0,0,0,0,0,0,0,0.048,0,0,0,0,0,0,0,0,5,0.703317851,0.677391622,0.672256298,0.672014922,0.672000244,23.912,61,8.21376,66,5,26,57.896,47,7.34592,78,31,55,52.4679112,151.689,18.33696538,162.5,10.811,55.845,1939.664,1065,221.627904,2750,1685,1811,8.888,11,2.06976,14,3,8,3.704,4,0.72192,6,2,4,125.936,108,17.53728,192,84,132,1.8352,0.82,0.084864,2.04,1.22,1.83,1.96,1,0.0768,2,1,2,0.288,2,0.43776,2,0,0,4.192,6,2.429952,6,0,6,0.48,10,0.91392,10,0,0,6.92,9,1.9392,12,3,8,0.04,1,0.0768,1,0,0,1.152,5,1.75104,5,0,0,2.928,6,1.686528,6,0,4,0.192,4,0.365568,4,0,0,4.312,3,0.479232,7,4,4,11.79552,24.0675,3.20729856,31.24,7.1725,10.73,0.329712,1.524,0.50116224,1.524,0,0,1.418365402,2.1106628,0.930447703,2.1106628,0,2.1106628,215.128,63,20.89344,229,166,229,0.283236994,0.041618497,0.605780347,0.069364162,0,0.154730696,0.01373763
71,[14],"[14] J. Li, W. Yang, M. Zhang, G. Chen, B. Shen, Thermal stability and crystallization behavior of (Fe0.75?xDyxB0.2Si0.05)96Nb4 (x=0–0.07) bulk metallic glasses, J. Non-Cryst. Solids. 365 (2013) 42–46. https://doi.org/10.1016/j.jnoncrysol.2013.01.033.",(Fe0.69Dy0.06B0.2Si0.05)96Nb4  ,3,1469.658096,1824.22416,298.896,BCC_B2,31339.44864,19.9582791,-27158.20374,-1.028596416,0.73016,M3B4_D7B,15.048,M3B4_D7B,0.1206944,0.204689985,6.44,1.829344,0.179585438,0.6624,0,0.192,0.048,0.04,0,0,0,0,0,0,0,0,0,0.0576,0,0,0,0,0,0,0,0,5,0.694880939,0.668007238,0.66267186,0.66241627,0.662400277,24.296,61,8.39808,66,5,26,57.6656,47,7.456512,78,31,55,53.4917992,151.689,18.82843162,162.5,10.811,55.845,1938.4544,1065,222.1891584,2750,1685,1811,8.84,11,2.0928,14,3,8,3.7232,4,0.731136,6,2,4,126.512,108,17.81376,192,84,132,1.829344,0.82,0.088543949,2.04,1.22,1.83,1.96,1,0.0768,2,1,2,0.288,2,0.43776,2,0,0,4.1344,6,2.47154688,6,0,6,0.576,10,1.0856448,10,0,0,6.9584,9,1.960704,12,3,8,0.04,1,0.0768,1,0,0,1.152,5,1.75104,5,0,0,2.8896,6,1.71988992,6,0,4,0.2304,4,0.43425792,4,0,0,4.312,3,0.479232,7,4,4,11.992416,24.0675,3.523296461,31.24,7.1725,10.73,0.329712,1.524,0.50116224,1.524,0,0,1.398103039,2.1106628,0.943999172,2.1106628,0,2.1106628,214.792,63,21.1313664,229,166,229,0.281673948,0.041388825,0.594159577,0.08277765,0,0.154730696,0.015432104
72,[14],"[14] J. Li, W. Yang, M. Zhang, G. Chen, B. Shen, Thermal stability and crystallization behavior of (Fe0.75?xDyxB0.2Si0.05)96Nb4 (x=0–0.07) bulk metallic glasses, J. Non-Cryst. Solids. 365 (2013) 42–46. https://doi.org/10.1016/j.jnoncrysol.2013.01.033.",(Fe0.68Dy0.07B0.2Si0.05)96Nb4  ,2,1467.956112,1821.08064,287.9328,BCC_B2,31372.81344,19.98817137,-27202.9744,-1.051214118,0.73452,M3B4_D7B,15.726,M3B4_D7B,0.1211648,0.208797586,6.392,1.823488,0.189158965,0.6528,0,0.192,0.048,0.04,0,0,0,0,0,0,0,0,0,0.0672,0,0,0,0,0,0,0,0,5,0.686608826,0.658657552,0.653089,0.652817767,0.652800316,24.68,61,8.5824,66,5,26,57.4352,47,7.567104,78,31,55,54.5156872,151.689,19.31989786,162.5,10.811,55.845,1937.2448,1065,222.7504128,2750,1685,1811,8.792,11,2.11584,14,3,8,3.7424,4,0.740352,6,2,4,127.088,108,18.09024,192,84,132,1.823488,0.82,0.098987827,2.04,1.22,1.83,1.96,1,0.0768,2,1,2,0.288,2,0.43776,2,0,0,4.0768,6,2.51092992,6,0,6,0.672,10,1.2536832,10,0,0,6.9968,9,1.982208,12,3,8,0.04,1,0.0768,1,0,0,1.152,5,1.75104,5,0,0,2.8512,6,1.75177728,6,0,4,0.2688,4,0.50147328,4,0,0,4.312,3,0.479232,7,4,4,12.189312,24.0675,3.831733555,31.24,7.1725,10.73,0.329712,1.524,0.50116224,1.524,0,0,1.377840676,2.1106628,0.956772565,2.1106628,0,2.1106628,214.456,63,21.3563904,229,166,229,0.280128059,0.041161674,0.582666362,0.096043906,0,0.154730696,0.017093833
73,[15],"[15] S. Guo, J. Wang, H. Zhang, S. Xie, Enhanced plasticity of Fe-based bulk metallic glass by tailoring microstructure, Trans. Nonferrous Met. Soc. China. 22 (2012) 348–353. https://doi.org/10.1016/S1003-6326(11)61182-5.",Fe75Mo5P10C8.3B1.7,1.5,1233.351,1575.439,1237,FCC_L12,22676.5,15.98653906,-13328.16,-0.871653808,0.27938,FCC_L12#1,0.27572,FCC_L12#1,0.120667,0.14089824,7.183,1.94583,0.220828692,0.75,0,0.017,0,0,0,0,0,0,0.05,0.1,0.083,0,0,0,0,0,0,0,0,0,0,0,5,0.763005898,0.751007062,0.750009009,0.750000103,0.75,23.683,37,5.3072,42,5,26,59.665,33,7.964,83,50,55,50.9598013,85.149,11.82781792,95.96,10.811,55.845,1892.005,3505.7,436.4485,3823,317.3,1811,9.183,9,2.0928,15,6,8,3.75,3,0.5,5,2,4,125.136,78,13.1824,154,76,132,1.94583,0.72,0.173745,2.55,1.83,1.83,1.95,1,0.095,2,1,2,0.483,3,0.7728,3,0,0,4.75,6,1.9,6,0,6,0,0,0,0,0,0,7.183,5,1.2255,8,3,8,0.05,1,0.095,1,0,0,0.717,5,1.1472,5,0,0,3.25,5,1.3,5,0,4,0,0,0,0,0,0,4.017,3,0.231722,6,3,4,11.67907631,16.9302381,2.579324726,22.5702381,5.64,10.73,0.561576,4.496,0.8985216,4.496,0,0,1.5829971,2.1106628,0.79149855,2.1106628,0,2.1106628,202.324,227,42.6816,229,2,229,0.271474314,0.067242099,0.661283586,0,0,0.121553261,0.023253411
74,[7],"[7] C. Suryanarayana, A. Inoue, Iron-based bulk metallic glasses, Int. Mater. Rev. 58 (2013) 131–166. https://doi.org/10.1179/1743280412Y.0000000007.",Fe71Mo5P12C10B2,3,1223.5332,1517.07,1112,FCC_L12,17866.512,12.89749783,-16224.604,-0.955885327,0.25365,FCC_L12#1,0.37724,FCC_L12#1,0.11909,0.15273373,7.04,1.9659,0.23505359,0.71,0,0.02,0,0,0,0,0,0,0.05,0.12,0.1,0,0,0,0,0,0,0,0,0,0,0,5,0.728971879,0.711886802,0.710027701,0.710000512,0.710000002,23.06,37,6.0688,42,5,26,60.65,33,9.088,83,50,55,49.58209144,85.149,13.53112101,95.96,10.811,55.845,1897.946,3505.7,502.81836,3823,317.3,1811,9.44,9,2.3888,15,6,8,3.69,3,0.5712,5,2,4,123.54,78,15.0592,154,76,132,1.9659,0.72,0.192978,2.55,1.83,1.83,1.95,1,0.095,2,1,2,0.58,3,0.8816,3,0,0,4.51,6,2.1648,6,0,6,0,0,0,0,0,0,7.04,5,1.3632,8,3,8,0.05,1,0.095,1,0,0,0.86,5,1.3072,5,0,0,3.09,5,1.4832,5,0,4,0,0,0,0,0,0,4,3,0.24,6,3,4,11.81867857,16.9302381,2.967506429,22.5702381,5.64,10.73,0.67508,4.496,1.0261216,4.496,0,0,1.498570588,2.1106628,0.869170941,2.1106628,0,2.1106628,197,227,48.64,229,2,229,0.276988636,0.082386364,0.640625,0,0,0.121553261,0.026338215
75,[16],"[16] T. Zhang, F. Liu, S. Pang, R. Li, Ductile Fe-Based Bulk Metallic Glass with Good Soft-Magnetic Properties, Mater. Trans. 48 (2007) 1157–1160. https://doi.org/10.2320/matertrans.48.1157.",Fe75Mo5P10C7.5B2.5,2,1233.351,1577.519,1146,FCC_L12,23470.9,16.53319017,-13420.96,-0.882298701,0.28207,FCC_L12#1,0.3774,FCC_L12#1,0.120675,0.140720465,7.175,1.94175,0.21424154,0.75,0,0.025,0,0,0,0,0,0,0.05,0.1,0.075,0,0,0,0,0,0,0,0,0,0,0,5,0.762397534,0.750924785,0.750008025,0.750000092,0.75,23.675,37,5.32,42,5,26,59.625,33,7.9,83,50,55,50.9502037,85.149,11.84317408,95.96,10.811,55.845,1880.205,3505.7,416.3885,3823,317.3,1811,9.175,9,2.08,15,6,8,3.75,3,0.5,5,2,4,125.2,78,13.08,154,76,132,1.94175,0.72,0.167625,2.55,1.83,1.83,1.95,1,0.095,2,1,2,0.475,3,0.76,3,0,0,4.75,6,1.9,6,0,6,0,0,0,0,0,0,7.175,5,1.2375,8,3,8,0.05,1,0.095,1,0,0,0.725,5,1.16,5,0,0,3.25,5,1.3,5,0,4,0,0,0,0,0,0,4.025,3,0.24625,6,3,4,11.69133631,16.9302381,2.575646726,22.5702381,5.64,10.73,0.5378,4.496,0.86048,4.496,0,0,1.5829971,2.1106628,0.79149855,2.1106628,0,2.1106628,202.1,227,43.04,229,2,229,0.271777003,0.066202091,0.662020906,0,0,0.121553261,0.02191576
76,[7],"[7] C. Suryanarayana, A. Inoue, Iron-based bulk metallic glasses, Int. Mater. Rev. 58 (2013) 131–166. https://doi.org/10.1179/1743280412Y.0000000007.",Fe71Nb6B23,1.5,1429.61,1930.59,300,none,25733.2,15.40906792,-25993.6,-0.749998235,0.96039,M3B4_D7B,14.212,M3B4_D7B,0.11758,0.187466524,6.67,1.8645,0.110121524,0.71,0,0.23,0,0.06,0,0,0,0,0,0,0,0,0,0,0,0,0,0,0,0,0,0,3,0.748732262,0.718095533,0.710506455,0.710037968,0.710000904,22.07,36,7.8522,41,5,26,58.43,25,6.2422,72,47,55,47.7108628,82.09538,16.97393689,92.90638,10.811,55.845,1990.85,939,255.387,2750,1811,1811,8.97,8,1.8538,13,5,8,3.6,3,0.736,5,2,4,122.88,80,17.8848,164,84,132,1.8645,0.44,0.08073,2.04,1.6,1.83,1.94,1,0.1128,2,1,2,0.23,1,0.3542,1,0,0,4.5,6,2.13,6,0,6,0,0,0,0,0,0,6.67,5,1.8886,8,3,8,0.06,1,0.1128,1,0,0,1.15,5,1.771,5,0,0,3.2,6,1.472,6,0,4,0,0,0,0,0,0,4.41,3,0.5822,7,4,4,10.358775,11.0075,1.4656865,18.18,7.1725,10.73,0.35052,1.524,0.5398008,1.524,0,0,1.498570588,2.1106628,0.869170941,2.1106628,0,2.1106628,214.51,63,22.3146,229,166,229,0.290854573,0.034482759,0.674662669,0,0,0.04724739,0.006004368
77,[17],"[17] H.B. Wang, L.X. Ma, L. Li, B. Zhang, Fabrication of Fe-based bulk metallic glasses from low-purity industrial raw materials, J. Alloys Compd. 629(2015) 1–4. https://doi.org/10.1016/j.jallcom.2014.11.228.",Fe40Ni40P14B6,2.5,1178.4654,1548.0444,1078,FCC_L12,26131.8392,18.93101173,-14310.176,-1.177093028,0.35616,FCC_L12,0.48074,FCC_L12,0.12108,0.120217035,8.08,1.925,0.119687092,0.4,0,0.06,0,0,0.4,0,0,0,0,0.14,0,0,0,0,0,0,0,0,0,0,0,0,4,0.585832741,0.50782361,0.459723898,0.441656153,0.428709976,24,23,4.8,28,5,27,62.34,28,6.944,83,55,58,50.80034668,47.8824,10.35016531,58.6934,10.811,57.2692,1600.902,2030.7,359.40856,2348,317.3,1769.5,10.08,7,1.728,15,8,9,3.74,2,0.416,4,2,4,122.42,48,8.928,132,84,128,1.925,0.36,0.088,2.19,1.83,1.87,2,0,0,2,2,2,0.48,3,0.768,3,0,0,5.6,8,2.24,8,0,7,0,0,0,0,0,0,8.08,7,1.536,10,3,9,0,0,0,0,0,0,0.72,5,1.152,5,0,0,2.4,4,1.28,4,0,3,0,0,0,0,0,0,3.12,3,0.9296,5,2,3,12.01018333,15.3977381,2.956815333,22.5702381,7.1725,10.525,0.31894,1.625,0.510304,1.625,0,0,1.082423,2.1106628,0.82259184,2.1106628,0,1.35302875,191.84,227,56.256,229,2,227,0.247524752,0.059405941,0.693069307,0,0,0.031880743,0.007078961
78,[18],"[18] S.F. Guo, N. Li, C. Zhang, L. Liu, Enhancement of plasticity of Fe-based bulk metallic glass by Ni substitution for Fe, J. Alloys Compd. 504 (2010) S78–S81. https://doi.org/10.1016/j.jallcom.2010.02.058.",(Fe0.8Ni0.2)71Mo5P12C10B2,3,1252.7332,1466.34,1111,FCC_L12,20624.812,15.27179533,-16698.904,-1.311171047,0.20038,FCC_L12#1,0.35782,FCC_L12#1,0.11909,0.15273373,7.324,1.97726,0.230091922,0.568,0,0.02,0,0,0.142,0,0,0,0.05,0.12,0.1,0,0,0,0,0,0,0,0,0,0,0,6,0.608348584,0.573853767,0.568178459,0.568006905,0.568000066,23.344,37,6.20512,42,5,26,61.502,33,8.67904,83,50,55,49.98656424,85.149,13.72526796,95.96,10.811,55.845,1886.16,3505.7,506.8256,3823,317.3,1811,9.724,9,2.330864,15,6,8,3.69,3,0.5712,5,2,4,122.404,78,14.51392,154,76,132,1.97726,0.72,0.1863892,2.55,1.83,1.83,1.95,1,0.095,2,1,2,0.58,3,0.8816,3,0,0,4.794,8,2.30112,8,0,6,0,0,0,0,0,0,7.324,7,1.52792,10,3,8,0.05,1,0.095,1,0,0,0.86,5,1.3072,5,0,0,2.806,5,1.575784,5,0,4,0,0,0,0,0,0,3.716,4,0.659184,6,2,4,11.76045857,16.9302381,2.987301229,22.5702381,5.64,10.73,0.67508,4.496,1.0261216,4.496,0,0,1.283402518,2.1106628,0.939767681,2.1106628,0,2.1106628,196.432,227,48.36736,229,2,229,0.266247952,0.079191699,0.65456035,0,0,0.121553261,0.025283621
79,[19],"[19] A. Seifoddini, M. Stoica, M. Nili-Ahmadabadi, S. Heshmati-Manesh, U. Kühn, J. Eckert, New (Fe0.9Ni0.1)77Mo5P9C7.5B1.5 glassy alloys with enhanced glass-forming ability and large compressive strain, Mater. Sci. Eng. A. 560 (2013) 575–582. https://doi.org/10.1016/j.msea.2012.09.104.",(Fe0.9Ni0.1)77Mo5P9C7.5B1.5,2.5,1250.1899,1571.2365,1287,FCC_L12,23496.465,16.528907,-12264.128,-1.07533209,0.26198,FCC_L12#1,0.22675,FCC_L12#1,0.121455,0.134372161,7.409,1.94221,0.211073958,0.693,0,0.015,0,0,0.077,0,0,0,0.05,0.09,0.075,0,0,0,0,0,0,0,0,0,0,0,6,0.708962622,0.694202691,0.693009797,0.693000101,0.693,24.149,37,4.94364,42,5,26,59.637,33,7.390582,83,50,55,51.86858288,85.149,10.97147768,95.96,10.811,55.845,1883.381,3505.7,406.14332,3823,317.3,1811,9.209,9,1.996574,15,6,8,3.78,3,0.4608,5,2,4,125.314,78,12.135396,154,76,132,1.94221,0.72,0.1604834,2.55,1.83,1.83,1.95,1,0.095,2,1,2,0.435,3,0.7134,3,0,0,5.024,8,1.81104,8,0,6,0,0,0,0,0,0,7.409,7,1.21814,10,3,8,0.05,1,0.095,1,0,0,0.645,5,1.0578,5,0,0,3.176,5,1.324464,5,0,4,0,0,0,0,0,0,3.871,4,0.444914,6,2,4,11.57693893,16.9302381,2.390099957,22.5702381,5.64,10.73,0.50631,4.496,0.8303484,4.496,0,0,1.508534712,2.1106628,0.83454953,2.1106628,0,2.1106628,204.692,227,39.24912,229,2,229,0.263193413,0.058712377,0.67809421,0,0,0.121553261,0.021268818
80,[20],"[20] C. Zhao, C. Dun, Q. Man, B. Shen, Enhancement of plastic deformation in FeCoNbB bulk metallic glass with superhigh strength, Intermetallics.32 (",(Fe0.5Co0.5)71Nb6B23,0.5,1200.69,1784.9,300,none,37989.3,27.68105805,-30788.8,-1.242132734,1.2254,M3B4_D7B,11.951,M3B4_D7B,0.11758,0.187466524,7.025,1.88225,0.107118801,0.355,0.355,0.23,0,0.06,0,0,0,0,0,0,0,0,0,0,0,0,0,0,0,0,0,0,4,0.555472772,0.467020155,0.412345644,0.393279843,0.380726767,22.425,36,8.0155,41,5,26.5,59.495,25,5.7523,72,47,56.5,48.80717203,82.09538,17.47823913,92.90638,10.811,57.3890975,1975.585,982,264.2407,2750,1768,1789.5,9.325,8,1.6905,13,5,8.5,3.6,3,0.736,5,2,4,120.75,80,16.905,164,84,129,1.88225,0.44,0.072565,2.04,1.6,1.855,1.94,1,0.1128,2,1,2,0.23,1,0.3542,1,0,0,4.855,7,2.3359,7,0,6.5,0,0,0,0,0,0,7.025,6,2.0945,9,3,8.5,0.06,1,0.1128,1,0,0,1.15,5,1.771,5,0,0,2.845,6,1.3087,6,0,3.5,0,0,0,0,0,0,4.055,4,0.7881,7,3,3.5,10.1866,11.0075,1.386486,18.18,7.1725,10.4875,0.35052,1.524,0.5398008,1.524,0,0,1.29899257,2.1106628,0.753415691,2.1106628,0,1.829567,202.085,63,22.33945,229,166,211.5,0.276156584,0.032740214,0.691103203,0,0,0.04724739,0.005680294
81,[20],"[20] C. Zhao, C. Dun, Q. Man, B. Shen, Enhancement of plastic deformation in FeCoNbB bulk metallic glass with superhigh strength, Intermetallics.32 (",(Fe0.5Co0.5)69Nb6B25 ,1.5,1201.19,1893.01,300,none,42328.92,29.79938115,-32265.7,-1.249683728,1.4106,M3B4_D7B,12.866,M3B4_D7B,0.11658,0.194476656,6.915,1.88595,0.109229563,0.345,0.345,0.25,0,0.06,0,0,0,0,0,0,0,0,0,0,0,0,0,0,0,0,0,0,4,0.55149796,0.460993834,0.403926346,0.383703416,0.370493374,21.995,36,8.4975,41,5,26.5,59.805,25,6.0975,72,47,56.5,47.87561008,82.09538,18.53230504,92.90638,10.811,57.3890975,1986.755,982,272.2119,2750,1768,1789.5,9.415,8,1.7925,13,5,8.5,3.56,3,0.78,5,2,4,119.85,80,17.925,164,84,129,1.88595,0.44,0.077025,2.04,1.6,1.855,1.94,1,0.1128,2,1,2,0.25,1,0.375,1,0,0,4.725,7,2.4495,7,0,6.5,0,0,0,0,0,0,6.915,6,2.1873,9,3,8.5,0.06,1,0.1128,1,0,0,1.25,5,1.875,5,0,0,2.775,6,1.3875,6,0,3.5,0,0,0,0,0,0,4.085,4,0.8073,7,3,3.5,10.1203,11.0075,1.4739,18.18,7.1725,10.4875,0.381,1.524,0.5715,1.524,0,0,1.26240123,2.1106628,0.782688763,2.1106628,0,1.829567,201.175,63,22.53825,229,166,211.5,0.28054953,0.03615329,0.68329718,0,0,0.04724739,0.005905448
82,[20],"[20] C. Zhao, C. Dun, Q. Man, B. Shen, Enhancement of plastic deformation in FeCoNbB bulk metallic glass with superhigh strength, Intermetallics.32 (",(Fe0.5Co0.5)68Nb6B26,2.5,1201.44,1942.95,300,none,44385.12,30.73895901,-32958.4,-1.252634361,1.4996,M3B4_D7B,13.309,M3B4_D7B,0.11608,0.197830641,6.86,1.8878,0.110223228,0.34,0.34,0.26,0,0.06,0,0,0,0,0,0,0,0,0,0,0,0,0,0,0,0,0,0,4,0.549909083,0.458520768,0.400280855,0.379362545,0.36563015,21.78,36,8.7256,41,5,26.5,59.96,25,6.2608,72,47,56.5,47.4098291,82.09538,19.03139113,92.90638,10.811,57.3890975,1992.34,982,275.8624,2750,1768,1789.5,9.46,8,1.8408,13,5,8.5,3.54,3,0.8008,5,2,4,119.4,80,18.408,164,84,129,1.8878,0.44,0.079144,2.04,1.6,1.855,1.94,1,0.1128,2,1,2,0.26,1,0.3848,1,0,0,4.66,7,2.5024,7,0,6.5,0,0,0,0,0,0,6.86,6,2.2304,9,3,8.5,0.06,1,0.1128,1,0,0,1.3,5,1.924,5,0,0,2.74,6,1.4248,6,0,3.5,0,0,0,0,0,0,4.1,4,0.816,7,3,3.5,10.08715,11.0075,1.515618,18.18,7.1725,10.4875,0.39624,1.524,0.5864352,1.524,0,0,1.24410556,2.1106628,0.796227558,2.1106628,0,1.829567,200.72,63,22.624,229,166,211.5,0.282798834,0.037900875,0.679300292,0,0,0.04724739,0.006012916
83,[20],"[20] C. Zhao, C. Dun, Q. Man, B. Shen, Enhancement of plastic deformation in FeCoNbB bulk metallic glass with superhigh strength, Intermetallics.32 (",(Fe0.5Co0.5)67Nb6B27,3,1201.69,1990.32,300,none,46356.53,31.59734339,-33620.2,-1.25505322,1.5863,M3B4_D7B,13.743,M3B4_D7B,0.11558,0.201088858,6.805,1.88965,0.111177235,0.335,0.335,0.27,0,0.06,0,0,0,0,0,0,0,0,0,0,0,0,0,0,0,0,0,0,4,0.548589099,0.45643391,0.397098445,0.375447867,0.361068357,21.565,36,8.9451,41,5,26.5,60.115,25,6.4179,72,47,56.5,46.94404813,82.09538,19.51184599,92.90638,10.811,57.3890975,1997.925,982,279.2895,2750,1768,1789.5,9.505,8,1.8873,13,5,8.5,3.52,3,0.8208,5,2,4,118.95,80,18.873,164,84,129,1.88965,0.44,0.081189,2.04,1.6,1.855,1.94,1,0.1128,2,1,2,0.27,1,0.3942,1,0,0,4.595,7,2.5527,7,0,6.5,0,0,0,0,0,0,6.805,6,2.2713,9,3,8.5,0.06,1,0.1128,1,0,0,1.35,5,1.971,5,0,0,2.705,6,1.4607,6,0,3.5,0,0,0,0,0,0,4.115,4,0.8241,7,3,3.5,10.054,11.0075,1.55601,18.18,7.1725,10.4875,0.41148,1.524,0.6007608,1.524,0,0,1.22580989,2.1106628,0.809034527,2.1106628,0,1.829567,200.265,63,22.70065,229,166,211.5,0.285084497,0.039676708,0.675238795,0,0,0.04724739,0.006116978
84,[20],"[20] C. Zhao, C. Dun, Q. Man, B. Shen, Enhancement of plastic deformation in FeCoNbB bulk metallic glass with superhigh strength, Intermetallics.32 (",(Fe0.5Co0.5)68Nb6B28,2,1201.95,2035.22,300,none,48247.93,32.38164601,-34251,-1.256952364,1.6705,M3B4_D7B,14.167,M3B4_D7B,0.11508,0.2042545,6.75,1.8915,0.112092596,0.33,0.33,0.28,0,0.06,0,0,0,0,0,0,0,0,0,0,0,0,0,0,0,0,0,0,4,0.547539953,0.454751303,0.394448769,0.372079421,0.35696496,21.35,36,9.156,41,5,26.5,60.27,25,6.5688,72,47,56.5,46.47826715,82.09538,19.9736696,92.90638,10.811,57.3890975,2003.51,982,282.4932,2750,1768,1789.5,9.55,8,1.932,13,5,8.5,3.5,3,0.84,5,2,4,118.5,80,19.32,164,84,129,1.8915,0.44,0.08316,2.04,1.6,1.855,1.94,1,0.1128,2,1,2,0.28,1,0.4032,1,0,0,4.53,7,2.6004,7,0,6.5,0,0,0,0,0,0,6.75,6,2.31,9,3,8.5,0.06,1,0.1128,1,0,0,1.4,5,2.016,5,0,0,2.67,6,1.4952,6,0,3.5,0,0,0,0,0,0,4.13,4,0.8316,7,3,3.5,10.02085,11.0075,1.595076,18.18,7.1725,10.4875,0.42672,1.524,0.6144768,1.524,0,0,1.20751422,2.1106628,0.82110967,2.1106628,0,1.829567,199.81,63,22.7682,229,166,211.5,0.287407407,0.041481481,0.671111111,0,0,0.04724739,0.006217633
85,[21],"[21] M. Zhang, A. Wang, B. Shen, Enhancement of glass-forming ability of Fe-based bulk metallic glasses with high saturation magnetic flux density, AIP Adv. 2 (2012) 022169. https://doi.org/10.1063/1.4733340.",Fe76Mo3.5P10C4B4Si2.5,4.5,1304.871,1593.289,1092,FCC_L12,23419.2,15.98673682,-15043.46,-0.905896817,0.22262,FCC_L12#1,0.67206,MOB_BG,0.120895,0.131592932,7.17,1.9165,0.178638602,0.76,0,0.04,0.025,0,0,0,0,0,0.035,0.1,0.04,0,0,0,0,0,0,0,0,0,0,0,6,0.769837645,0.760684114,0.760006155,0.760000074,0.76,23.52,37,5.0632,42,5,26,59.76,33,7.9184,83,50,55,50.5131817,85.149,11.2856411,95.96,10.811,55.845,1798.465,3505.7,301.80625,3823,317.3,1811,9.22,9,2.0798,15,6,8,3.75,3,0.4675,5,2,4,125.585,78,11.73985,154,76,132,1.9165,0.72,0.132305,2.55,1.83,1.83,1.965,1,0.06755,2,1,2,0.47,3,0.7473,3,0,0,4.735,6,1.94135,6,0,6,0,0,0,0,0,0,7.17,5,1.2616,8,3,8,0.035,1,0.06755,1,0,0,0.76,5,1.2084,5,0,0,3.215,5,1.31815,5,0,4,0,0,0,0,0,0,4.01,3,0.2185,6,3,4,11.98447381,16.9302381,2.799316,22.5702381,5.64,10.73,0.422625,4.496,0.67197375,4.496,0,0,1.604103728,2.1106628,0.769969789,2.1106628,0,2.1106628,202.33,227,43.6388,229,2,229,0.274058577,0.065550907,0.660390516,0,0,0.121553261,0.015339396
86,[21],"[21] M. Zhang, A. Wang, B. Shen, Enhancement of glass-forming ability of Fe-based bulk metallic glasses with high saturation magnetic flux density, AIP Adv. 2 (2012) 022169. https://doi.org/10.1063/1.4733340.",Fe71Ni5Mo3.5P10C4B4Si2.5,5.5,1268.421,1586.009,1101,FCC_L12,24595.9,16.92811416,-15344.86,-1.090279547,0.25813,FCC_L12#1,0.68838,MOB_BG,0.120895,0.131592932,7.27,1.9205,0.177549289,0.71,0,0.04,0.025,0,0.05,0,0,0,0.035,0.1,0.04,0,0,0,0,0,0,0,0,0,0,0,7,0.722253418,0.710866165,0.710008326,0.710000113,0.71,23.62,37,5.1042,42,5,26,60.06,33,7.8894,83,50,55,50.6556017,85.149,11.3440333,95.96,10.811,55.845,1794.315,3505.7,307.40025,3823,317.3,1811,9.32,9,2.1068,15,6,8,3.75,3,0.4675,5,2,4,125.185,78,11.69435,154,76,132,1.9205,0.72,0.130585,2.55,1.83,1.83,1.965,1,0.06755,2,1,2,0.47,3,0.7473,3,0,0,4.835,8,1.98235,8,0,6,0,0,0,0,0,0,7.27,7,1.3096,10,3,8,0.035,1,0.06755,1,0,0,0.76,5,1.2084,5,0,0,3.115,5,1.38865,5,0,4,0,0,0,0,0,0,3.91,4,0.373,6,2,4,11.96397381,16.9302381,2.805876,22.5702381,5.64,10.73,0.422625,4.496,0.67197375,4.496,0,0,1.528340323,2.1106628,0.826897917,2.1106628,0,2.1106628,202.13,227,43.5668,229,2,229,0.270288858,0.064649243,0.665061898,0,0,0.121553261,0.015161571
87,[21],"[21] M. Zhang, A. Wang, B. Shen, Enhancement of glass-forming ability of Fe-based bulk metallic glasses with high saturation magnetic flux density, AIP Adv. 2 (2012) 022169. https://doi.org/10.1063/1.4733340.",Fe66Ni10Mo3.5P10C4B4Si2.5,4,1240.661,1581.569,1106,FCC_L12,25633.3,17.77098538,-15702.06,-1.201823517,0.29033,FCC_L12#1,0.71827,MOB_BG,0.120895,0.131592932,7.37,1.9245,0.176362553,0.66,0,0.04,0.025,0,0.1,0,0,0,0.035,0.1,0.04,0,0,0,0,0,0,0,0,0,0,0,7,0.678712016,0.661668947,0.660021361,0.660000346,0.660000001,23.72,37,5.1452,42,5,26,60.36,33,7.8004,83,50,55,50.7980217,85.149,11.4024255,95.96,10.811,55.845,1790.165,3505.7,312.16425,3823,317.3,1811,9.42,9,2.1138,15,6,8,3.75,3,0.4675,5,2,4,124.785,78,11.56885,154,76,132,1.9245,0.72,0.128865,2.55,1.83,1.83,1.965,1,0.06755,2,1,2,0.47,3,0.7473,3,0,0,4.935,8,2.02335,8,0,6,0,0,0,0,0,0,7.37,7,1.3576,10,3,8,0.035,1,0.06755,1,0,0,0.76,5,1.2084,5,0,0,3.015,5,1.43915,5,0,4,0,0,0,0,0,0,3.81,4,0.524,6,2,4,11.94347381,16.9302381,2.812436,22.5702381,5.64,10.73,0.422625,4.496,0.67197375,4.496,0,0,1.452576918,2.1106628,0.868673364,2.1106628,0,2.1106628,201.93,227,43.4948,229,2,229,0.266621438,0.063772049,0.669606513,0,0,0.121553261,0.014967759
88,[21],"[21] M. Zhang, A. Wang, B. Shen, Enhancement of glass-forming ability of Fe-based bulk metallic glasses with high saturation magnetic flux density, AIP Adv. 2 (2012) 022169. https://doi.org/10.1063/1.4733340.",Fe61Ni15Mo3.5P10C4B4Si2.5,2.5,1243.821,1578.709,1110,FCC_L12,25923.5,18.01600335,-16100.96,-1.283413568,0.29257,MOB_BG,0.74857,MOB_BG,0.120895,0.131592932,7.47,1.9285,0.175076412,0.61,0,0.04,0.025,0,0.15,0,0,0,0.035,0.1,0.04,0,0,0,0,0,0,0,0,0,0,0,7,0.640039061,0.614059196,0.61012447,0.610005016,0.61000005,23.82,37,5.1862,42,5,26,60.66,33,7.6514,83,50,55,50.9404417,85.149,11.4608177,95.96,10.811,55.845,1786.015,3505.7,316.09825,3823,317.3,1811,9.52,9,2.1008,15,6,8,3.75,3,0.4675,5,2,4,124.385,78,11.36335,154,76,132,1.9285,0.72,0.127145,2.55,1.83,1.83,1.965,1,0.06755,2,1,2,0.47,3,0.7473,3,0,0,5.035,8,2.0668,8,0,6,0,0,0,0,0,0,7.47,7,1.4056,10,3,8,0.035,1,0.06755,1,0,0,0.76,5,1.2084,5,0,0,2.915,5,1.46965,5,0,4,0,0,0,0,0,0,3.71,4,0.655,6,2,4,11.92297381,16.9302381,2.818996,22.5702381,5.64,10.73,0.422625,4.496,0.67197375,4.496,0,0,1.376813513,2.1106628,0.89529613,2.1106628,0,2.1106628,201.73,227,43.4228,229,2,229,0.263052209,0.06291834,0.674029451,0,0,0.121553261,0.014757961
89,[21],"[21] M. Zhang, A. Wang, B. Shen, Enhancement of glass-forming ability of Fe-based bulk metallic glasses with high saturation magnetic flux density, AIP Adv. 2 (2012) 022169. https://doi.org/10.1063/1.4733340.",Fe56Ni20Mo3.5P10C4B4Si2.5,1,1247.891,1576.549,1113,FCC_L12,26184.4,18.21376782,-16527.06,-1.343910754,0.31855,MOB_BG,0.77788,MOB_BG,0.120895,0.131592932,7.57,1.9325,0.173688658,0.56,0,0.04,0.025,0,0.2,0,0,0,0.035,0.1,0.04,0,0,0,0,0,0,0,0,0,0,0,7,0.607165546,0.569599082,0.560670045,0.560059736,0.560001892,23.92,37,5.2272,42,5,26,60.96,33,7.4424,83,50,55,51.0828617,85.149,11.5192099,95.96,10.811,55.845,1781.865,3505.7,319.20225,3823,317.3,1811,9.62,9,2.0678,15,6,8,3.75,3,0.4675,5,2,4,123.985,78,11.08385,154,76,132,1.9325,0.72,0.125425,2.55,1.83,1.83,1.965,1,0.06755,2,1,2,0.47,3,0.7473,3,0,0,5.135,8,2.1148,8,0,6,0,0,0,0,0,0,7.57,7,1.4536,10,3,8,0.035,1,0.06755,1,0,0,0.76,5,1.2084,5,0,0,2.815,5,1.48015,5,0,4,0,0,0,0,0,0,3.61,4,0.766,6,2,4,11.90247381,16.9302381,2.825556,22.5702381,5.64,10.73,0.422625,4.496,0.67197375,4.496,0,0,1.301050108,2.1106628,0.906766215,2.1106628,0,2.1106628,201.53,227,43.3508,229,2,229,0.259577279,0.062087186,0.678335535,0,0,0.121553261,0.014532174
90,[21],"[21] M. Zhang, A. Wang, B. Shen, Enhancement of glass-forming ability of Fe-based bulk metallic glasses with high saturation magnetic flux density, AIP Adv. 2 (2012) 022169. https://doi.org/10.1063/1.4733340.",Fe46Ni30Mo3.5P10C4B4Si2.5,0.3,1258.891,1572.789,1119,FCC_L12,26538.5,18.42194066,-17401.06,-1.415719899,0.34234,MOB_BG,0.8163,MOB_BG,0.120895,0.131592932,7.77,1.9405,0.170598212,0.46,0,0.04,0.025,0,0.3,0,0,0,0.035,0.1,0.04,0,0,0,0,0,0,0,0,0,0,0,7,0.562716625,0.500695698,0.47041758,0.463230302,0.460636347,24.12,37,5.3092,42,5,26,61.56,33,7.1804,83,50,55,51.3677017,85.149,11.6359943,95.96,10.811,55.845,1773.565,3505.7,322.92025,3823,317.3,1811,9.82,9,1.9418,15,6,8,3.75,3,0.4675,5,2,4,123.185,78,10.75585,154,76,132,1.9405,0.72,0.121985,2.55,1.83,1.83,1.965,1,0.06755,2,1,2,0.47,3,0.7473,3,0,0,5.335,8,2.2108,8,0,6,0,0,0,0,0,0,7.77,7,1.5496,10,3,8,0.035,1,0.06755,1,0,0,0.76,5,1.2084,5,0,0,2.615,5,1.44115,5,0,4,0,0,0,0,0,0,3.41,4,0.928,6,2,4,11.86147381,16.9302381,2.838676,22.5702381,5.64,10.73,0.422625,4.496,0.67197375,4.496,0,0,1.149523298,2.1106628,0.884248342,2.1106628,0,2.1106628,201.13,227,43.2068,229,2,229,0.252895753,0.06048906,0.686615187,0,0,0.121553261,0.014032641
91,[1],"[1] Z.-Z. Yuan, S.-L. Bao, Y. Lu, D.-P. Zhang, L. Yao, A new criterion for evaluating the glass-forming ability of bulk glass forming alloys, J. Alloys . Compd. 459 (2008) 251–260. https://doi.org/10.1016/j.jallcom.2007.05.037.",(Fe0.75B0.2Si0.05)96Nb4,1.5,1479.87,1832.34,330,BCC_B2,30990.6,19.69875496,-27027.7,-0.827882468,0.70416,M3B4_D7B,13.364,M3B4_D7B,0.117872,0.174450844,6.728,1.86448,0.098130167,0.72,0,0.192,0.048,0.04,0,0,0,0,0,0,0,0,0,0,0,0,0,0,0,0,0,0,4,0.747775367,0.724633492,0.720194342,0.720009864,0.720000131,21.992,36,7.29216,41,5,26,59.048,31,6.79296,78,47,55,47.3484712,82.09538,15.87963418,92.90638,10.811,55.845,1945.712,1063,218.821632,2750,1687,1811,9.128,9,1.95456,14,5,8,3.608,3,0.67584,5,2,4,123.056,80,16.15488,164,84,132,1.86448,0.44,0.0708096,2.04,1.6,1.83,1.96,1,0.0768,2,1,2,0.288,2,0.43776,2,0,0,4.48,6,2.1888,6,0,6,0,0,0,0,0,0,6.728,5,1.83168,8,3,8,0.04,1,0.0768,1,0,0,1.152,5,1.75104,5,0,0,3.12,6,1.4976,6,0,4,0,0,0,0,0,0,4.312,3,0.479232,7,4,4,10.81104,13.2675,1.51389696,20.44,7.1725,10.73,0.329712,1.524,0.50116224,1.524,0,0,1.519677216,2.1106628,0.851019241,2.1106628,0,2.1106628,216.808,63,19.510272,229,166,229,0.291319857,0.042806183,0.66587396,0,0,0.04724739,0.004774067
92,[1],"[1] Z.-Z. Yuan, S.-L. Bao, Y. Lu, D.-P. Zhang, L. Yao, A new criterion for evaluating the glass-forming ability of bulk glass forming alloys, J. Alloys . Compd. 459 (2008) 251–260. https://doi.org/10.1016/j.jallcom.2007.05.037.",Fe27Co40Zr3Ti3Mo1.5Si1.5B24,1.5,1249.08,2814.21,300,none,78620.629,42.26956672,-37416.1,-1.398928841,2.883,MB2_C32,18.559,MB2_C32,0.117215,0.196842565,6.87,1.8827,0.14330635,0.27,0.4,0.24,0.015,0,0,0,0.03,0,0.015,0,0,0,0,0,0,0,0.03,0,0,0,0,0,7,0.541063767,0.460364786,0.416084628,0.405052386,0.401015595,21.72,37,8.2572,42,5,27,59.86,35,6.3714,78,43,58,47.2794805,85.149,18.08069006,95.96,10.811,58.933195,1950.505,1209,229.81215,2896,1687,1768,9.42,10,1.8558,14,4,9,3.55,3,0.7605,5,2,4,120.225,91,17.66475,175,84,126,1.8827,0.83,0.084342,2.16,1.33,1.88,1.985,1,0.02955,2,1,2,0.27,2,0.4023,2,0,0,4.615,7,2.66745,7,0,7,0,0,0,0,0,0,6.87,6,2.3142,9,3,9,0.015,1,0.02955,1,0,0,1.26,5,1.8774,5,0,0,2.835,8,1.44585,8,0,3,0,0,0,0,0,0,4.11,5,0.9507,8,3,3,10.455,16.0225,1.7436,23.195,7.1725,10.245,0.377355,1.524,0.56225895,1.524,0,0,1.189268112,2.1106628,0.784915602,2.1106628,0,1.5484712,197.75,63,18.69,229,166,194,0.288937409,0.03930131,0.671761281,0,0,0.158210251,0.009982318
93,[1],"[1] Z.-Z. Yuan, S.-L. Bao, Y. Lu, D.-P. Zhang, L. Yao, A new criterion for evaluating the glass-forming ability of bulk glass forming alloys, J. Alloys . Compd. 459 (2008) 251–260. https://doi.org/10.1016/j.jallcom.2007.05.037.",Fe39Co9Cr15Mo14C15B6Y2,10,1331.04,1602.29,300,none,30384.9,20.79340434,-27583.7,-1.675379334,0.52367,Y2C3_ALPHA,15.968,Y2C3_ALPHA,0.12023,0.195307712,6.51,1.9636,0.299674891,0.39,0.09,0.06,0,0,0,0.02,0,0.15,0.14,0,0.15,0,0,0,0,0,0,0,0,0,0,0,7,0.47833043,0.411668788,0.391818692,0.390183328,0.390006928,24.03,37,7.7016,42,5,26,57.13,65,7.902,77,12,55,52.54573455,85.149,17.33356888,95.96,10.811,55.845,2348.16,2055,595.8472,3823,1768,1811,8.61,11,2.214,14,3,8,3.74,3,0.7308,5,2,4,125.47,114,19.8174,190,76,132,1.9636,1.33,0.24008,2.55,1.22,1.83,1.71,1,0.4118,2,1,2,0.36,2,0.5688,2,0,0,4.44,7,2.0024,7,0,6,0,0,0,0,0,0,6.51,6,1.6104,9,3,8,0.29,1,0.4118,1,0,0,0.9,5,1.422,5,0,0,3.46,9,1.536,9,0,4,0,0,0,0,0,0,4.65,6,0.999,9,3,4,10.9055,26.725,2.28339,32.365,5.64,10.73,0.76584,4.496,1.2100272,4.496,0,0,0.9625209,2.1106628,1.001021736,2.1106628,0,2.1106628,216.12,63,17.5168,229,166,229,0.262672811,0.055299539,0.68202765,0,0,0.357394967,0.041996968
94,[1],"[1] Z.-Z. Yuan, S.-L. Bao, Y. Lu, D.-P. Zhang, L. Yao, A new criterion for evaluating the glass-forming ability of bulk glass forming alloys, J. Alloys . Compd. 459 (2008) 251–260. https://doi.org/10.1016/j.jallcom.2007.05.037.",Fe46Co30Mo4(P0.45C0.2B0.2Si0.15)20,3,1188.5599,1650.8665,883.31,BCC_B2,30051.665,21.33524429,-18277.128,-1.426572025,0.56577,SIGMA,1.2678,SIGMA,0.1211,0.131114551,7.47,1.9299,0.171572113,0.46,0.3,0.04,0.03,0,0,0,0,0,0.04,0.09,0.04,0,0,0,0,0,0,0,0,0,0,0,7,0.561604843,0.50037838,0.470401117,0.46322955,0.46063634,23.95,37,5.16,42,5,26,60.47,33,7.352,83,50,55,51.75013008,85.149,11.61390887,95.96,10.811,55.845,1805.307,3505.7,297.32388,3823,317.3,1811,9.47,9,1.912,15,6,8,3.76,3,0.464,5,2,4,124.04,78,10.896,154,76,132,1.9299,0.72,0.123642,2.55,1.83,1.83,1.96,1,0.0768,2,1,2,0.45,3,0.72,3,0,0,5.06,7,2.0288,7,0,6,0,0,0,0,0,0,7.47,6,1.4056,9,3,8,0.04,1,0.0768,1,0,0,0.75,5,1.2,5,0,0,2.94,5,1.176,5,0,4,0,0,0,0,0,0,3.73,3,0.5694,6,3,4,11.79392143,16.9302381,2.770188,22.5702381,5.64,10.73,0.41024,4.496,0.656384,4.496,0,0,1.435446248,2.1106628,0.689014199,2.1106628,0,2.1106628,194.09,227,36.8846,229,2,229,0.262382865,0.060240964,0.677376171,0,0,0.121553261,0.014170135
