Repository: usccolumbia/ML_BMGs

The identification of suitable alloy compositions for the formation of bulk metallic glasses (BMGs) is a key challenge in materials science. In this study, we developed machine learning (ML) models to predict the critical casting diameter (𝐷𝑚𝑎𝑥) of Fe-based BMGs, enabling rapid assessment of glass-forming ability (GFA) using composition-based and calculated thermophysical features

Datasets for paper https://www.mdpi.com/2075-4701/15/7/763#Data_Availability_Statement

Machine Learning-Driven Prediction of Glass-Forming Ability in Fe-Based Bulk Metallic Glasses Using Thermophysical Features and Data Augmentation

Three datasets

BMG_DS1 Bulk glass forming alloy Concentration 495 22\\

File: code/Ensembles/DS2+DS3/data_ensemble.csv (part 4 of 16)
onegativity,max_Electronegativity,min_Electronegativity,most_Electronegativity,mean_NsValence,maxdiff_NsValence,dev_NsValence,max_NsValence,min_NsValence,most_NsValence,mean_NpValence,maxdiff_NpValence,dev_NpValence,max_NpValence,min_NpValence,most_NpValence,mean_NdValence,maxdiff_NdValence,dev_NdValence,max_NdValence,min_NdValence,most_NdValence,mean_NfValence,maxdiff_NfValence,dev_NfValence,max_NfValence,min_NfValence,most_NfValence,mean_NValance,maxdiff_NValance,dev_NValance,max_NValance,min_NValance,most_NValance,mean_NsUnfilled,maxdiff_NsUnfilled,dev_NsUnfilled,max_NsUnfilled,min_NsUnfilled,most_NsUnfilled,mean_NpUnfilled,maxdiff_NpUnfilled,dev_NpUnfilled,max_NpUnfilled,min_NpUnfilled,most_NpUnfilled,mean_NdUnfilled,maxdiff_NdUnfilled,dev_NdUnfilled,max_NdUnfilled,min_NdUnfilled,most_NdUnfilled,mean_NfUnfilled,maxdiff_NfUnfilled,dev_NfUnfilled,max_NfUnfilled,min_NfUnfilled,most_NfUnfilled,mean_NUnfilled,maxdiff_NUnfilled,dev_NUnfilled,max_NUnfilled,min_NUnfilled,most_NUnfilled,mean_GSvolume_pa,maxdiff_GSvolume_pa,dev_GSvolume_pa,max_GSvolume_pa,min_GSvolume_pa,most_GSvolume_pa,mean_GSbandgap,maxdiff_GSbandgap,dev_GSbandgap,max_GSbandgap,min_GSbandgap,most_GSbandgap,mean_GSmagmom,maxdiff_GSmagmom,dev_GSmagmom,max_GSmagmom,min_GSmagmom,most_GSmagmom,mean_SpaceGroupNumber,maxdiff_SpaceGroupNumber,dev_SpaceGroupNumber,max_SpaceGroupNumber,min_SpaceGroupNumber,most_SpaceGroupNumber,frac_sValence,frac_pValence,frac_dValence,frac_fValence,CanFormIonic,MaxIonicChar,MeanIonicChar
95,[9],"[9] V. Ponnambalam, S.J. Poon, G.J. Shiflet, Fe-based bulk metallic glasses with diameter thickness larger than one centimeter, J. Mater. Res. 19. (2004) 1320–1323. https://doi.org/10.1557/JMR.2004.0176.",Fe48Cr15Mo14Er2C15B6,12,1376.1112,1595.6054,498.7,BCC_B2,24950.57,17.1071153,-25942.23822,-1.443742103,0.32136,M2B_C16,6.2687,MOB_BG,0.12015,0.193791603,6.42,1.9595,0.300297769,0.48,0,0.06,0,0,0,0,0,0.15,0.14,0,0.15,0,0,0,0.02,0,0,0,0,0,0,0,6,0.546808925,0.493666786,0.480775269,0.480052242,0.480001067,24.52,63,8.0544,68,5,26,57.32,42,7.6656,77,35,55,53.83486,156.448,18.2617392,167.259,10.811,55.845,2351.45,2053,593.939,3823,1770,1811,8.52,11,2.1816,14,3,8,3.76,4,0.7392,6,2,4,125.99,113,20.0358,189,76,132,1.9595,1.31,0.24295,2.55,1.24,1.83,1.71,1,0.4118,2,1,2,0.36,2,0.5688,2,0,0,4.33,6,1.9918,6,0,6,0.24,12,0.4704,12,0,0,6.64,11,1.6,14,3,8,0.29,1,0.4118,1,0,0,0.9,5,1.422,5,0,0,3.37,5,1.5502,5,0,4,0.04,2,0.0784,2,0,0,4.6,4,0.86,6,2,4,10.91355,24.945,2.207199,30.585,5.64,10.73,0.76584,4.496,1.2100272,4.496,0,0,1.013118144,2.1106628,1.05364287,2.1106628,0,2.1106628,219.27,63,14.9842,229,166,229,0.25753012,0.054216867,0.652108434,0.036144578,0,0.34885635,0.042184409
96,[1],"[1] Z.-Z. Yuan, S.-L. Bao, Y. Lu, D.-P. Zhang, L. Yao, A new criterion for evaluating the glass-forming ability of bulk glass forming alloys, J. Alloys . Compd. 459 (2008) 251–260. https://doi.org/10.1016/j.jallcom.2007.05.037.",Fe56Co16Y6B22,2.5,1035.17,1298.2,300,none,22746.29,20.1203069,-28493.5,-1.119824136,0.33725,M2B_C16,5.8358,BCC_B2#1,0.12012,0.21227067,6.76,1.8476,0.179215624,0.56,0.16,0.22,0,0,0,0.06,0,0,0,0,0,0,0,0,0,0,0,0,0,0,0,0,4,0.625459831,0.575470063,0.56125724,0.560127899,0.560005107,22.32,34,7.6208,39,5,26,56.64,60,7.1936,72,12,55,48.4152822,78.09485,16.54588417,88.90585,10.811,55.845,1921.54,580,187.6424,2348,1768,1811,8.96,10,1.7904,13,3,8,3.62,3,0.7128,5,2,4,123.96,106,17.5824,190,84,132,1.8476,0.82,0.095024,2.04,1.22,1.83,2,0,4.44E-16,2,2,2,0.22,1,0.3432,1,0,0,4.54,7,2.4224,7,0,6,0,0,0,0,0,0,6.76,6,2.1056,9,3,8,0,0,0,0,0,0,1.1,5,1.716,5,0,0,3.26,9,1.5176,9,0,4,0,0,0,0,0,0,4.36,6,0.8384,9,3,4,11.16785,25.1925,2.543658,32.365,7.1725,10.73,0.33528,1.524,0.5230368,1.524,0,0,1.42972656,2.1106628,0.800646874,2.1106628,0,2.1106628,207.44,63,24.1472,229,166,229,0.295857988,0.032544379,0.671597633,0,0,0.154730696,0.015297998
97,[1],"[1] Z.-Z. Yuan, S.-L. Bao, Y. Lu, D.-P. Zhang, L. Yao, A new criterion for evaluating the glass-forming ability of bulk glass forming alloys, J. Alloys . Compd. 459 (2008) 251–260. https://doi.org/10.1016/j.jallcom.2007.05.037.",Fe56Co20Mo4(P0.45C0.2B0.2Si0.15)20,5,1207.3899,1590.7965,958,FCC_L12,27092.665,19.21694477,-17560.028,-1.354762881,0.47301,SIGMA,0.98504,SIGMA,0.1211,0.131114551,7.37,1.9249,0.173669197,0.56,0.2,0.04,0.03,0,0,0,0,0,0.04,0.09,0.04,0,0,0,0,0,0,0,0,0,0,0,7,0.606135298,0.569353941,0.560661887,0.560059495,0.560001891,23.85,37,5.12,42,5,26,60.17,33,7.472,83,50,55,51.44131058,85.149,11.49038107,95.96,10.811,55.845,1809.607,3505.7,292.61448,3823,317.3,1811,9.37,9,1.952,15,6,8,3.76,3,0.464,5,2,4,124.64,78,11.136,154,76,132,1.9249,0.72,0.125742,2.55,1.83,1.83,1.96,1,0.0768,2,1,2,0.45,3,0.72,3,0,0,4.96,7,1.984,7,0,6,0,0,0,0,0,0,7.37,6,1.3576,9,3,8,0.04,1,0.0768,1,0,0,0.75,5,1.2,5,0,0,3.04,5,1.232,5,0,4,0,0,0,0,0,0,3.83,3,0.4814,6,3,4,11.84242143,16.9302381,2.754668,22.5702381,5.64,10.73,0.41024,4.496,0.656384,4.496,0,0,1.491665408,2.1106628,0.715999396,2.1106628,0,2.1106628,197.59,227,39.4566,229,2,229,0.265943012,0.061058345,0.672998643,0,0,0.121553261,0.014510386
98,[1],"[1] Z.-Z. Yuan, S.-L. Bao, Y. Lu, D.-P. Zhang, L. Yao, A new criterion for evaluating the glass-forming ability of bulk glass forming alloys, J. Alloys . Compd. 459 (2008) 251–260. https://doi.org/10.1016/j.jallcom.2007.05.037.",Fe60Co12Y6B22,2.5,1056.5,1322.6,300,none,22663.56,19.65127672,-27895.4,-1.062839743,0.33244,M2B_C16,5.7261,BCC_B2#1,0.12012,0.21227067,6.72,1.8456,0.179121858,0.6,0.12,0.22,0,0,0,0.06,0,0,0,0,0,0,0,0,0,0,0,0,0,0,0,0,4,0.652993109,0.61143976,0.6008326,0.600077451,0.600002642,22.28,34,7.6032,39,5,26,56.52,60,7.1664,72,12,55,48.2917544,78.09485,16.49153194,88.90585,10.811,55.845,1923.26,580,186.8856,2348,1768,1811,8.92,10,1.8144,13,3,8,3.62,3,0.7128,5,2,4,124.2,106,17.688,190,84,132,1.8456,0.82,0.093792,2.04,1.22,1.83,2,0,4.44E-16,2,2,2,0.22,1,0.3432,1,0,0,4.5,7,2.4,7,0,6,0,0,0,0,0,0,6.72,6,2.0832,9,3,8,0,0,0,0,0,0,1.1,5,1.716,5,0,0,3.3,9,1.524,9,0,4,0,0,0,0,0,0,4.4,6,0.816,9,3,4,11.18725,25.1925,2.54133,32.365,7.1725,10.73,0.33528,1.524,0.5230368,1.524,0,0,1.452214224,2.1106628,0.813239965,2.1106628,0,2.1106628,208.84,63,24.192,229,166,229,0.297619048,0.032738095,0.669642857,0,0,0.154730696,0.015287816
99,[1],"[1] Z.-Z. Yuan, S.-L. Bao, Y. Lu, D.-P. Zhang, L. Yao, A new criterion for evaluating the glass-forming ability of bulk glass forming alloys, J. Alloys . Compd. 459 (2008) 251–260. https://doi.org/10.1016/j.jallcom.2007.05.037.",Fe61B15Mo7Zr8Co5Y2Cr2,5,1463.57,2613.01,300,none,69705.8,36.22349542,-26612.7,-1.280562782,1.9891,MB2_C32,17.759,MB2_C32,0.12475,0.179076703,6.7,1.8315,0.205865854,0.61,0.05,0.15,0,0,0,0.02,0.08,0.02,0.07,0,0,0,0,0,0,0,0,0,0,0,0,0,7,0.639687424,0.613890745,0.610117267,0.610004821,0.610000049,25.36,37,6.1624,42,5,26,55.49,60,5.204,72,12,55,55.46691875,85.149,13.53560837,95.96,10.811,55.845,1997.85,1128,258.896,2896,1768,1811,8.2,10,1.52,13,3,8,3.87,3,0.561,5,2,4,130.78,106,14.512,190,84,132,1.8315,0.94,0.11339,2.16,1.22,1.83,1.91,1,0.1638,2,1,2,0.15,1,0.255,1,0,0,4.64,7,1.96,7,0,6,0,0,0,0,0,0,6.7,6,1.816,9,3,8,0.09,1,0.1638,1,0,0,0.75,5,1.275,5,0,0,3.86,9,1.244,9,0,4,0,0,0,0,0,0,4.7,6,1.024,9,3,4,11.958425,25.1925,3.1365355,32.365,7.1725,10.73,0.2286,1.524,0.38862,1.524,0,0,1.364927868,2.1106628,0.92815095,2.1106628,0,2.1106628,214.3,63,20.58,229,166,229,0.285074627,0.02238806,0.692537313,0,0,0.198203144,0.020327626
100,[1],"[1] Z.-Z. Yuan, S.-L. Bao, Y. Lu, D.-P. Zhang, L. Yao, A new criterion for evaluating the glass-forming ability of bulk glass forming alloys, J. Alloys . Compd. 459 (2008) 251–260. https://doi.org/10.1016/j.jallcom.2007.05.037.",Fe61B15Mo7Zr8Co7Y2,5,1468.58,2618.13,300,none,68876.3,35.52865727,-26928.6,-1.238683911,1.9646,MB2_C32,17.591,MB2_C32,0.12471,0.179072824,6.76,1.8359,0.204499853,0.61,0.07,0.15,0,0,0,0.02,0.08,0,0.07,0,0,0,0,0,0,0,0,0,0,0,0,0,6,0.641248782,0.614076433,0.610119237,0.610004841,0.610000049,25.42,37,6.126,42,5,26,55.67,60,5.2252,72,12,55,55.60566065,85.149,13.4383982,95.96,10.811,55.845,1989.61,1128,256.554,2896,1768,1811,8.26,10,1.5256,13,3,8,3.87,3,0.561,5,2,4,130.52,106,14.5888,190,84,132,1.8359,0.94,0.112778,2.16,1.22,1.83,1.93,1,0.1302,2,1,2,0.15,1,0.255,1,0,0,4.68,7,1.98,7,0,6,0,0,0,0,0,0,6.76,6,1.8264,9,3,8,0.07,1,0.1302,1,0,0,0.75,5,1.275,5,0,0,3.82,9,1.2608,9,0,4,0,0,0,0,0,0,4.64,6,1.0104,9,3,4,11.939525,25.1925,3.1429615,32.365,7.1725,10.73,0.2286,1.524,0.38862,1.524,0,0,1.395897292,2.1106628,0.893374267,2.1106628,0,2.1106628,213.6,63,20.944,229,166,229,0.285502959,0.022189349,0.692307692,0,0,0.198203144,0.020045282
101,[1],"[1] Z.-Z. Yuan, S.-L. Bao, Y. Lu, D.-P. Zhang, L. Yao, A new criterion for evaluating the glass-forming ability of bulk glass forming alloys, J. Alloys . Compd. 459 (2008) 251–260. https://doi.org/10.1016/j.jallcom.2007.05.037.",Fe62Co10Y6B22,2.5,1067.97,1334.55,300,none,22528.78,19.32789796,-27577.5,-1.02855345,0.32835,M2B_C16,5.667,BCC_B2#1,0.12012,0.21227067,6.7,1.8446,0.17906658,0.62,0.1,0.22,0,0,0,0.06,0,0,0,0,0,0,0,0,0,0,0,0,0,0,0,0,4,0.668131724,0.630121754,0.620710509,0.620062974,0.620001963,22.26,34,7.5944,39,5,26,56.46,60,7.1456,72,12,55,48.2299905,78.09485,16.46435582,88.90585,10.811,55.845,1924.12,580,186.5072,2348,1768,1811,8.9,10,1.824,13,3,8,3.62,3,0.7128,5,2,4,124.32,106,17.7408,190,84,132,1.8446,0.82,0.093056,2.04,1.22,1.83,2,0,4.44E-16,2,2,2,0.22,1,0.3432,1,0,0,4.48,7,2.3888,7,0,6,0,0,0,0,0,0,6.7,6,2.072,9,3,8,0,0,0,0,0,0,1.1,5,1.716,5,0,0,3.32,9,1.5248,9,0,4,0,0,0,0,0,0,4.42,6,0.8048,9,3,4,11.19695,25.1925,2.540166,32.365,7.1725,10.73,0.33528,1.524,0.5230368,1.524,0,0,1.463458056,2.1106628,0.819536511,2.1106628,0,2.1106628,209.54,63,24.1304,229,166,229,0.298507463,0.032835821,0.668656716,0,0,0.154730696,0.015281225
102,[1],"[1] Z.-Z. Yuan, S.-L. Bao, Y. Lu, D.-P. Zhang, L. Yao, A new criterion for evaluating the glass-forming ability of bulk glass forming alloys, J. Alloys . Compd. 459 (2008) 251–260. https://doi.org/10.1016/j.jallcom.2007.05.037.",Fe63C15Mo14Er2B6,3,1278.7412,1479.5754,336.7,BCC_B2,12514.87,9.154763843,-25496.13822,-1.09795124,0.46958,MOB_BG,10.119,MOB_BG,0.11985,0.193306731,6.72,1.985,0.280337297,0.63,0,0.06,0,0,0,0,0,0,0.14,0,0.15,0,0,0,0.02,0,0,0,0,0,0,0,5,0.665582452,0.635282698,0.630165597,0.630006319,0.630000055,24.82,63,8.0244,68,5,26,58.22,42,7.2876,77,35,55,54.412195,156.448,17.9525919,167.259,10.811,55.845,2296.1,2053,632.27,3823,1770,1811,8.82,11,2.0556,14,3,8,3.76,4,0.7392,6,2,4,124.94,113,19.5948,189,76,132,1.985,1.31,0.2251,2.55,1.24,1.83,1.86,1,0.2408,2,1,2,0.36,2,0.5688,2,0,0,4.48,6,2.0608,6,0,6,0.24,12,0.4704,12,0,0,6.94,11,1.618,14,3,8,0.14,1,0.2408,1,0,0,0.9,5,1.422,5,0,0,3.22,5,1.4812,5,0,4,0.04,2,0.0784,2,0,0,4.3,4,0.56,6,2,4,10.84455,24.945,2.146344,30.585,5.64,10.73,0.76584,4.496,1.2100272,4.496,0,0,1.329717564,2.1106628,0.983990997,2.1106628,0,2.1106628,219.27,63,14.9842,229,166,229,0.268011527,0.051873199,0.645533141,0.034582133,0,0.34885635,0.036917123
103,[1],"[1] Z.-Z. Yuan, S.-L. Bao, Y. Lu, D.-P. Zhang, L. Yao, A new criterion for evaluating the glass-forming ability of bulk glass forming alloys, J. Alloys . Compd. 459 (2008) 251–260. https://doi.org/10.1016/j.jallcom.2007.05.037.",Fe64Co8Y6B22,2.5,1077.38,1346.26,300,none,22431.59,19.03796244,-27247.7,-0.989594781,0.32704,M2B_C16,5.6042,BCC_B2#1,0.12012,0.21227067,6.68,1.8436,0.179005698,0.64,0.08,0.22,0,0,0,0.06,0,0,0,0,0,0,0,0,0,0,0,0,0,0,0,0,4,0.684105255,0.649127033,0.640617999,0.640051891,0.640001474,22.24,34,7.5856,39,5,26,56.4,60,7.12,72,12,55,48.1682266,78.09485,16.4371797,88.90585,10.811,55.845,1924.98,580,186.1288,2348,1768,1811,8.88,10,1.832,13,3,8,3.62,3,0.7128,5,2,4,124.44,106,17.7936,190,84,132,1.8436,0.82,0.09224,2.04,1.22,1.83,2,0,4.44E-16,2,2,2,0.22,1,0.3432,1,0,0,4.46,7,2.3776,7,0,6,0,0,0,0,0,0,6.68,6,2.0608,9,3,8,0,0,0,0,0,0,1.1,5,1.716,5,0,0,3.34,9,1.524,9,0,4,0,0,0,0,0,0,4.44,6,0.7936,9,3,4,11.20665,25.1925,2.539002,32.365,7.1725,10.73,0.33528,1.524,0.5230368,1.524,0,0,1.474701888,2.1106628,0.825833057,2.1106628,0,2.1106628,210.24,63,24.0128,229,166,229,0.299401198,0.032934132,0.667664671,0,0,0.154730696,0.015273635
104,[1],"[1] Z.-Z. Yuan, S.-L. Bao, Y. Lu, D.-P. Zhang, L. Yao, A new criterion for evaluating the glass-forming ability of bulk glass forming alloys, J. Alloys . Compd. 459 (2008) 251–260. https://doi.org/10.1016/j.jallcom.2007.05.037.",Fe66Co10Mo4(P0.45C0.2B0.2Si0.15)20,6,1249.2499,1567.8165,1018,FCC_L12,24503.065,17.10633809,-16621.328,-1.212675643,0.27789,SIGMA,0.84122,MOB_BG,0.1211,0.131114551,7.27,1.9199,0.175598946,0.66,0.1,0.04,0.03,0,0,0,0,0,0.04,0.09,0.04,0,0,0,0,0,0,0,0,0,0,0,7,0.677790528,0.66148731,0.660017113,0.660000256,0.660000001,23.75,37,5.08,42,5,26,59.87,33,7.592,83,50,55,51.13249108,85.149,11.36685327,95.96,10.811,55.845,1813.907,3505.7,290.02232,3823,317.3,1811,9.27,9,1.992,15,6,8,3.76,3,0.464,5,2,4,125.24,78,11.376,154,76,132,1.9199,0.72,0.127842,2.55,1.83,1.83,1.96,1,0.0768,2,1,2,0.45,3,0.72,3,0,0,4.86,7,1.944,7,0,6,0,0,0,0,0,0,7.27,6,1.3096,9,3,8,0.04,1,0.0768,1,0,0,0.75,5,1.2,5,0,0,3.14,5,1.284,5,0,4,0,0,0,0,0,0,3.93,3,0.3534,6,3,4,11.89092143,16.9302381,2.739148,22.5702381,5.64,10.73,0.41024,4.496,0.656384,4.496,0,0,1.547884568,2.1106628,0.742984593,2.1106628,0,2.1106628,201.09,227,40.6286,229,2,229,0.2696011,0.061898212,0.668500688,0,0,0.121553261,0.014825645
105,[1],"[1] Z.-Z. Yuan, S.-L. Bao, Y. Lu, D.-P. Zhang, L. Yao, A new criterion for evaluating the glass-forming ability of bulk glass forming alloys, J. Alloys . Compd. 459 (2008) 251–260. https://doi.org/10.1016/j.jallcom.2007.05.037.",Fe66Co6Y6B22,2,1077.38,1357.7,300,none,22741.86,19.08506459,-26906.5,-0.94495758,0.33944,M2B_C16,5.5361,BCC_B2#1,0.12012,0.21227067,6.66,1.8426,0.178939208,0.66,0.06,0.22,0,0,0,0.06,0,0,0,0,0,0,0,0,0,0,0,0,0,0,0,0,4,0.700856619,0.668372078,0.660543952,0.660043113,0.660001118,22.22,34,7.5768,39,5,26,56.34,60,7.0896,72,12,55,48.1064627,78.09485,16.41000359,88.90585,10.811,55.845,1925.84,580,185.7504,2348,1768,1811,8.86,10,1.8384,13,3,8,3.62,3,0.7128,5,2,4,124.56,106,17.8464,190,84,132,1.8426,0.82,0.091344,2.04,1.22,1.83,2,0,0,2,2,2,0.22,1,0.3432,1,0,0,4.44,7,2.3664,7,0,6,0,0,0,0,0,0,6.66,6,2.0496,9,3,8,0,0,0,0,0,0,1.1,5,1.716,5,0,0,3.36,9,1.5216,9,0,4,0,0,0,0,0,0,4.46,6,0.7824,9,3,4,11.21635,25.1925,2.537838,32.365,7.1725,10.73,0.33528,1.524,0.5230368,1.524,0,0,1.48594572,2.1106628,0.832129603,2.1106628,0,2.1106628,210.94,63,23.8392,229,166,229,0.3003003,0.033033033,0.666666667,0,0,0.154730696,0.015265045
106,[1],"[1] Z.-Z. Yuan, S.-L. Bao, Y. Lu, D.-P. Zhang, L. Yao, A new criterion for evaluating the glass-forming ability of bulk glass forming alloys, J. Alloys . Compd. 459 (2008) 251–260. https://doi.org/10.1016/j.jallcom.2007.05.037.",Fe67Ni5Y6B22,1,1193.24,1381.45,300,none,20154.9,15.97413032,-26490.4,-0.920019327,0.20965,M2B_C16,5.4395,MB_B27,0.12012,0.21227067,6.7,1.8436,0.17934057,0.67,0,0.22,0,0,0.05,0.06,0,0,0,0,0,0,0,0,0,0,0,0,0,0,0,0,4,0.709506871,0.678062536,0.670511798,0.670039391,0.670000976,22.26,34,7.5944,39,5,26,56.46,60,7.2916,72,12,55,48.063591,78.09485,16.39114004,88.90585,10.811,55.845,1924.27,620,186.4412,2348,1728,1811,8.9,10,1.914,13,3,8,3.62,3,0.7128,5,2,4,124.52,106,17.8808,190,84,132,1.8436,0.82,0.093056,2.04,1.22,1.83,2,0,0,2,2,2,0.22,1,0.3432,1,0,0,4.48,8,2.3888,8,0,6,0,0,0,0,0,0,6.7,7,2.072,10,3,8,0,0,0,0,0,0,1.1,5,1.716,5,0,0,3.32,9,1.5928,9,0,4,0,0,0,0,0,0,4.42,7,0.8048,9,2,4,11.22495,25.1925,2.536806,32.365,7.1725,10.73,0.33528,1.524,0.5230368,1.524,0,0,1.443913811,2.1106628,0.893443645,2.1106628,0,2.1106628,212.84,63,22.8704,229,166,229,0.298507463,0.032835821,0.668656716,0,0,0.154730696,0.015332238
107,[1],"[1] Z.-Z. Yuan, S.-L. Bao, Y. Lu, D.-P. Zhang, L. Yao, A new criterion for evaluating the glass-forming ability of bulk glass forming alloys, J. Alloys . Compd. 459 (2008) 251–260. https://doi.org/10.1016/j.jallcom.2007.05.037.",Fe68.3C6.9Si2.5B6.7P8.8Cr2.2Mo2.5Al2.1,4,1263.23168,1489.36208,696,FCC_L12,20937.1536,15.16502113,-21203.9664,-1.189404199,0.24853,MB_B33,3.4062,MOB_BG,0.118651,0.158415424,6.826,1.92707,0.212611653,0.683,0,0.067,0.025,0,0,0,0,0.022,0.025,0.088,0.069,0,0.021,0,0,0,0,0,0,0,0,0,8,0.69689167,0.683971775,0.683007555,0.683000077,0.683,22.028,37,6.51112,42,5,26,60.817,34,9.00682,83,49,55,47.23256537,85.149,14.41055296,95.96,10.811,55.845,1868.07627,3505.7,399.2100852,3823,317.3,1811,9.526,9,2.41596,15,6,8,3.619,3,0.60626,5,2,4,122.668,78,15.03272,154,76,132,1.92707,0.94,0.15901914,2.55,1.61,1.83,1.953,1,0.089582,2,1,2,0.54,3,0.7884,3,0,0,4.333,6,2.33982,6,0,6,0,0,0,0,0,0,6.826,5,1.603684,8,3,8,0.047,1,0.089582,1,0,0,1.08,5,1.5768,5,0,0,2.967,5,1.60218,5,0,4,0,0,0,0,0,0,4.094,3,0.33862,6,3,4,11.67999845,16.9302381,2.756782397,22.5702381,5.64,10.73,0.574657,4.496,0.863134814,4.496,0,0,1.441582692,2.1106628,0.913963427,2.1106628,0,2.1106628,202.254,227,41.241792,229,2,229,0.286111925,0.079109288,0.634778787,0,0,0.198203144,0.021558307
108,[1],"[1] Z.-Z. Yuan, S.-L. Bao, Y. Lu, D.-P. Zhang, L. Yao, A new criterion for evaluating the glass-forming ability of bulk glass forming alloys, J. Alloys . Compd. 459 (2008) 251–260. https://doi.org/10.1016/j.jallcom.2007.05.037.",Fe68Co4Y6B22,2,1077.38,1368.83,300,none,23054.73,19.06436707,-26554.3,-0.892918264,0.35121,M2B_C16,5.4595,BCC_B2#1,0.12012,0.21227067,6.64,1.8416,0.178867102,0.68,0.04,0.22,0,0,0,0.06,0,0,0,0,0,0,0,0,0,0,0,0,0,0,0,0,4,0.7183314,0.687788199,0.680482206,0.68003604,0.680000854,22.2,34,7.568,39,5,26,56.28,60,7.0544,72,12,55,48.0446988,78.09485,16.38282747,88.90585,10.811,55.845,1926.7,580,185.372,2348,1768,1811,8.84,10,1.8432,13,3,8,3.62,3,0.7128,5,2,4,124.68,106,17.8992,190,84,132,1.8416,0.82,0.090368,2.04,1.22,1.83,2,0,0,2,2,2,0.22,1,0.3432,1,0,0,4.42,7,2.3552,7,0,6,0,0,0,0,0,0,6.64,6,2.0384,9,3,8,0,0,0,0,0,0,1.1,5,1.716,5,0,0,3.38,9,1.5176,9,0,4,0,0,0,0,0,0,4.48,6,0.7712,9,3,4,11.22605,25.1925,2.536674,32.365,7.1725,10.73,0.33528,1.524,0.5230368,1.524,0,0,1.497189552,2.1106628,0.838426149,2.1106628,0,2.1106628,211.64,63,23.6096,229,166,229,0.301204819,0.03313253,0.665662651,0,0,0.154730696,0.015255455
109,[1],"[1] Z.-Z. Yuan, S.-L. Bao, Y. Lu, D.-P. Zhang, L. Yao, A new criterion for evaluating the glass-forming ability of bulk glass forming alloys, J. Alloys . Compd. 459 (2008) 251–260. https://doi.org/10.1016/j.jallcom.2007.05.037.",Fe68Ni4Y6B22,1.5,1199.43,1383.26,300,none,20000.3,15.80369074,-26354.6,-0.892918264,0.20245,M2B_C16,5.3009,MB_B27,0.12012,0.21227067,6.68,1.8428,0.179220981,0.68,0,0.22,0,0,0.04,0.06,0,0,0,0,0,0,0,0,0,0,0,0,0,0,0,0,4,0.7183314,0.687788199,0.680482206,0.68003604,0.680000854,22.24,34,7.5856,39,5,26,56.4,60,7.232,72,12,55,48.035107,78.09485,16.37860708,88.90585,10.811,55.845,1925.1,620,186.076,2348,1728,1811,8.88,10,1.9024,13,3,8,3.62,3,0.7128,5,2,4,124.6,106,17.912,190,84,132,1.8428,0.82,0.092144,2.04,1.22,1.83,2,0,0,2,2,2,0.22,1,0.3432,1,0,0,4.46,8,2.3776,8,0,6,0,0,0,0,0,0,6.68,7,2.0608,10,3,8,0,0,0,0,0,0,1.1,5,1.716,5,0,0,3.34,9,1.5768,9,0,4,0,0,0,0,0,0,4.44,7,0.7936,9,2,4,11.22905,25.1925,2.536314,32.365,7.1725,10.73,0.33528,1.524,0.5230368,1.524,0,0,1.459066492,2.1106628,0.886170979,2.1106628,0,2.1106628,212.88,63,22.8928,229,166,229,0.299401198,0.032934132,0.667664671,0,0,0.154730696,0.015313725
110,[1],"[1] Z.-Z. Yuan, S.-L. Bao, Y. Lu, D.-P. Zhang, L. Yao, A new criterion for evaluating the glass-forming ability of bulk glass forming alloys, J. Alloys . Compd. 459 (2008) 251–260. https://doi.org/10.1016/j.jallcom.2007.05.037.",Fe69Mo3Y6B22,6,1235.03,1532.54,300,none,25302.8,18.79675749,-26568.8,-0.863143421,0.69452,MOB_BG,13.425,MOB_BG,0.12045,0.213104313,6.54,1.8495,0.18685489,0.69,0,0.22,0,0,0,0.06,0,0,0.03,0,0,0,0,0,0,0,0,0,0,0,0,0,4,0.727323862,0.697542402,0.690454831,0.690033018,0.690000749,22.64,37,7.7616,42,5,26,56.01,60,7.0356,72,12,55,49.124621,85.149,16.85799324,95.96,10.811,55.845,1960.97,1097,226.395,2896,1799,1811,8.74,10,1.8744,13,3,8,3.65,3,0.726,5,2,4,125.58,106,18.2952,190,84,132,1.8495,0.94,0.10245,2.16,1.22,1.83,1.97,1,0.0582,2,1,2,0.22,1,0.3432,1,0,0,4.35,6,2.316,6,0,6,0,0,0,0,0,0,6.54,5,2.0148,8,3,8,0.03,1,0.0582,1,0,0,1.1,5,1.716,5,0,0,3.45,9,1.518,9,0,4,0,0,0,0,0,0,4.58,5,0.8004,9,4,4,11.39425,25.1925,2.774235,32.365,7.1725,10.73,0.33528,1.524,0.5230368,1.524,0,0,1.456357332,2.1106628,0.902941546,2.1106628,0,2.1106628,213.04,63,22.9824,229,166,229,0.301223242,0.033639144,0.665137615,0,0,0.198203144,0.016641637
111,[1],"[1] Z.-Z. Yuan, S.-L. Bao, Y. Lu, D.-P. Zhang, L. Yao, A new criterion for evaluating the glass-forming ability of bulk glass forming alloys, J. Alloys . Compd. 459 (2008) 251–260. https://doi.org/10.1016/j.jallcom.2007.05.037.",Fe69Ni3Y6B22,1.5,1205.39,1385.04,300,none,19851,15.63896819,-26219.5,-0.863143421,0.19564,M2B_C16,5.1546,MB_B27,0.12012,0.21227067,6.66,1.842,0.179097739,0.69,0,0.22,0,0,0.03,0.06,0,0,0,0,0,0,0,0,0,0,0,0,0,0,0,0,4,0.727323862,0.697542402,0.690454831,0.690033018,0.690000749,22.22,34,7.5768,39,5,26,56.34,60,7.17,72,12,55,48.006623,78.09485,16.36607412,88.90585,10.811,55.845,1925.93,620,185.7108,2348,1728,1811,8.86,10,1.89,13,3,8,3.62,3,0.7128,5,2,4,124.68,106,17.94,190,84,132,1.842,0.82,0.0912,2.04,1.22,1.83,2,0,0,2,2,2,0.22,1,0.3432,1,0,0,4.44,8,2.3664,8,0,6,0,0,0,0,0,0,6.66,7,2.0496,10,3,8,0,0,0,0,0,0,1.1,5,1.716,5,0,0,3.36,9,1.56,9,0,4,0,0,0,0,0,0,4.46,7,0.7824,9,2,4,11.23315,25.1925,2.535822,32.365,7.1725,10.73,0.33528,1.524,0.5230368,1.524,0,0,1.474219173,2.1106628,0.878292205,2.1106628,0,2.1106628,212.92,63,22.9152,229,166,229,0.3003003,0.033033033,0.666666667,0,0,0.154730696,0.015294572
112,[1],"[1] Z.-Z. Yuan, S.-L. Bao, Y. Lu, D.-P. Zhang, L. Yao, A new criterion for evaluating the glass-forming ability of bulk glass forming alloys, J. Alloys . Compd. 459 (2008) 251–260. https://doi.org/10.1016/j.jallcom.2007.05.037.",Fe70Co2Y6B22,2,1124.84,1379.66,300,none,22007.8,17.7326787,-26191.6,-0.829825665,0.29283,M2B_C16,5.3655,BCC_B2#1,0.12012,0.21227067,6.62,1.8406,0.178789373,0.7,0.02,0.22,0,0,0,0.06,0,0,0,0,0,0,0,0,0,0,0,0,0,0,0,0,4,0.736478106,0.707319124,0.700429414,0.700030288,0.700000658,22.18,34,7.5592,39,5,26,56.22,60,7.0144,72,12,55,47.9829349,78.09485,16.35565136,88.90585,10.811,55.845,1927.56,580,184.9936,2348,1768,1811,8.82,10,1.8464,13,3,8,3.62,3,0.7128,5,2,4,124.8,106,17.952,190,84,132,1.8406,0.82,0.089312,2.04,1.22,1.83,2,0,0,2,2,2,0.22,1,0.3432,1,0,0,4.4,7,2.344,7,0,6,0,0,0,0,0,0,6.62,6,2.0272,9,3,8,0,0,0,0,0,0,1.1,5,1.716,5,0,0,3.4,9,1.512,9,0,4,0,0,0,0,0,0,4.5,6,0.76,9,3,4,11.23575,25.1925,2.53551,32.365,7.1725,10.73,0.33528,1.524,0.5230368,1.524,0,0,1.508433384,2.1106628,0.844722695,2.1106628,0,2.1106628,212.34,63,23.324,229,166,229,0.302114804,0.033232628,0.664652568,0,0,0.154730696,0.015244866
113,[1],"[1] Z.-Z. Yuan, S.-L. Bao, Y. Lu, D.-P. Zhang, L. Yao, A new criterion for evaluating the glass-forming ability of bulk glass forming alloys, J. Alloys . Compd. 459 (2008) 251–260. https://doi.org/10.1016/j.jallcom.2007.05.037.",Fe70Mo2Y6B22,3.5,1230.7,1492.86,300,none,23591.2,17.79261595,-26325.9,-0.829825665,0.51196,MB_B33,13.178,MOB_BG,0.12034,0.212831913,6.56,1.8462,0.184237781,0.7,0,0.22,0,0,0,0.06,0,0,0.02,0,0,0,0,0,0,0,0,0,0,0,0,0,4,0.736478106,0.707319124,0.700429414,0.700030288,0.700000658,22.48,37,7.6912,42,5,26,56.06,60,7.0136,72,12,55,48.723471,85.149,16.68148724,95.96,10.811,55.845,1950.12,1097,212.9024,2896,1799,1811,8.76,10,1.8656,13,3,8,3.64,3,0.7216,5,2,4,125.36,106,18.1984,190,84,132,1.8462,0.94,0.097824,2.16,1.22,1.83,1.98,1,0.0392,2,1,2,0.22,1,0.3432,1,0,0,4.36,6,2.3216,6,0,6,0,0,0,0,0,0,6.56,5,2.016,8,3,8,0.02,1,0.0392,1,0,0,1.1,5,1.716,5,0,0,3.44,9,1.5136,9,0,4,0,0,0,0,0,0,4.56,5,0.784,9,4,4,11.34465,25.1925,2.696256,32.365,7.1725,10.73,0.33528,1.524,0.5230368,1.524,0,0,1.47746396,2.1106628,0.886478376,2.1106628,0,2.1106628,213.04,63,22.9824,229,166,229,0.301829268,0.033536585,0.664634146,0,0,0.198203144,0.016182927
114,[1],"[1] Z.-Z. Yuan, S.-L. Bao, Y. Lu, D.-P. Zhang, L. Yao, A new criterion for evaluating the glass-forming ability of bulk glass forming alloys, J. Alloys . Compd. 459 (2008) 251–260. https://doi.org/10.1016/j.jallcom.2007.05.037.",Fe70Ni2Y6B22,2,1211.09,1386.77,300,none,19706.4,15.47962502,-26085,-0.829825665,0.18924,M2B_C16,5.0772,BCC_B2#1,0.12012,0.21227067,6.64,1.8412,0.178970836,0.7,0,0.22,0,0,0.02,0.06,0,0,0,0,0,0,0,0,0,0,0,0,0,0,0,0,4,0.736478106,0.707319124,0.700429414,0.700030288,0.700000658,22.2,34,7.568,39,5,26,56.28,60,7.1056,72,12,55,47.978139,78.09485,16.35354116,88.90585,10.811,55.845,1926.76,620,185.3456,2348,1728,1811,8.84,10,1.8768,13,3,8,3.62,3,0.7128,5,2,4,124.76,106,17.9648,190,84,132,1.8412,0.82,0.090224,2.04,1.22,1.83,2,0,0,2,2,2,0.22,1,0.3432,1,0,0,4.42,8,2.3552,8,0,6,0,0,0,0,0,0,6.64,7,2.0384,10,3,8,0,0,0,0,0,0,1.1,5,1.716,5,0,0,3.38,9,1.5424,9,0,4,0,0,0,0,0,0,4.48,7,0.7712,9,2,4,11.23725,25.1925,2.53533,32.365,7.1725,10.73,0.33528,1.524,0.5230368,1.524,0,0,1.489371854,2.1106628,0.869807324,2.1106628,0,2.1106628,212.96,63,22.9376,229,166,229,0.301204819,0.03313253,0.665662651,0,0,0.154730696,0.01527478
115,[1],"[1] Z.-Z. Yuan, S.-L. Bao, Y. Lu, D.-P. Zhang, L. Yao, A new criterion for evaluating the glass-forming ability of bulk glass forming alloys, J. Alloys . Compd. 459 (2008) 251–260. https://doi.org/10.1016/j.jallcom.2007.05.037.",Fe71Mo1Y6B22,2.5,1226.23,1446.8,300,none,21680.4,16.62466952,-26075.9,-0.791132565,0.2706,M2B_C16,12.782,MOB_BG,0.12023,0.212554048,6.58,1.8429,0.181522974,0.71,0,0.22,0,0,0,0.06,0,0,0.01,0,0,0,0,0,0,0,0,0,0,0,0,0,4,0.745788174,0.717112924,0.710405759,0.710027817,0.710000579,22.32,37,7.6208,42,5,26,56.11,60,6.9916,72,12,55,48.322321,85.149,16.50498124,95.96,10.811,55.845,1939.27,1097,198.9758,2896,1799,1811,8.78,10,1.8568,13,3,8,3.63,3,0.7172,5,2,4,125.14,106,18.1016,190,84,132,1.8429,0.94,0.093066,2.16,1.22,1.83,1.99,1,0.0198,2,1,2,0.22,1,0.3432,1,0,0,4.37,6,2.3272,6,0,6,0,0,0,0,0,0,6.58,5,2.0164,8,3,8,0.01,1,0.0198,1,0,0,1.1,5,1.716,5,0,0,3.43,9,1.5092,9,0,4,0,0,0,0,0,0,4.54,5,0.7668,9,4,4,11.29505,25.1925,2.616293,32.365,7.1725,10.73,0.33528,1.524,0.5230368,1.524,0,0,1.498570588,2.1106628,0.869170941,2.1106628,0,2.1106628,213.04,63,22.9824,229,166,229,0.302431611,0.03343465,0.664133739,0,0,0.198203144,0.015713474
116,[1],"[1] Z.-Z. Yuan, S.-L. Bao, Y. Lu, D.-P. Zhang, L. Yao, A new criterion for evaluating the glass-forming ability of bulk glass forming alloys, J. Alloys . Compd. 459 (2008) 251–260. https://doi.org/10.1016/j.jallcom.2007.05.037.",Fe71Ni1Y6B22,2,1216.52,1388.48,300,none,19555.1,15.31604086,-25951.4,-0.791132565,0.18327,M2B_C16,5.1413,BCC_B2#1,0.12012,0.21227067,6.62,1.8404,0.178840264,0.71,0,0.22,0,0,0.01,0.06,0,0,0,0,0,0,0,0,0,0,0,0,0,0,0,0,4,0.745788174,0.717112924,0.710405759,0.710027817,0.710000579,22.18,34,7.5592,39,5,26,56.22,60,7.0388,72,12,55,47.949655,78.09485,16.3410082,88.90585,10.811,55.845,1927.59,620,184.9804,2348,1728,1811,8.82,10,1.8628,13,3,8,3.62,3,0.7128,5,2,4,124.84,106,17.9864,190,84,132,1.8404,0.82,0.089216,2.04,1.22,1.83,2,0,0,2,2,2,0.22,1,0.3432,1,0,0,4.4,8,2.344,8,0,6,0,0,0,0,0,0,6.62,7,2.0272,10,3,8,0,0,0,0,0,0,1.1,5,1.716,5,0,0,3.4,9,1.524,9,0,4,0,0,0,0,0,0,4.5,7,0.76,9,2,4,11.24135,25.1925,2.534838,32.365,7.1725,10.73,0.33528,1.524,0.5230368,1.524,0,0,1.504524535,2.1106628,0.860716336,2.1106628,0,2.1106628,213,63,22.96,229,166,229,0.302114804,0.033232628,0.664652568,0,0,0.154730696,0.015254348
117,[1],"[1] Z.-Z. Yuan, S.-L. Bao, Y. Lu, D.-P. Zhang, L. Yao, A new criterion for evaluating the glass-forming ability of bulk glass forming alloys, J. Alloys . Compd. 459 (2008) 251–260. https://doi.org/10.1016/j.jallcom.2007.05.037.",Fe72Y6B22,2,1221.65,1390.16,300,none,15973.6,12.34605508,-25818.8,-0.738435672,0.17775,M2B_C16,5.1923,BCC_B2#1,0.12012,0.21227067,6.6,1.8396,0.178706016,0.72,0,0.22,0,0,0,0.06,0,0,0,0,0,0,0,0,0,0,0,0,0,0,0,0,3,0.755248304,0.726918896,0.720383712,0.720025578,0.720000511,22.16,34,7.5504,39,5,26,56.16,60,6.9696,72,12,55,47.921171,78.09485,16.32847524,88.90585,10.811,55.845,1928.42,549,184.6152,2348,1799,1811,8.8,10,1.848,13,3,8,3.62,3,0.7128,5,2,4,124.92,106,18.0048,190,84,132,1.8396,0.82,0.088176,2.04,1.22,1.83,2,0,0,2,2,2,0.22,1,0.3432,1,0,0,4.38,6,2.3328,6,0,6,0,0,0,0,0,0,6.6,5,2.016,8,3,8,0,0,0,0,0,0,1.1,5,1.716,5,0,0,3.42,9,1.5048,9,0,4,0,0,0,0,0,0,4.52,5,0.7488,9,4,4,11.24545,25.1925,2.534346,32.365,7.1725,10.73,0.33528,1.524,0.5230368,1.524,0,0,1.519677216,2.1106628,0.851019241,2.1106628,0,2.1106628,213.04,63,22.9824,229,166,229,0.303030303,0.033333333,0.663636364,0,0,0.154730696,0.015233277
118,[1],"[1] Z.-Z. Yuan, S.-L. Bao, Y. Lu, D.-P. Zhang, L. Yao, A new criterion for evaluating the glass-forming ability of bulk glass forming alloys, J. Alloys . Compd. 459 (2008) 251–260. https://doi.org/10.1016/j.jallcom.2007.05.037.",Fe74Mo5P10C4B4Si3,3,1330.581,1575.849,1046,FCC_L12,22235.9,15.15333904,-16077.96,-0.965569695,0.18986,BCC_B2#1,1.076,MOB_BG,0.12093,0.133025709,7.12,1.9218,0.180623254,0.74,0,0.04,0.03,0,0,0,0,0,0.05,0.1,0.04,0,0,0,0,0,0,0,0,0,0,0,6,0.751132478,0.740778339,0.740007031,0.740000088,0.74,23.7,37,5.234,42,5,26,59.8,33,8.084,83,50,55,50.9761092,85.149,11.70434746,95.96,10.811,55.845,1814.12,3505.7,311.6088,3823,317.3,1811,9.22,9,2.1276,15,6,8,3.76,3,0.4792,5,2,4,125.81,78,11.9802,154,76,132,1.9218,0.72,0.137172,2.55,1.83,1.83,1.95,1,0.095,2,1,2,0.48,3,0.7584,3,0,0,4.69,6,1.9698,6,0,6,0,0,0,0,0,0,7.12,5,1.3024,8,3,8,0.05,1,0.095,1,0,0,0.78,5,1.2324,5,0,0,3.21,5,1.3482,5,0,4,0,0,0,0,0,0,4.04,3,0.2728,6,3,4,12.10742381,16.9302381,2.950775048,22.5702381,5.64,10.73,0.42649,4.496,0.6738542,4.496,0,0,1.561890472,2.1106628,0.812183045,2.1106628,0,2.1106628,202.32,227,43.6352,229,2,229,0.273876404,0.06741573,0.658707865,0,0,0.121553261,0.015699884
119,[1],"[1] Z.-Z. Yuan, S.-L. Bao, Y. Lu, D.-P. Zhang, L. Yao, A new criterion for evaluating the glass-forming ability of bulk glass forming alloys, J. Alloys . Compd. 459 (2008) 251–260. https://doi.org/10.1016/j.jallcom.2007.05.037.",Fe76Mo3P10C4B4Si3,3.5,1299.311,1589.479,1102,FCC_L12,23212.7,15.88959142,-15664.16,-0.906734052,0.22462,BCC_B2#1,0.62508,MOB_BG,0.12071,0.13182375,7.16,1.9152,0.177805962,0.76,0,0.04,0.03,0,0,0,0,0,0.03,0.1,0.04,0,0,0,0,0,0,0,0,0,0,0,6,0.76980517,0.760681522,0.760006147,0.760000074,0.76,23.38,37,5.0996,42,5,26,59.9,33,8.042,83,50,55,50.1738092,85.149,11.36738146,95.96,10.811,55.845,1792.42,3505.7,301.3492,3823,317.3,1811,9.26,9,2.1108,15,6,8,3.74,3,0.4708,5,2,4,125.37,78,11.7954,154,76,132,1.9152,0.72,0.130416,2.55,1.83,1.83,1.97,1,0.0582,2,1,2,0.48,3,0.7584,3,0,0,4.71,6,1.9782,6,0,6,0,0,0,0,0,0,7.16,5,1.2768,8,3,8,0.03,1,0.0582,1,0,0,0.78,5,1.2324,5,0,0,3.19,5,1.3398,5,0,4,0,0,0,0,0,0,4,3,0.2,6,3,4,12.00822381,16.9302381,2.839216,22.5702381,5.64,10.73,0.42649,4.496,0.6738542,4.496,0,0,1.604103728,2.1106628,0.769969789,2.1106628,0,2.1106628,202.32,227,43.6352,229,2,229,0.275139665,0.067039106,0.657821229,0,0,0.121553261,0.015191688
120,[1],"[1] Z.-Z. Yuan, S.-L. Bao, Y. Lu, D.-P. Zhang, L. Yao, A new criterion for evaluating the glass-forming ability of bulk glass forming alloys, J. Alloys . Compd. 459 (2008) 251–260. https://doi.org/10.1016/j.jallcom.2007.05.037.",Fe76Mo4(P0.45.C0.2.B0.2.Si0.15)20,4,1319.8599,1588.0065,1074,FCC_L12,22923.565,15.61185031,-15519.028,-0.916748943,0.20275,BCC_B2#1,0.86356,MOB_BG,0.1211,0.131114551,7.17,1.9149,0.177366823,0.76,0,0.04,0.03,0,0,0,0,0,0.04,0.09,0.04,0,0,0,0,0,0,0,0,0,0,0,6,0.769025357,0.760546698,0.760003739,0.760000036,0.76,23.65,37,5.04,42,5,26,59.57,33,7.712,83,50,55,50.82367158,85.149,11.24332547,95.96,10.811,55.845,1818.207,3505.7,288.99032,3823,317.3,1811,9.17,9,2.032,15,6,8,3.76,3,0.464,5,2,4,125.84,78,11.616,154,76,132,1.9149,0.72,0.129942,2.55,1.83,1.83,1.96,1,0.0768,2,1,2,0.45,3,0.72,3,0,0,4.76,6,1.904,6,0,6,0,0,0,0,0,0,7.17,5,1.2616,8,3,8,0.04,1,0.0768,1,0,0,0.75,5,1.2,5,0,0,3.24,5,1.296,5,0,4,0,0,0,0,0,0,4.03,3,0.2352,6,3,4,11.93942143,16.9302381,2.723628,22.5702381,5.64,10.73,0.41024,4.496,0.656384,4.496,0,0,1.604103728,2.1106628,0.769969789,2.1106628,0,2.1106628,204.59,227,40.4006,229,2,229,0.273361227,0.062761506,0.663877266,0,0,0.121553261,0.015115912
121,[1],"[1] Z.-Z. Yuan, S.-L. Bao, Y. Lu, D.-P. Zhang, L. Yao, A new criterion for evaluating the glass-forming ability of bulk glass forming alloys, J. Alloys . Compd. 459 (2008) 251–260. https://doi.org/10.1016/j.jallcom.2007.05.037.",Fe76Si9B10P5,2.5,1469.4755,1542.08,848.8,BCC_B2,17286.4,11.54701891,-23301.9385,-0.80533223,0.054072,BCC_B2#1,0.99823,M2B_C16,0.11926,0.138709059,6.99,1.8753,0.096327099,0.76,0,0.1,0.09,0,0,0,0,0,0,0.05,0,0,0,0,0,0,0,0,0,0,0,0,4,0.773433902,0.761068442,0.760009722,0.76000011,0.76,22.27,21,5.6696,26,5,26,60.17,28,7.8584,83,55,55,47.5996831,45.034,12.53288169,55.845,10.811,55.845,1778.855,2030.7,162.6894,2348,317.3,1811,9.39,7,2.1128,15,8,8,3.66,2,0.5168,4,2,4,124.06,48,12.0688,132,84,132,1.8753,0.36,0.068856,2.19,1.83,1.83,2,0,0,2,2,2,0.43,3,0.6536,3,0,0,4.56,6,2.1888,6,0,6,0,0,0,0,0,0,6.99,5,1.5352,8,3,8,0,0,0,0,0,0,1.01,5,1.5352,5,0,0,3.04,4,1.4592,4,0,4,0,0,0,0,0,0,4.05,2,0.19,5,3,4,11.8401619,15.3977381,2.620978476,22.5702381,7.1725,10.73,0.30322,1.625,0.4608944,1.625,0,0,1.604103728,2.1106628,0.769969789,2.1106628,0,2.1106628,211.17,227,29.951,229,2,229,0.286123033,0.061516452,0.652360515,0,0,0.031880743,0.004588336
122,[1],"[1] Z.-Z. Yuan, S.-L. Bao, Y. Lu, D.-P. Zhang, L. Yao, A new criterion for evaluating the glass-forming ability of bulk glass forming alloys, J. Alloys . Compd. 459 (2008) 251–260. https://doi.org/10.1016/j.jallcom.2007.05.037.",Fe77Mo2P10C4B4Si3,2.5,1290.271,1595.849,1130,FCC_L12,23355.9,15.99386697,-15447.06,-0.872456641,0.23637,FCC_L12#1,0.41532,BCC_B2#1,0.1206,0.131205642,7.18,1.9119,0.176287804,0.77,0,0.04,0.03,0,0,0,0,0,0.02,0.1,0.04,0,0,0,0,0,0,0,0,0,0,0,6,0.779358711,0.770653294,0.770005821,0.770000069,0.77,23.22,37,5.0324,42,5,26,59.95,33,8.021,83,50,55,49.7726592,85.149,11.19889846,95.96,10.811,55.845,1781.57,3505.7,298.5282,3823,317.3,1811,9.28,9,2.1024,15,6,8,3.73,3,0.4666,5,2,4,125.15,78,11.703,154,76,132,1.9119,0.72,0.12684,2.55,1.83,1.83,1.98,1,0.0392,2,1,2,0.48,3,0.7584,3,0,0,4.72,6,1.9824,6,0,6,0,0,0,0,0,0,7.18,5,1.2628,8,3,8,0.02,1,0.0392,1,0,0,0.78,5,1.2324,5,0,0,3.18,5,1.3356,5,0,4,0,0,0,0,0,0,3.98,3,0.196,6,3,4,11.95862381,16.9302381,2.780460476,22.5702381,5.64,10.73,0.42649,4.496,0.6738542,4.496,0,0,1.625210356,2.1106628,0.747596764,2.1106628,0,2.1106628,202.32,227,43.6352,229,2,229,0.275766017,0.066852368,0.657381616,0,0,0.121553261,0.014921475
123,[1],"[1] Z.-Z. Yuan, S.-L. Bao, Y. Lu, D.-P. Zhang, L. Yao, A new criterion for evaluating the glass-forming ability of bulk glass forming alloys, J. Alloys . Compd. 459 (2008) 251–260. https://doi.org/10.1016/j.jallcom.2007.05.037.",Fe78Mo1P10C4B4Si3,1.5,1276.391,1601.929,1158,FCC_L12,23805.1,16.3297492,-15222.96,-0.832816874,0.2523,FCC_L12#1,0.38109,BCC_B2#1,0.12049,0.13057584,7.2,1.9086,0.174694133,0.78,0,0.04,0.03,0,0,0,0,0,0.01,0.1,0.04,0,0,0,0,0,0,0,0,0,0,0,6,0.789050062,0.780632842,0.780005527,0.780000064,0.78,23.06,37,4.9652,42,5,26,60,33,8,83,50,55,49.3715092,85.149,11.03041546,95.96,10.811,55.845,1770.72,3505.7,295.7072,3823,317.3,1811,9.3,9,2.094,15,6,8,3.72,3,0.4624,5,2,4,124.93,78,11.6106,154,76,132,1.9086,0.72,0.123132,2.55,1.83,1.83,1.99,1,0.0198,2,1,2,0.48,3,0.7584,3,0,0,4.73,6,1.9866,6,0,6,0,0,0,0,0,0,7.2,5,1.248,8,3,8,0.01,1,0.0198,1,0,0,0.78,5,1.2324,5,0,0,3.17,5,1.3314,5,0,4,0,0,0,0,0,0,3.96,3,0.192,6,3,4,11.90902381,16.9302381,2.719720952,22.5702381,5.64,10.73,0.42649,4.496,0.6738542,4.496,0,0,1.646316984,2.1106628,0.724379473,2.1106628,0,2.1106628,202.32,227,43.6352,229,2,229,0.276388889,0.066666667,0.656944444,0,0,0.121553261,0.014640519
124,[23],"[22] A. Wang, C. Zhao, H. Men, A. He, C. Chang, X. Wang, R.-W. Li, Fe-based amorphous alloys for wide ribbon production with high Bs and outstanding amorphous forming ability, J. Alloys Compd. 630 (2015) 209–213. https://doi.org/10.1016/j.jallcom.2015.01.056.",Fe83C1B11Si2P3,0.081,1397.017,1565.519,674.61,BCC_B2,19026.057,12.97571879,-16253.7709,-0.626942689,0.11709,FCC_L12#1,1.6606,BCC_B2#1,0.12063,0.139636731,7.24,1.8725,0.11052036,0.83,0,0.11,0.02,0,0,0,0,0,0,0.03,0.01,0,0,0,0,0,0,0,0,0,0,0,5,0.838093074,0.830660915,0.830006799,0.830000085,0.83,22.92,21,5.1128,26,5,26,58.39,28,5.6274,83,55,55,49.15158986,45.034,11.11106083,55.845,10.811,55.845,1842.899,3505.7,150.72424,3823,317.3,1811,8.94,7,1.5604,15,8,8,3.71,2,0.4814,4,2,4,124.99,56,11.6366,132,76,132,1.8725,0.72,0.07055,2.55,1.83,1.83,2,0,0,2,2,2,0.26,3,0.4316,3,0,0,4.98,6,1.6932,6,0,6,0,0,0,0,0,0,7.24,5,1.2616,8,3,8,0,0,0,0,0,0,0.76,5,1.2616,5,0,0,3.32,4,1.1288,4,0,4,0,0,0,0,0,0,4.08,2,0.2024,5,3,4,10.83718214,16.9302381,1.088096071,22.5702381,5.64,10.73,0.27681,4.496,0.4595046,4.496,0,0,1.751850124,2.1106628,0.595629042,2.1106628,0,2.1106628,214.87,227,23.941,229,2,229,0.276243094,0.035911602,0.687845304,0,0,0.121553261,0.00592942
125,[23],"[22] A. Wang, C. Zhao, H. Men, A. He, C. Chang, X. Wang, R.-W. Li, Fe-based amorphous alloys for wide ribbon production with high Bs and outstanding amorphous forming ability, J. Alloys Compd. 630 (2015) 209–213. https://doi.org/10.1016/j.jallcom.2015.01.056.",Fe83C1B11Si3P2,0.067,1404.3888,1559.4696,686.56,BCC_B2,18720.396,12.75686932,-17488.4652,-0.626942689,0.10868,BCC_B2#1,1.595,BCC_B2#1,0.12065,0.139420169,7.23,1.8696,0.10585764,0.83,0,0.11,0.03,0,0,0,0,0,0,0.02,0.01,0,0,0,0,0,0,0,0,0,0,0,5,0.838093074,0.830660915,0.830006799,0.830000085,0.83,22.91,21,5.1294,26,5,26,58.34,28,5.5444,83,55,55,49.12270724,45.034,11.15900598,55.845,10.811,55.845,1856.596,3505.7,147.43696,3823,317.3,1811,8.93,7,1.5438,15,8,8,3.71,2,0.4814,4,2,4,125.03,56,11.5702,132,76,132,1.8696,0.72,0.065736,2.55,1.83,1.83,2,0,0,2,2,2,0.25,3,0.415,3,0,0,4.98,6,1.6932,6,0,6,0,0,0,0,0,0,7.23,5,1.2782,8,3,8,0,0,0,0,0,0,0.77,5,1.2782,5,0,0,3.32,4,1.1288,4,0,4,0,0,0,0,0,0,4.09,2,0.2002,5,3,4,10.81587976,16.9302381,1.047621548,22.5702381,5.64,10.73,0.26829,4.496,0.4453614,4.496,0,0,1.751850124,2.1106628,0.595629042,2.1106628,0,2.1106628,217.12,227,20.3136,229,2,229,0.276625173,0.034578147,0.68879668,0,0,0.121553261,0.005432607
126,[23],"[22] A. Wang, C. Zhao, H. Men, A. He, C. Chang, X. Wang, R.-W. Li, Fe-based amorphous alloys for wide ribbon production with high Bs and outstanding amorphous forming ability, J. Alloys Compd. 630 (2015) 209–213. https://doi.org/10.1016/j.jallcom.2015.01.056.",Fe83C1B8Si4P4,0.055,1399.4276,1606.0452,884.76,BCC_B2,20612.3,13.78570284,-16195.4992,-0.660273609,0.14258,BCC_B2#1,0.88018,BCC_B2#1,0.12133,0.127663288,7.28,1.8712,0.111330858,0.83,0,0.08,0.04,0,0,0,0,0,0,0.04,0.01,0,0,0,0,0,0,0,0,0,0,0,5,0.835822948,0.83031004,0.830001467,0.830000009,0.83,23.2,21,4.648,26,5,26,58.62,28,6.0092,83,55,55,49.69870748,45.034,10.20284558,55.845,10.811,55.845,1809.372,3505.7,129.15552,3823,317.3,1811,8.98,7,1.6268,15,8,8,3.74,2,0.4316,4,2,4,125.76,56,10.3584,132,76,132,1.8712,0.72,0.068392,2.55,1.83,1.83,2,0,0,2,2,2,0.3,3,0.498,3,0,0,4.98,6,1.6932,6,0,6,0,0,0,0,0,0,7.28,5,1.1952,8,3,8,0,0,0,0,0,0,0.72,5,1.1952,5,0,0,3.32,4,1.1288,4,0,4,0,0,0,0,0,0,4.04,2,0.1536,5,3,4,11.25650952,16.9302381,1.639777524,22.5702381,5.64,10.73,0.2628,4.496,0.436248,4.496,0,0,1.751850124,2.1106628,0.595629042,2.1106628,0,2.1106628,214.45,227,25.157,229,2,229,0.274725275,0.041208791,0.684065934,0,0,0.121553261,0.006012219
127,[17],"[17] H.B. Wang, L.X. Ma, L. Li, B. Zhang, Fabrication of Fe-based bulk metallic glasses from low-purity industrial raw materials, J. Alloys Compd. 629(2015) 1–4. https://doi.org/10.1016/j.jallcom.2014.11.228.",(Fe71.2B24Y4.8)96Ti4 ,2,1219.04,1459.06,300,none,22937.5,17.3898373,-26219.7,-0.868852451,0.27187,M2B_C16,6.5667,M2B_C16,0.11903616,0.209328512,6.5776,1.8390752,0.174243074,0.68352,0,0.2304,0,0,0,0.04608,0,0,0,0,0,0,0,0,0,0.04,0,0,0,0,0,0,4,0.723883359,0.692249675,0.684114141,0.683568271,0.683521294,21.72064,34,7.704870912,39,5,26,56.81536,60,6.997082112,72,12,55,46.95633217,78.09485,16.65576906,88.90585,10.811,55.845,1922.49184,829,196.0741601,2348,1519,1811,8.8816,10,1.89775872,13,3,8,3.58528,3,0.730497024,5,2,4,123.89344,106,18.38289715,190,84,132,1.8390752,0.82,0.092586148,2.04,1.22,1.83,2,0,0,2,2,2,0.2304,1,0.35463168,1,0,0,4.3472,6,2.311667712,6,0,6,0,0,0,0,0,0,6.5776,5,1.978269696,8,3,8,0,0,0,0,0,0,1.152,5,1.7731584,5,0,0,3.3488,9,1.54312704,9,0,4,0,0,0,0,0,0,4.5008,5,0.684613632,9,4,4,10.89759625,25.1925,1.97843593,32.365,7.1725,10.73,0.3511296,1.524,0.54045868,1.524,0,0,1.442692642,2.1106628,0.913141925,2.1106628,0,2.1106628,212.392,63,23.07244032,229,166,229,0.304062272,0.035027974,0.660909754,0,0,0.154730696,0.014568732
