Repository: usccolumbia/ML_BMGs

The identification of suitable alloy compositions for the formation of bulk metallic glasses (BMGs) is a key challenge in materials science. In this study, we developed machine learning (ML) models to predict the critical casting diameter (𝐷𝑚𝑎𝑥) of Fe-based BMGs, enabling rapid assessment of glass-forming ability (GFA) using composition-based and calculated thermophysical features

Datasets for paper https://www.mdpi.com/2075-4701/15/7/763#Data_Availability_Statement

Machine Learning-Driven Prediction of Glass-Forming Ability in Fe-Based Bulk Metallic Glasses Using Thermophysical Features and Data Augmentation

Three datasets

BMG_DS1 Bulk glass forming alloy Concentration 495 22\\

File: code/Ensembles/DS2+DS3/data_ensemble.csv (part 5 of 16)
onegativity,max_Electronegativity,min_Electronegativity,most_Electronegativity,mean_NsValence,maxdiff_NsValence,dev_NsValence,max_NsValence,min_NsValence,most_NsValence,mean_NpValence,maxdiff_NpValence,dev_NpValence,max_NpValence,min_NpValence,most_NpValence,mean_NdValence,maxdiff_NdValence,dev_NdValence,max_NdValence,min_NdValence,most_NdValence,mean_NfValence,maxdiff_NfValence,dev_NfValence,max_NfValence,min_NfValence,most_NfValence,mean_NValance,maxdiff_NValance,dev_NValance,max_NValance,min_NValance,most_NValance,mean_NsUnfilled,maxdiff_NsUnfilled,dev_NsUnfilled,max_NsUnfilled,min_NsUnfilled,most_NsUnfilled,mean_NpUnfilled,maxdiff_NpUnfilled,dev_NpUnfilled,max_NpUnfilled,min_NpUnfilled,most_NpUnfilled,mean_NdUnfilled,maxdiff_NdUnfilled,dev_NdUnfilled,max_NdUnfilled,min_NdUnfilled,most_NdUnfilled,mean_NfUnfilled,maxdiff_NfUnfilled,dev_NfUnfilled,max_NfUnfilled,min_NfUnfilled,most_NfUnfilled,mean_NUnfilled,maxdiff_NUnfilled,dev_NUnfilled,max_NUnfilled,min_NUnfilled,most_NUnfilled,mean_GSvolume_pa,maxdiff_GSvolume_pa,dev_GSvolume_pa,max_GSvolume_pa,min_GSvolume_pa,most_GSvolume_pa,mean_GSbandgap,maxdiff_GSbandgap,dev_GSbandgap,max_GSbandgap,min_GSbandgap,most_GSbandgap,mean_GSmagmom,maxdiff_GSmagmom,dev_GSmagmom,max_GSmagmom,min_GSmagmom,most_GSmagmom,mean_SpaceGroupNumber,maxdiff_SpaceGroupNumber,dev_SpaceGroupNumber,max_SpaceGroupNumber,min_SpaceGroupNumber,most_SpaceGroupNumber,frac_sValence,frac_pValence,frac_dValence,frac_fValence,CanFormIonic,MaxIonicChar,MeanIonicChar
128,[17],"[17] H.B. Wang, L.X. Ma, L. Li, B. Zhang, Fabrication of Fe-based bulk metallic glasses from low-purity industrial raw materials, J. Alloys Compd. 629(2015) 1–4. https://doi.org/10.1016/j.jallcom.2014.11.228.",(Fe71.2B24Y4.8)96Nb1Ti3 ,3,1258.4,1522.14,300,none,24226.3,18.04712335,-26475,-0.891345857,0.70934,M3B4_D7B,13.555,M3B4_D7B,0.11917616,0.210018399,6.5576,1.8395752,0.17348292,0.68352,0,0.2304,0,0.01,0,0.04608,0,0,0,0,0,0,0,0,0,0.03,0,0,0,0,0,0,5,0.723468808,0.692224633,0.68411407,0.683568271,0.683521294,21.88064,36,7.778598912,41,5,26,56.76536,60,7.020122112,72,12,55,47.33601552,82.09538,16.83072715,92.90638,10.811,55.845,1934.80184,1231,206.7056753,2750,1519,1811,8.8616,10,1.90697472,13,3,8,3.59528,3,0.735105024,5,2,4,124.14344,106,18.49809715,190,84,132,1.8395752,0.82,0.092355748,2.04,1.22,1.83,1.99,1,0.0198,2,1,2,0.2304,1,0.35463168,1,0,0,4.3372,6,2.312882112,6,0,6,0,0,0,0,0,0,6.5576,5,1.998362496,8,3,8,0.01,1,0.0198,1,0,0,1.152,5,1.7731584,5,0,0,3.3588,9,1.54773504,9,0,4,0,0,0,0,0,0,4.5208,5,0.711954432,9,4,4,10.97452039,25.1925,2.115456193,32.365,7.1725,10.73,0.3511296,1.524,0.54045868,1.524,0,0,1.442689541,2.1106628,0.913146164,2.1106628,0,2.1106628,212.512,63,23.13879552,229,166,229,0.303464682,0.035134805,0.661400512,0,0,0.154730696,0.014440559
129,[17],"[17] H.B. Wang, L.X. Ma, L. Li, B. Zhang, Fabrication of Fe-based bulk metallic glasses from low-purity industrial raw materials, J. Alloys Compd. 629(2015) 1–4. https://doi.org/10.1016/j.jallcom.2014.11.228.",(Fe71.2B24Y4.8)96Nb2Ti2,6,1269.47,1654.75,300,none,29306.5,21.15727759,-26730.3,-0.896578338,0.97158,M3B4_D7B,13.652,M3B4_D7B,0.11931616,0.210695986,6.5376,1.8400752,0.172717973,0.68352,0,0.2304,0,0.02,0,0.04608,0,0,0,0,0,0,0,0,0,0.02,0,0,0,0,0,0,5,0.723330572,0.692216286,0.684114054,0.683568271,0.683521294,22.04064,36,7.852326912,41,5,26,56.71536,60,7.043162112,72,12,55,47.71569887,82.09538,17.00568524,92.90638,10.811,55.845,1947.11184,1231,216.8447905,2750,1519,1811,8.8416,10,1.91619072,13,3,8,3.60528,3,0.739713024,5,2,4,124.39344,106,18.61329715,190,84,132,1.8400752,0.82,0.092125348,2.04,1.22,1.83,1.98,1,0.0392,2,1,2,0.2304,1,0.35463168,1,0,0,4.3272,6,2.313696512,6,0,6,0,0,0,0,0,0,6.5376,5,2.017655296,8,3,8,0.02,1,0.0392,1,0,0,1.152,5,1.7731584,5,0,0,3.3688,9,1.55234304,9,0,4,0,0,0,0,0,0,4.5408,5,0.739295232,9,4,4,11.05144452,25.1925,2.249399492,32.365,7.1725,10.73,0.3511296,1.524,0.54045868,1.524,0,0,1.442686439,2.1106628,0.913150404,2.1106628,0,2.1106628,212.632,63,23.20515072,229,166,229,0.302863436,0.035242291,0.661894273,0,0,0.154730696,0.014312136
130,[17],"[17] H.B. Wang, L.X. Ma, L. Li, B. Zhang, Fabrication of Fe-based bulk metallic glasses from low-purity industrial raw materials, J. Alloys Compd. 629(2015) 1–4. https://doi.org/10.1016/j.jallcom.2014.11.228.",(Fe71.2B24Y4.8)96Nb3Ti1 ,3,1271.63,1746.96,300,none,26632.6,18.19591583,-26985.3,-0.891345857,1.1491,M3B4_D7B,13.746,M3B4_D7B,0.11945616,0.211361457,6.5176,1.8405752,0.17194817,0.68352,0,0.2304,0,0.03,0,0.04608,0,0,0,0,0,0,0,0,0,0.01,0,0,0,0,0,0,5,0.723468808,0.692224633,0.68411407,0.683568271,0.683521294,22.20064,36,7.926054912,41,5,26,56.66536,60,7.066202112,72,12,55,48.09538222,82.09538,17.18064333,92.90638,10.811,55.845,1959.42184,1231,226.4915057,2750,1519,1811,8.8216,10,1.92540672,13,3,8,3.61528,3,0.744321024,5,2,4,124.64344,106,18.72849715,190,84,132,1.8405752,0.82,0.091894948,2.04,1.22,1.83,1.97,1,0.0582,2,1,2,0.2304,1,0.35463168,1,0,0,4.3172,6,2.314110912,6,0,6,0,0,0,0,0,0,6.5176,5,2.036148096,8,3,8,0.03,1,0.0582,1,0,0,1.152,5,1.7731584,5,0,0,3.3788,9,1.55695104,9,0,4,0,0,0,0,0,0,4.5608,5,0.766636032,9,4,4,11.12836866,25.1925,2.380265824,32.365,7.1725,10.73,0.3511296,1.524,0.54045868,1.524,0,0,1.442683338,2.1106628,0.913154643,2.1106628,0,2.1106628,212.752,63,23.27150592,229,166,229,0.3022585,0.035350436,0.662391064,0,0,0.154730696,0.014183464
131,[7],"[7] C. Suryanarayana, A. Inoue, Iron-based bulk metallic glasses, Int. Mater. Rev. 58 (2013) 131–166. https://doi.org/10.1179/1743280412Y.0000000007.",(Fe71.2B24Y4.8)96Nb4,3,1267.67,1821.13,300,none,32628.1,22.02212793,-27240.2,-0.868852451,1.2988,M3B4_D7B,13.835,M3B4_D7B,0.11959616,0.212014989,6.4976,1.8410752,0.171173444,0.68352,0,0.2304,0,0.04,0,0.04608,0,0,0,0,0,0,0,0,0,0,0,0,0,0,0,0,4,0.723883359,0.692249675,0.684114141,0.683568271,0.683521294,22.36064,36,7.999782912,41,5,26,56.61536,60,7.089242112,72,12,55,48.47506557,82.09538,17.35560141,92.90638,10.811,55.845,1971.73184,951,235.6458209,2750,1799,1811,8.8016,10,1.93462272,13,3,8,3.62528,3,0.748929024,5,2,4,124.89344,106,18.84369715,190,84,132,1.8410752,0.82,0.091664548,2.04,1.22,1.83,1.96,1,0.0768,2,1,2,0.2304,1,0.35463168,1,0,0,4.3072,6,2.314125312,6,0,6,0,0,0,0,0,0,6.4976,5,2.053840896,8,3,8,0.04,1,0.0768,1,0,0,1.152,5,1.7731584,5,0,0,3.3888,9,1.56155904,9,0,4,0,0,0,0,0,0,4.5808,5,0.793976832,9,4,4,11.2052928,25.1925,2.508055192,32.365,7.1725,10.73,0.3511296,1.524,0.54045868,1.524,0,0,1.442680237,2.1106628,0.913158883,2.1106628,0,2.1106628,212.872,63,23.33786112,229,166,229,0.30164984,0.035459246,0.662890914,0,0,0.154730696,0.014054542
132,[24],"[23] M. Shi, Z. Liu, T. Zhang, Effects of minor Sn addition on the glass formation and properties of Fe-metalloid metallic glasses with high magnetization and high glass forming ability, J. Magn. Magn. Mater. 378 (2015) 417–423. https://doi.org/10.1016/j.jmmm.2014.10.144.",Fe80P9C8B2Si1,1.5,1222.0499,1594.6865,1310,FCC_L12,24677.265,17.33159344,-13130.228,-0.721580399,0.29098,FCC_L12#1,0.21072,FCC_L12#1,0.12014,0.137684994,7.27,1.9249,0.21227574,0.8,0,0.02,0.01,0,0,0,0,0,0,0.09,0.08,0,0,0,0,0,0,0,0,0,0,0,5,0.809320703,0.800650513,0.800004485,0.800000037,0.8,22.87,21,5.008,26,5,26,59.85,28,7.76,83,55,55,48.92156958,45.034,11.07748867,55.845,10.811,55.845,1847.027,3505.7,336.1946,3823,317.3,1811,9.27,7,2.032,15,8,8,3.7,2,0.48,4,2,4,124.1,56,12.64,132,76,132,1.9249,0.72,0.152338,2.55,1.83,1.83,2,0,0,2,2,2,0.47,3,0.752,3,0,0,4.8,6,1.92,6,0,6,0,0,0,0,0,0,7.27,5,1.168,8,3,8,0,0,0,0,0,0,0.73,5,1.168,5,0,0,3.2,4,1.28,4,0,4,0,0,0,0,0,0,3.93,2,0.1674,5,3,4,11.41437143,16.9302381,2.188568571,22.5702381,5.64,10.73,0.54414,4.496,0.870624,4.496,0,0,1.68853024,2.1106628,0.675412096,2.1106628,0,2.1106628,204.49,227,39.6662,229,2,229,0.275103164,0.064649243,0.660247593,0,0,0.121553261,0.021400616
133,[24],"[23] M. Shi, Z. Liu, T. Zhang, Effects of minor Sn addition on the glass formation and properties of Fe-metalloid metallic glasses with high magnetization and high glass forming ability, J. Magn. Magn. Mater. 378 (2015) 417–423. https://doi.org/10.1016/j.jmmm.2014.10.144.",Fe79Sn1P9C8B2Si1 ,3,1182.8999,1566.9765,1218,FCC_L12,25674.965,18.63590255,-12891.728,-0.775337904,0.31084,FCC_L12#1,0.27558,FCC_L12#1,0.12048,0.141445953,7.23,1.9262,0.212088566,0.79,0,0.02,0.01,0,0,0,0,0,0,0.09,0.08,0,0,0,0,0,0,0,0,0.01,0,0,6,0.799499844,0.790667598,0.790004716,0.79000004,0.79,23.11,45,5.104,50,5,26,60.1,28,8.058,83,55,55,49.55021958,107.899,11.32894867,118.71,10.811,55.845,1833.9678,3505.7,338.80644,3823,317.3,1811,9.33,7,2.1014,15,8,8,3.71,3,0.484,5,2,4,124.17,63,12.668,139,76,132,1.9262,0.72,0.15252,2.55,1.83,1.83,2,0,0,2,2,2,0.49,3,0.7742,3,0,0,4.84,10,1.936,10,0,6,0,0,0,0,0,0,7.33,11,1.192,14,3,8,0,0,0,0,0,0,0.77,5,1.2166,5,0,0,3.16,4,1.3272,4,0,4,0,0,0,0,0,0,3.93,2,0.1674,5,3,4,11.63992143,27.645,2.576360143,33.285,5.64,10.73,0.54414,4.496,0.870624,4.496,0,0,1.667423612,2.1106628,0.700317917,2.1106628,0,2.1106628,203.61,227,40.584,229,2,229,0.272851296,0.066848568,0.660300136,0,0,0.121553261,0.02136855
134,[24],"[23] M. Shi, Z. Liu, T. Zhang, Effects of minor Sn addition on the glass formation and properties of Fe-metalloid metallic glasses with high magnetization and high glass forming ability, J. Magn. Magn. Mater. 378 (2015) 417–423. https://doi.org/10.1016/j.jmmm.2014.10.144.",Fe78Sn2P9C8B2Si1 ,3.5,1182.8599,1539.0465,1131,FCC_L12,25184.365,18.62969226,-12646.128,-0.815105879,0.29106,FCC_L12#1,0.35272,BCC_B2#1,0.12082,0.145013167,7.19,1.9275,0.211893251,0.78,0,0.02,0.01,0,0,0,0,0,0,0.09,0.08,0,0,0,0,0,0,0,0,0.02,0,0,6,0.789810104,0.780688631,0.780004965,0.780000044,0.78,23.35,45,5.2,50,5,26,60.35,28,8.346,83,55,55,50.17886958,107.899,11.58040867,118.71,10.811,55.845,1820.9086,3505.7,341.41828,3823,317.3,1811,9.39,7,2.1684,15,8,8,3.72,3,0.488,5,2,4,124.24,63,12.696,139,76,132,1.9275,0.72,0.15265,2.55,1.83,1.83,2,0,0,2,2,2,0.51,3,0.7956,3,0,0,4.88,10,1.952,10,0,6,0,0,0,0,0,0,7.39,11,1.216,14,3,8,0,0,0,0,0,0,0.81,5,1.2636,5,0,0,3.12,4,1.3728,4,0,4,0,0,0,0,0,0,3.93,2,0.1674,5,3,4,11.86547143,27.645,2.955129714,33.285,5.64,10.73,0.54414,4.496,0.870624,4.496,0,0,1.646316984,2.1106628,0.724379473,2.1106628,0,2.1106628,202.73,227,41.4666,229,2,229,0.270635995,0.069012179,0.660351827,0,0,0.121553261,0.021334797
135,[24],"[23] M. Shi, Z. Liu, T. Zhang, Effects of minor Sn addition on the glass formation and properties of Fe-metalloid metallic glasses with high magnetization and high glass forming ability, J. Magn. Magn. Mater. 378 (2015) 417–423. https://doi.org/10.1016/j.jmmm.2014.10.144.",Fe77Sn3P9C8B2Si1,1.5,1182.8199,1511.1165,1046,FCC_L12,24703.765,18.56586713,-12394.028,-0.849513164,0.27293,BCC_B2#1,0.46182,BCC_B2#1,0.12116,0.148402025,7.15,1.9288,0.211689773,0.77,0,0.02,0.01,0,0,0,0,0,0,0.09,0.08,0,0,0,0,0,0,0,0,0.03,0,0,6,0.780256368,0.770717272,0.770005239,0.770000047,0.77,23.59,45,5.296,50,5,26,60.6,28,8.624,83,55,55,50.80751958,107.899,11.83186867,118.71,10.811,55.845,1807.8494,3505.7,348.882044,3823,317.3,1811,9.45,7,2.233,15,8,8,3.73,3,0.492,5,2,4,124.31,63,12.724,139,76,132,1.9288,0.72,0.152728,2.55,1.83,1.83,2,0,0,2,2,2,0.53,3,0.8162,3,0,0,4.92,10,1.968,10,0,6,0,0,0,0,0,0,7.45,11,1.24,14,3,8,0,0,0,0,0,0,0.85,5,1.309,5,0,0,3.08,4,1.4168,4,0,4,0,0,0,0,0,0,3.93,2,0.1674,5,3,4,12.09102143,27.645,3.324877286,33.285,5.64,10.73,0.54414,4.496,0.870624,4.496,0,0,1.625210356,2.1106628,0.747596764,2.1106628,0,2.1106628,201.85,227,42.314,229,2,229,0.268456376,0.07114094,0.660402685,0,0,0.121553261,0.021299358
136,[25],"[24] M. Zhang, J. Li, F. Kong, J. Liu, Magnetic properties and magnetocaloric effect of FeCrNbYB metallic glasses with high glass-forming ability, Intermetallics. 59 (2015) 18–22. https://doi.org/10.1016/j.intermet.2014.12.005.",Fe68Nb4Y6B22 ,5,1267.67,1801,300,none,29821.8,20.11970485,-26782,-0.892918264,1.2599,M3B4_D7B,13.525,M3B4_D7B,0.12084,0.214831567,6.48,1.8304,0.184780518,0.68,0,0.22,0,0.04,0,0.06,0,0,0,0,0,0,0,0,0,0,0,0,0,0,0,0,4,0.7183314,0.687788199,0.680482206,0.68003604,0.680000854,22.76,36,7.8144,41,5,26,55.84,60,7.1104,72,12,55,49.4036262,82.09538,16.98075553,92.90638,10.811,55.845,1965.98,951,230.8104,2750,1799,1811,8.68,10,1.9008,13,3,8,3.66,3,0.7304,5,2,4,126.2,106,18.568,190,84,132,1.8304,0.82,0.092224,2.04,1.22,1.83,1.96,1,0.0768,2,1,2,0.22,1,0.3432,1,0,0,4.3,6,2.312,6,0,6,0,0,0,0,0,0,6.48,5,2.0672,8,3,8,0.04,1,0.0768,1,0,0,1.1,5,1.716,5,0,0,3.5,9,1.54,9,0,4,0,0,0,0,0,0,4.64,5,0.8704,9,4,4,11.54345,25.1925,3.02951,32.365,7.1725,10.73,0.33528,1.524,0.5230368,1.524,0,0,1.435250704,2.1106628,0.918560451,2.1106628,0,2.1106628,213.04,63,22.9824,229,166,229,0.302469136,0.033950617,0.663580247,0,0,0.154730696,0.01633037
137,[25],"[24] M. Zhang, J. Li, F. Kong, J. Liu, Magnetic properties and magnetocaloric effect of FeCrNbYB metallic glasses with high glass-forming ability, Intermetallics. 59 (2015) 18–22. https://doi.org/10.1016/j.intermet.2014.12.005.",Fe66Cr2Nb4Y6B22 ,5,1274,1801.68,300,none,34915.7,24.11543301,-27099.3,-0.98314843,1.2407,M3B4_D7B,13.617,M3B4_D7B,0.12088,0.21486421,6.44,1.827,0.186314251,0.66,0,0.22,0,0.04,0,0.06,0,0.02,0,0,0,0,0,0,0,0,0,0,0,0,0,0,5,0.699714227,0.668264611,0.660543246,0.660043109,0.660001118,22.72,36,7.7968,41,5,26,55.72,60,7.1632,72,12,55,49.3266482,82.09538,16.94688521,92.90638,10.811,55.845,1973.36,951,235.2384,2750,1799,1811,8.64,10,1.9184,13,3,8,3.66,3,0.7304,5,2,4,126.34,106,18.6296,190,84,132,1.827,0.82,0.09768,2.04,1.22,1.83,1.94,1,0.1128,2,1,2,0.22,1,0.3432,1,0,0,4.28,6,2.2992,6,0,6,0,0,0,0,0,0,6.44,5,2.0592,8,3,8,0.06,1,0.1128,1,0,0,1.1,5,1.716,5,0,0,3.52,9,1.5488,9,0,4,0,0,0,0,0,0,4.68,5,0.8976,9,4,4,11.55265,25.1925,3.02767,32.365,7.1725,10.73,0.33528,1.524,0.5230368,1.524,0,0,1.393037448,2.1106628,0.947265465,2.1106628,0,2.1106628,213.04,63,22.9824,229,166,229,0.301242236,0.034161491,0.664596273,0,0,0.154730696,0.016616571
138,[25],"[24] M. Zhang, J. Li, F. Kong, J. Liu, Magnetic properties and magnetocaloric effect of FeCrNbYB metallic glasses with high glass-forming ability, Intermetallics. 59 (2015) 18–22. https://doi.org/10.1016/j.intermet.2014.12.005.",Fe64Cr4Nb4Y6B22 ,5,1272.67,1801.84,300,none,36483.4,25.29953606,-27398.1,-1.045046556,1.2457,M3B4_D7B,13.702,M3B4_D7B,0.12092,0.214896273,6.4,1.8236,0.187773907,0.64,0,0.22,0,0.04,0,0.06,0,0.04,0,0,0,0,0,0,0,0,0,0,0,0,0,0,5,0.681762422,0.648823117,0.640614351,0.640051848,0.640001474,22.68,36,7.7792,41,5,26,55.6,60,7.216,72,12,55,49.2496702,82.09538,16.91301489,92.90638,10.811,55.845,1980.74,951,239.076,2750,1799,1811,8.6,10,1.936,13,3,8,3.66,3,0.7304,5,2,4,126.48,106,18.6912,190,84,132,1.8236,0.82,0.103408,2.04,1.22,1.83,1.92,1,0.1472,2,1,2,0.22,1,0.3432,1,0,0,4.26,6,2.2864,6,0,6,0,0,0,0,0,0,6.4,5,2.048,8,3,8,0.08,1,0.1472,1,0,0,1.1,5,1.716,5,0,0,3.54,9,1.5576,9,0,4,0,0,0,0,0,0,4.72,5,0.9216,9,4,4,11.56185,25.1925,3.02583,32.365,7.1725,10.73,0.33528,1.524,0.5230368,1.524,0,0,1.350824192,2.1106628,0.972593418,2.1106628,0,2.1106628,213.04,63,22.9824,229,166,229,0.3,0.034375,0.665625,0,0,0.154730696,0.016891255
139,[25],"[24] M. Zhang, J. Li, F. Kong, J. Liu, Magnetic properties and magnetocaloric effect of FeCrNbYB metallic glasses with high glass-forming ability, Intermetallics. 59 (2015) 18–22. https://doi.org/10.1016/j.intermet.2014.12.005.",Fe62Cr6Nb4Y6B22,4,1270.36,1801.47,300,none,36968,25.63929027,-27678.3,-1.095854617,1.253,M3B4_D7B,13.78,M3B4_D7B,0.12096,0.214927757,6.36,1.8202,0.189161201,0.62,0,0.22,0,0.04,0,0.06,0,0.06,0,0,0,0,0,0,0,0,0,0,0,0,0,0,5,0.664529909,0.62951672,0.620698221,0.620062731,0.620001962,22.64,36,7.7616,41,5,26,55.48,60,7.2688,72,12,55,49.1726922,82.09538,16.87914457,92.90638,10.811,55.845,1988.12,951,242.3232,2750,1799,1811,8.56,10,1.9536,13,3,8,3.66,3,0.7304,5,2,4,126.62,106,18.7528,190,84,132,1.8202,0.82,0.108864,2.04,1.22,1.83,1.9,1,0.18,2,1,2,0.22,1,0.3432,1,0,0,4.24,6,2.2736,6,0,6,0,0,0,0,0,0,6.36,5,2.0336,8,3,8,0.1,1,0.18,1,0,0,1.1,5,1.716,5,0,0,3.56,9,1.5664,9,0,4,0,0,0,0,0,0,4.76,5,0.9424,9,4,4,11.57105,25.1925,3.02399,32.365,7.1725,10.73,0.33528,1.524,0.5230368,1.524,0,0,1.308610936,2.1106628,0.994544311,2.1106628,0,2.1106628,213.04,63,22.9824,229,166,229,0.298742138,0.034591195,0.666666667,0,0,0.154730696,0.01715442
140,[26],"[25] J.W. Li, D. Estévez, K.M. Jiang, W.M. Yang, Q.K. Man, C.T. Chang, X.M. Wang, Electronic-structure origin of the glass-forming ability and magnetic properties in Fe–RE–B–Nb bulk metallic glasses, J. Alloys Compd. 617 (2014) 332–336. https://doi.org/10.1016/j.jallcom.2014.07.222.",(Fe0.71Er0.05B0.24)96Nb4 ,5.5,1420.73288,1812.5364,300,none,21301.976,13.31009872,-25357.36512,-0.8739883,0.79159,M3B4_D7B,13.795,M3B4_D7B,0.119504,0.20959428,6.488,1.840864,0.16990413,0.6816,0,0.2304,0,0.04,0,0,0,0,0,0,0,0,0,0,0.048,0,0,0,0,0,0,0,4,0.722195763,0.690386907,0.682200893,0.681649093,0.681601328,23.7776,63,8.65271808,68,5,26,57.6368,37,6.61856256,72,35,55,52.2994936,156.448,19.11789785,167.259,10.811,55.845,1970.3168,980,236.4110746,2750,1770,1811,8.792,10,1.9390464,13,3,8,3.6752,4,0.77193216,6,2,4,124.9568,105,18.87289344,189,84,132,1.840864,0.8,0.091761869,2.04,1.24,1.83,1.96,1,0.0768,2,1,2,0.2304,1,0.35463168,1,0,0,4.2496,6,2.38614528,6,0,6,0.576,12,1.096704,12,0,0,7.016,11,2.0118528,14,3,8,0.04,1,0.0768,1,0,0,1.152,5,1.7731584,5,0,0,2.9664,6,1.65169152,6,0,4,0.096,2,0.182784,2,0,0,4.2544,5,0.56322048,7,2,4,11.161392,23.4125,2.426155008,30.585,7.1725,10.73,0.3511296,1.524,0.54045868,1.524,0,0,1.438627764,2.1106628,0.91611816,2.1106628,0,2.1106628,212.8048,63,23.37291264,229,166,229,0.27936146,0.032839225,0.605701254,0.082098062,0,0.147856211,0.013877359
141,[76] ,"[76] D.R. Maddala, R.J. Hebert, Sliding wear behavior of Fe50?xCr15Mo14C15B6Erx (x=0, 1, 2at%) bulk metallic glass, Wear. 294–295 (2012) 246–256. https://doi.org/10.1016/j.wear.2012.06.007.",Fe50Cr15Mo14C15B6,2,1379.81,1596.25,500,BCC_B2,24833.2,17.031787,-25926.4,-1.359770029,0.31322,M2B_C16,6.2457,MOB_BG,0.11919,0.183829086,6.52,1.9713,0.282880381,0.5,0,0.06,0,0,0,0,0,0.15,0.14,0,0.15,0,0,0,0,0,0,0,0,0,0,0,5,0.564092191,0.512625192,0.500658853,0.500040896,0.500000739,23.68,37,7.5456,42,5,26,57.72,28,7.4976,77,49,55,51.60658,85.149,16.7742336,95.96,10.811,55.845,2352.27,2012,593.4634,3823,1811,1811,8.62,8,2.1396,14,6,8,3.72,3,0.7224,5,2,4,124.85,78,19.557,154,76,132,1.9713,0.89,0.23469,2.55,1.66,1.83,1.71,1,0.4118,2,1,2,0.36,2,0.5688,2,0,0,4.45,6,1.869,6,0,6,0,0,0,0,0,0,6.52,5,1.48,8,3,8,0.29,1,0.4118,1,0,0,0.9,5,1.422,5,0,0,3.45,5,1.449,5,0,4,0,0,0,0,0,0,4.64,2,0.832,6,4,4,10.51645,10.05,1.864209,15.69,5.64,10.73,0.76584,4.496,1.2100272,4.496,0,0,1.0553314,2.1106628,1.0553314,2.1106628,0,2.1106628,219.97,63,14.2674,229,166,229,0.262269939,0.055214724,0.682515337,0,0,0.179650656,0.037758572
142,[27],"[26] F. Zhai, E. Pineda, M.J. Duarte, D. Crespo, Role of Nb in glass formation of Fe–Cr–Mo–C–B–Nb BMGs, J. Alloys Compd. 604 (2014) 157–163. https://doi.org/10.1016/j.jallcom.2014.03.095.",Fe48Cr15Mo14C15B6Nb2,2,1396.23,1962.9,456,BCC_B2,40591,25.68924415,-26973.7,-1.443742103,1.6022,FCC_L12#1,13.309,FCC_L12#1,0.11955,0.185682702,6.46,1.9667,0.286981027,0.48,0,0.06,0,0.02,0,0,0,0.15,0.14,0,0.15,0,0,0,0,0,0,0,0,0,0,0,6,0.546808925,0.493666786,0.480775269,0.480052242,0.480001067,23.98,37,7.6716,42,5,26,57.56,30,7.5648,77,47,55,52.3478076,85.149,17.19106147,95.96,10.811,55.845,2371.05,2012,597.729,3823,1811,1811,8.56,9,2.1648,14,5,8,3.74,3,0.7308,5,2,4,125.49,88,19.8258,164,76,132,1.9667,0.95,0.23791,2.55,1.6,1.83,1.69,1,0.4278,2,1,2,0.36,2,0.5688,2,0,0,4.41,6,1.8686,6,0,6,0,0,0,0,0,0,6.46,5,1.4784,8,3,8,0.31,1,0.4278,1,0,0,0.9,5,1.422,5,0,0,3.49,6,1.4658,6,0,4,0,0,0,0,0,0,4.7,3,0.882,7,4,4,10.66545,12.54,1.926789,18.18,5.64,10.73,0.76584,4.496,1.2100272,4.496,0,0,1.013118144,2.1106628,1.05364287,2.1106628,0,2.1106628,219.97,63,14.2674,229,166,229,0.261609907,0.055727554,0.682662539,0,0,0.201982698,0.038814547
143,[27],"[26] F. Zhai, E. Pineda, M.J. Duarte, D. Crespo, Role of Nb in glass formation of Fe–Cr–Mo–C–B–Nb BMGs, J. Alloys Compd. 604 (2014) 157–163. https://doi.org/10.1016/j.jallcom.2014.03.095.",Fe46Cr15Mo14C15B6Nb4 ,3,1412.87,2130.57,412,BCC_B2,48736.2,29.36064459,-27985.3,-1.499154715,1.8641,FCC_L12#1,15.474,FCC_L12#1,0.11991,0.187446392,6.4,1.9621,0.290951181,0.46,0,0.06,0,0.04,0,0,0,0.15,0.14,0,0.15,0,0,0,0,0,0,0,0,0,0,0,6,0.530471488,0.47490857,0.460918887,0.460067435,0.460001564,24.28,37,7.8816,42,5,26,57.4,30,7.632,77,47,55,53.0890352,85.149,17.72474534,95.96,10.811,55.845,2389.83,2012,600.4922,3823,1811,1811,8.5,9,2.19,14,5,8,3.76,3,0.7392,5,2,4,126.13,88,20.0946,164,76,132,1.9621,0.95,0.24113,2.55,1.6,1.83,1.67,1,0.4422,2,1,2,0.36,2,0.5688,2,0,0,4.37,6,1.865,6,0,6,0,0,0,0,0,0,6.4,5,1.472,8,3,8,0.33,1,0.4422,1,0,0,0.9,5,1.422,5,0,0,3.53,6,1.4826,6,0,4,0,0,0,0,0,0,4.76,3,0.9272,7,4,4,10.81445,12.54,2.067063,18.18,5.64,10.73,0.76584,4.496,1.2100272,4.496,0,0,0.970904888,2.1106628,1.048577279,2.1106628,0,2.1106628,219.97,63,14.2674,229,166,229,0.2609375,0.05625,0.6828125,0,0,0.201982698,0.039849501
144,[27],"[26] F. Zhai, E. Pineda, M.J. Duarte, D. Crespo, Role of Nb in glass formation of Fe–Cr–Mo–C–B–Nb BMGs, J. Alloys Compd. 604 (2014) 157–163. https://doi.org/10.1016/j.jallcom.2014.03.095.",Fe44Cr15Mo14C15B6Nb6  ,2,1427.05,2239.14,473,FCC_L12,54494.1,31.69170976,-28960.5,-1.543232524,1.994,FCC_L12#1,13.248,FCC_L12#1,0.12027,0.189123846,6.34,1.9575,0.294796116,0.44,0,0.06,0,0.06,0,0,0,0.15,0.14,0,0.15,0,0,0,0,0,0,0,0,0,0,0,6,0.515169875,0.456466308,0.44110018,0.440088086,0.440002334,24.58,37,8.0976,42,5,26,57.24,30,7.6992,77,47,55,53.8302628,85.149,18.25842922,95.96,10.811,55.845,2408.61,2012,601.753,3823,1811,1811,8.44,9,2.2152,14,5,8,3.78,3,0.7476,5,2,4,126.77,88,20.3634,164,76,132,1.9575,0.95,0.24435,2.55,1.6,1.83,1.65,1,0.455,2,1,2,0.36,2,0.5688,2,0,0,4.33,6,1.8582,6,0,6,0,0,0,0,0,0,6.34,5,1.4608,8,3,8,0.35,1,0.455,1,0,0,0.9,5,1.422,5,0,0,3.57,6,1.4994,6,0,4,0,0,0,0,0,0,4.82,3,0.9676,7,4,4,10.96345,12.54,2.257385,18.18,5.64,10.73,0.76584,4.496,1.2100272,4.496,0,0,0.928691632,2.1106628,1.040134628,2.1106628,0,2.1106628,219.97,63,14.2674,229,166,229,0.260252366,0.056782334,0.6829653,0,0,0.201982698,0.040863435
145,[28],"[27] S. Meng, H. Ling, Q. Li, J. Zhang, Development of Fe-based bulk metallic glasses with high saturation magnetization, Scr. Mater. 81 (2014) 24–27. https://doi.org/10.1016/j.scriptamat.2014.02.018.",(Fe95Co5)80P13C7,2.1,1427.2243,1636.5316,1614,FCC_L12,18959.626,12.22644926,-10350.916,-0.788703946,0.16583,FCC_L12#1,0.039376,FCC_L12#1,0.12079,0.126101001,7.37,1.9292,0.20831553,0.76,0.04,0,0,0,0,0,0,0,0,0.13,0.07,0,0,0,0,0,0,0,0,0,0,0,4,0.775241898,0.761499808,0.760023326,0.760000471,0.760000002,23.21,21,4.544,27,6,26,60.3,28,8.24,83,55,55,49.66686586,46.922495,10.13207022,58.933195,12.0107,55.845,1755.939,3505.7,374.04614,3823,317.3,1811,9.37,7,2.112,15,8,8,3.73,2,0.432,4,2,4,124.59,56,11.376,132,76,132,1.9292,0.72,0.15472,2.55,1.83,1.83,2,0,0,2,2,2,0.53,3,0.848,3,0,0,4.84,7,1.936,7,0,6,0,0,0,0,0,0,7.37,5,1.088,9,4,8,0,0,0,0,0,0,0.67,4,1.072,4,0,0,3.16,4,1.2768,4,0,4,0,0,0,0,0,0,3.83,1,0.2822,4,3,4,11.89353095,16.9302381,2.775943857,22.5702381,5.64,10.73,0.52597,4.496,0.841552,4.496,0,0,1.666042576,2.1106628,0.67582274,2.1106628,0,2.1106628,195.64,227,50.7072,229,2,229,0.271370421,0.071913161,0.656716418,0,0,0.121553261,0.02069248
146,[28],"[27] S. Meng, H. Ling, Q. Li, J. Zhang, Development of Fe-based bulk metallic glasses with high saturation magnetization, Scr. Mater. 81 (2014) 24–27. https://doi.org/10.1016/j.scriptamat.2014.02.018.",(Fe90Co10)80P13C7,2.3,1408.6743,1628.1916,1602,FCC_L12,19207.426,12.47455951,-10730.336,-0.88995813,0.17587,FCC_L12#1,0.04203,FCC_L12#1,0.12079,0.126101001,7.41,1.9312,0.207592293,0.72,0.08,0,0,0,0,0,0,0,0,0.13,0.07,0,0,0,0,0,0,0,0,0,0,0,4,0.739324016,0.721957124,0.720031319,0.720000673,0.720000003,23.25,21,4.56,27,6,26,60.42,28,8.192,83,55,55,49.79039366,46.922495,10.18148134,58.933195,12.0107,55.845,1754.219,3505.7,373.59894,3823,317.3,1811,9.41,7,2.096,15,8,8,3.73,2,0.432,4,2,4,124.35,56,11.28,132,76,132,1.9312,0.72,0.15392,2.55,1.83,1.83,2,0,0,2,2,2,0.53,3,0.848,3,0,0,4.88,7,1.952,7,0,6,0,0,0,0,0,0,7.41,5,1.104,9,4,8,0,0,0,0,0,0,0.67,4,1.072,4,0,0,3.12,4,1.2672,4,0,4,0,0,0,0,0,0,3.79,1,0.3318,4,3,4,11.87413095,16.9302381,2.780987857,22.5702381,5.64,10.73,0.52597,4.496,0.841552,4.496,0,0,1.643554912,2.1106628,0.672635359,2.1106628,0,2.1106628,194.24,227,50.0544,229,2,229,0.269905533,0.071524966,0.658569501,0,0,0.121553261,0.020555573
147,[28],"[27] S. Meng, H. Ling, Q. Li, J. Zhang, Development of Fe-based bulk metallic glasses with high saturation magnetization, Scr. Mater. 81 (2014) 24–27. https://doi.org/10.1016/j.scriptamat.2014.02.018.",(Fe85Co15)80P13C7,2.2,1392.8643,1620.6816,1592,FCC_L12,19394.326,12.67596571,-11071.046,-0.968059022,0.18441,FCC_L12#1,0.043952,FCC_L12#1,0.12079,0.126101001,7.45,1.9332,0.20684719,0.68,0.12,0,0,0,0,0,0,0,0,0.13,0.07,0,0,0,0,0,0,0,0,0,0,0,4,0.706116138,0.683062885,0.680059568,0.680001436,0.680000006,23.29,21,4.576,27,6,26,60.54,28,8.144,83,55,55,49.91392146,46.922495,10.23089246,58.933195,12.0107,55.845,1752.499,3505.7,373.15174,3823,317.3,1811,9.45,7,2.08,15,8,8,3.73,2,0.432,4,2,4,124.11,56,11.184,132,76,132,1.9332,0.72,0.15312,2.55,1.83,1.83,2,0,0,2,2,2,0.53,3,0.848,3,0,0,4.92,7,1.968,7,0,6,0,0,0,0,0,0,7.45,5,1.12,9,4,8,0,0,0,0,0,0,0.67,4,1.072,4,0,0,3.08,4,1.2512,4,0,4,0,0,0,0,0,0,3.75,1,0.375,4,3,4,11.85473095,16.9302381,2.786031857,22.5702381,5.64,10.73,0.52597,4.496,0.841552,4.496,0,0,1.621067248,2.1106628,0.665849951,2.1106628,0,2.1106628,192.84,227,49.6184,229,2,229,0.268456376,0.07114094,0.660402685,0,0,0.121553261,0.020414666
148,[28],"[27] S. Meng, H. Ling, Q. Li, J. Zhang, Development of Fe-based bulk metallic glasses with high saturation magnetization, Scr. Mater. 81 (2014) 24–27. https://doi.org/10.1016/j.scriptamat.2014.02.018.",(Fe90Co10)82P11C7,1.2,1417.6421,1642.779,1602,FCC_L12,19402.423,12.52309713,-9847.148,-0.858246251,0.16869,FCC_L12#1,0.041807,FCC_L12#1,0.12135,0.123358487,7.472,1.9241,0.204680703,0.738,0.082,0,0,0,0,0,0,0,0,0.11,0.07,0,0,0,0,0,0,0,0,0,0,0,4,0.75390185,0.739359465,0.738014491,0.738000202,0.738,23.472,21,4.30992,27,6,26,59.866,28,7.48824,83,55,55,50.29399481,46.922495,9.610112492,58.933195,12.0107,55.845,1784.007,3505.7,325.300688,3823,317.3,1811,9.272,7,1.92208,15,8,8,3.75,2,0.41,4,2,4,124.838,56,10.76168,132,76,132,1.9241,0.72,0.146124,2.55,1.83,1.83,2,0,0,2,2,2,0.47,3,0.7708,3,0,0,5.002,7,1.80072,7,0,6,0,0,0,0,0,0,7.472,5,1.02992,9,4,8,0,0,0,0,0,0,0.61,4,1.0004,4,0,0,3.198,4,1.183752,4,0,4,0,0,0,0,0,0,3.808,1,0.310272,4,3,4,11.63635619,16.9302381,2.405454019,22.5702381,5.64,10.73,0.49347,4.496,0.8092908,4.496,0,0,1.684643785,2.1106628,0.628804066,2.1106628,0,2.1106628,198.71,227,44.70804,229,2,229,0.267665953,0.062901499,0.669432548,0,0,0.121553261,0.019948552
149,[28],"[27] S. Meng, H. Ling, Q. Li, J. Zhang, Development of Fe-based bulk metallic glasses with high saturation magnetization, Scr. Mater. 81 (2014) 24–27. https://doi.org/10.1016/j.scriptamat.2014.02.018.",(Fe90Co10)82P8C7B3,1.3,1183.2488,1594.2812,1177,FCC_L12,26175.192,18.71864903,-12270.732,-0.922701039,0.33748,FCC_L12#1,0.34425,FCC_L12#1,0.12069,0.13522539,7.412,1.9196,0.200389221,0.738,0.082,0.03,0,0,0,0,0,0,0,0.08,0.07,0,0,0,0,0,0,0,0,0,0,0,5,0.750711662,0.73887621,0.738005858,0.738000048,0.738,23.172,22,4.80192,27,5,26,59.536,28,6.94704,83,55,55,49.68911195,48.122195,10.60212038,58.933195,10.811,55.845,1844.928,3505.7,307.1144,3823,317.3,1811,9.212,7,1.82368,15,8,8,3.72,2,0.4592,4,2,4,124.148,56,11.89328,132,76,132,1.9196,0.72,0.138744,2.55,1.83,1.83,2,0,0,2,2,2,0.41,3,0.6724,3,0,0,5.002,7,1.80072,7,0,6,0,0,0,0,0,0,7.412,6,1.12832,9,3,8,0,0,0,0,0,0,0.67,5,1.0988,5,0,0,3.198,4,1.183752,4,0,4,0,0,0,0,0,0,3.868,2,0.281232,5,3,4,11.17442405,16.9302381,1.823330248,22.5702381,5.64,10.73,0.49044,4.496,0.8043216,4.496,0,0,1.684643785,2.1106628,0.628804066,2.1106628,0,2.1106628,203.63,227,37.44612,229,2,229,0.269832704,0.055315704,0.674851592,0,0,0.121553261,0.019094412
150,[28],"[27] S. Meng, H. Ling, Q. Li, J. Zhang, Development of Fe-based bulk metallic glasses with high saturation magnetization, Scr. Mater. 81 (2014) 24–27. https://doi.org/10.1016/j.scriptamat.2014.02.018.",(Fe90Co10)82P6C7B3Si2,1,1207.0466,1573.7554,1161,FCC_L12,24914.01,17.8563091,-14794.812,-0.967687851,0.29093,FCC_L12#1,0.33981,FCC_L12#1,0.12073,0.134779863,7.392,1.9138,0.196640688,0.738,0.082,0.03,0.02,0,0,0,0,0,0,0.06,0.07,0,0,0,0,0,0,0,0,0,0,0,6,0.749111474,0.738700324,0.738004176,0.738000032,0.738,23.152,22,4.83472,27,5,26,59.436,28,6.78304,83,55,55,49.63134671,48.122195,10.69685538,58.933195,10.811,55.845,1872.322,3505.7,301.6356,3823,317.3,1811,9.192,7,1.79088,15,8,8,3.72,2,0.4592,4,2,4,124.228,56,11.76208,132,76,132,1.9138,0.72,0.129784,2.55,1.83,1.83,2,0,0,2,2,2,0.39,3,0.6396,3,0,0,5.002,7,1.80072,7,0,6,0,0,0,0,0,0,7.392,6,1.16112,9,3,8,0,0,0,0,0,0,0.69,5,1.1316,5,0,0,3.198,4,1.183752,4,0,4,0,0,0,0,0,0,3.888,2,0.252192,5,3,4,11.13181929,16.9302381,1.744937486,22.5702381,5.64,10.73,0.4734,4.496,0.776376,4.496,0,0,1.684643785,2.1106628,0.628804066,2.1106628,0,2.1106628,208.13,227,31.55892,229,2,229,0.270562771,0.05275974,0.676677489,0,0,0.121553261,0.018352365
151,[29],"[28] H. Ling, Q. Li, H. Li, J. Zhang, Y. Dong, C. Chang, Y. Seonghoon, Preparation and characterization of quaternary magnetic Fe80-xCoxP14B6 bulk metallic glasses, J. Appl. Phys. 115 (2014) 204901. https://doi.org/10.1063/1.4878917.",Fe20Co60P14B6 ,1.2,1151.9954,1578.2844,875.74,BCC_B2,28241.5392,20.34571285,-13893.776,-1.0724434,0.4632,BCC_B2#1,0.83119,BCC_B2#1,0.12108,0.120217035,7.88,1.923,0.116794692,0.2,0.6,0.06,0,0,0,0,0,0,0,0.14,0,0,0,0,0,0,0,0,0,0,0,0,4,0.650538239,0.609981187,0.600576914,0.60004242,0.600001045,23.8,22,4.72,27,5,27,61.74,28,7.184,83,55,58,51.51390368,48.122195,10.63558811,58.933195,10.811,58.933195,1608.302,2030.7,361.48056,2348,317.3,1768,9.88,7,1.808,15,8,9,3.74,2,0.416,4,2,4,122.02,48,8.768,132,84,126,1.923,0.36,0.0888,2.19,1.83,1.88,2,0,0,2,2,2,0.48,3,0.768,3,0,0,5.4,7,2.16,7,0,7,0,0,0,0,0,0,7.88,6,1.392,9,3,9,0,0,0,0,0,0,0.72,5,1.152,5,0,0,2.6,4,1.04,4,0,3,0,0,0,0,0,0,3.32,2,0.4736,5,3,3,11.88318333,15.3977381,2.992375333,22.5702381,7.1725,10.245,0.31894,1.625,0.510304,1.625,0,0,1.35121528,2.1106628,0.540486112,2.1106628,0,1.5484712,172.44,227,48.496,229,2,194,0.253807107,0.060913706,0.685279188,0,0,0.031880743,0.006740086
152,[29],"[28] H. Ling, Q. Li, H. Li, J. Zhang, Y. Dong, C. Chang, Y. Seonghoon, Preparation and characterization of quaternary magnetic Fe80-xCoxP14B6 bulk metallic glasses, J. Appl. Phys. 115 (2014) 204901. https://doi.org/10.1063/1.4878917.",Fe30Co50P14B6 ,1.6,1147.5654,1576.0244,892.74,BCC_B2,30125.1392,21.91113507,-13956.176,-1.151825874,0.47897,BCC_B2#1,0.78987,BCC_B2#1,0.12108,0.120217035,7.78,1.918,0.119565881,0.3,0.5,0.06,0,0,0,0,0,0,0,0.14,0,0,0,0,0,0,0,0,0,0,0,0,4,0.602660767,0.537122323,0.507709173,0.501985398,0.500301659,23.7,22,4.68,27,5,27,61.44,28,7.304,83,55,58,51.20508418,48.122195,10.51206031,58.933195,10.811,58.933195,1612.602,2030.7,362.68456,2348,317.3,1768,9.78,7,1.848,15,8,9,3.74,2,0.416,4,2,4,122.62,48,9.008,132,84,126,1.918,0.36,0.0908,2.19,1.83,1.88,2,0,0,2,2,2,0.48,3,0.768,3,0,0,5.3,7,2.12,7,0,7,0,0,0,0,0,0,7.78,6,1.352,9,3,9,0,0,0,0,0,0,0.72,5,1.152,5,0,0,2.7,4,1.08,4,0,3,0,0,0,0,0,0,3.42,2,0.5376,5,3,3,11.93168333,15.3977381,2.978795333,22.5702381,7.1725,10.245,0.31894,1.625,0.510304,1.625,0,0,1.40743444,2.1106628,0.562973776,2.1106628,0,1.5484712,175.94,227,49.896,229,2,194,0.257069409,0.061696658,0.681233933,0,0,0.031880743,0.00706057
153,[29],"[28] H. Ling, Q. Li, H. Li, J. Zhang, Y. Dong, C. Chang, Y. Seonghoon, Preparation and characterization of quaternary magnetic Fe80-xCoxP14B6 bulk metallic glasses, J. Appl. Phys. 115 (2014) 204901. https://doi.org/10.1063/1.4878917.",Fe40Co40P14B6 ,2,1153.2754,1582.5644,906.74,BCC_B2,32976.9392,24.13923686,-13739.176,-1.177093028,0.46866,BCC_B2#1,0.74736,BCC_B2#1,0.12108,0.120217035,7.68,1.913,0.122069652,0.4,0.4,0.06,0,0,0,0,0,0,0,0.14,0,0,0,0,0,0,0,0,0,0,0,0,4,0.585832741,0.50782361,0.459723898,0.441656153,0.428709976,23.6,22,4.64,27,5,26.5,61.14,28,7.424,83,55,56.5,50.89626468,48.122195,10.38853251,58.933195,10.811,57.3890975,1616.902,2030.7,363.88856,2348,317.3,1789.5,9.68,7,1.888,15,8,8.5,3.74,2,0.416,4,2,4,123.22,48,9.248,132,84,129,1.913,0.36,0.0928,2.19,1.83,1.855,2,0,0,2,2,2,0.48,3,0.768,3,0,0,5.2,7,2.08,7,0,6.5,0,0,0,0,0,0,7.68,6,1.312,9,3,8.5,0,0,0,0,0,0,0.72,5,1.152,5,0,0,2.8,4,1.12,4,0,3.5,0,0,0,0,0,0,3.52,2,0.5616,5,3,3.5,11.98018333,15.3977381,2.965215333,22.5702381,7.1725,10.4875,0.31894,1.625,0.510304,1.625,0,0,1.4636536,2.1106628,0.58546144,2.1106628,0,1.829567,179.44,227,51.296,229,2,211.5,0.260416667,0.0625,0.677083333,0,0,0.031880743,0.007356062
154,[29],"[28] H. Ling, Q. Li, H. Li, J. Zhang, Y. Dong, C. Chang, Y. Seonghoon, Preparation and characterization of quaternary magnetic Fe80-xCoxP14B6 bulk metallic glasses, J. Appl. Phys. 115 (2014) 204901. https://doi.org/10.1063/1.4878917.",Fe50Co30P14B6 ,1.6,1172.8054,1595.0844,920.74,BCC_B2,31621.2392,22.81774122,-13268.196,-1.151825874,0.42977,BCC_B2#1,0.69692,BCC_B2#1,0.12108,0.120217035,7.58,1.908,0.124322162,0.5,0.3,0.06,0,0,0,0,0,0,0,0.14,0,0,0,0,0,0,0,0,0,0,0,0,4,0.602660767,0.537122323,0.507709173,0.501985398,0.500301659,23.5,22,4.6,27,5,26,60.84,28,7.544,83,55,55,50.58744518,48.122195,10.26500471,58.933195,10.811,55.845,1621.202,2030.7,365.09256,2348,317.3,1811,9.58,7,1.928,15,8,8,3.74,2,0.416,4,2,4,123.82,48,9.488,132,84,132,1.908,0.36,0.0948,2.19,1.83,1.83,2,0,0,2,2,2,0.48,3,0.768,3,0,0,5.1,7,2.04,7,0,6,0,0,0,0,0,0,7.58,6,1.272,9,3,8,0,0,0,0,0,0,0.72,5,1.152,5,0,0,2.9,4,1.16,4,0,4,0,0,0,0,0,0,3.62,2,0.5456,5,3,4,12.02868333,15.3977381,2.951635333,22.5702381,7.1725,10.73,0.31894,1.625,0.510304,1.625,0,0,1.51987276,2.1106628,0.607949104,2.1106628,0,2.1106628,182.94,227,52.696,229,2,229,0.263852243,0.063324538,0.672823219,0,0,0.031880743,0.007626562
155,[29],"[28] H. Ling, Q. Li, H. Li, J. Zhang, Y. Dong, C. Chang, Y. Seonghoon, Preparation and characterization of quaternary magnetic Fe80-xCoxP14B6 bulk metallic glasses, J. Appl. Phys. 115 (2014) 204901. https://doi.org/10.1063/1.4878917.",Fe60Co20P14B6 ,1.2,1214.5554,1611.3344,933.74,BCC_B2,27284.9392,18.99029048,-12568.566,-1.0724434,0.36545,BCC_B2#1,0.64367,BCC_B2#1,0.12108,0.120217035,7.48,1.903,0.126336851,0.6,0.2,0.06,0,0,0,0,0,0,0,0.14,0,0,0,0,0,0,0,0,0,0,0,0,4,0.650538239,0.609981187,0.600576914,0.60004242,0.600001045,23.4,22,4.56,27,5,26,60.54,28,7.664,83,55,55,50.27862568,48.122195,10.14147691,58.933195,10.811,55.845,1625.502,2030.7,366.29656,2348,317.3,1811,9.48,7,1.968,15,8,8,3.74,2,0.416,4,2,4,124.42,48,9.728,132,84,132,1.903,0.36,0.0968,2.19,1.83,1.83,2,0,0,2,2,2,0.48,3,0.768,3,0,0,5,7,2,7,0,6,0,0,0,0,0,0,7.48,6,1.232,9,3,8,0,0,0,0,0,0,0.72,5,1.152,5,0,0,3,4,1.2,4,0,4,0,0,0,0,0,0,3.72,2,0.4896,5,3,4,12.07718333,15.3977381,2.938055333,22.5702381,7.1725,10.73,0.31894,1.625,0.510304,1.625,0,0,1.57609192,2.1106628,0.641485056,2.1106628,0,2.1106628,186.44,227,54.096,229,2,229,0.267379679,0.064171123,0.668449198,0,0,0.031880743,0.007872069
156,[29],"[28] H. Ling, Q. Li, H. Li, J. Zhang, Y. Dong, C. Chang, Y. Seonghoon, Preparation and characterization of quaternary magnetic Fe80-xCoxP14B6 bulk metallic glasses, J. Appl. Phys. 115 (2014) 204901. https://doi.org/10.1063/1.4878917.",Fe72.5Co2.5P14B6,1.5,1225.281,1477.439,742,FCC_L12,20730.5,15.55602532,-17844.06,-0.935673746,0.20749,FCC_L12#1,1.863,MOB_BG,0.117875,0.161858152,7,1.95675,0.231650464,0.725,0,0.05,0,0,0,0,0,0,0.025,0.1,0.1,0,0,0,0,0,0,0,0,0,0,0,5,0.74077662,0.726354977,0.725014711,0.725000198,0.725,22.25,37,6.425,42,5,26,60.725,33,8.8375,83,50,55,47.7256212,85.149,14.1848182,95.96,10.811,55.845,1916.805,3505.7,473.31825,3823,317.3,1811,9.5,9,2.35,15,6,8,3.625,3,0.6125,5,2,4,122.05,78,16.025,154,76,132,1.95675,0.72,0.1837875,2.55,1.83,1.83,1.975,1,0.04875,2,1,2,0.55,3,0.825,3,0,0,4.475,6,2.2375,6,0,6,0,0,0,0,0,0,7,5,1.45,8,3,8,0.025,1,0.04875,1,0,0,0.95,5,1.425,5,0,0,3.025,5,1.5125,5,0,4,0,0,0,0,0,0,4,3,0.2,6,3,4,11.35114881,16.9302381,2.460760417,22.5702381,5.64,10.73,0.6883,4.496,1.03245,4.496,0,0,1.53023053,2.1106628,0.841626792,2.1106628,0,2.1106628,199.65,227,44.025,229,2,229,0.282142857,0.078571429,0.639285714,0,0,0.121553261,0.025536377
157,[29],"[28] H. Ling, Q. Li, H. Li, J. Zhang, Y. Dong, C. Chang, Y. Seonghoon, Preparation and characterization of quaternary magnetic Fe80-xCoxP14B6 bulk metallic glasses, J. Appl. Phys. 115 (2014) 204901. https://doi.org/10.1063/1.4878917.",Fe75Co5P14B6 ,3,1232.511,1463.999,646,FCC_L12,20545.1,15.40150464,-18676.06,-1.009762707,0.19441,FCC_L12#1,3.049,MOB_BG,0.11815,0.163359894,6.95,1.965,0.23286262,0.7,0,0.05,0,0,0,0,0,0,0.05,0.1,0.1,0,0,0,0,0,0,0,0,0,0,0,5,0.717635005,0.701527278,0.700017179,0.700000245,0.7,22.65,37,6.625,42,5,26,60.6,33,8.9,83,50,55,48.7284962,85.149,14.6862557,95.96,10.811,55.845,1943.93,3505.7,511.428,3823,317.3,1811,9.45,9,2.375,15,6,8,3.65,3,0.625,5,2,4,122.6,78,16.3,154,76,132,1.965,0.72,0.189,2.55,1.83,1.83,1.95,1,0.095,2,1,2,0.55,3,0.825,3,0,0,4.45,6,2.225,6,0,6,0,0,0,0,0,0,6.95,5,1.47,8,3,8,0.05,1,0.095,1,0,0,0.95,5,1.425,5,0,0,3.05,5,1.525,5,0,4,0,0,0,0,0,0,4.05,3,0.29,6,3,4,11.47514881,16.9302381,2.640502976,22.5702381,5.64,10.73,0.6883,4.496,1.03245,4.496,0,0,1.47746396,2.1106628,0.886478376,2.1106628,0,2.1106628,199.65,227,44.025,229,2,229,0.28057554,0.079136691,0.64028777,0,0,0.121553261,0.025844909
158,[29],"[28] H. Ling, Q. Li, H. Li, J. Zhang, Y. Dong, C. Chang, Y. Seonghoon, Preparation and characterization of quaternary magnetic Fe80-xCoxP14B6 bulk metallic glasses, J. Appl. Phys. 115 (2014) 204901. https://doi.org/10.1063/1.4878917.",Fe67.5Co7.5P14B6,3,1233.351,1448.239,551,FCC_L12,15728,11.6717627,-19457.06,-1.069877417,0.25232,MOB_BG,4.384,MOB_BG,0.118425,0.164800637,6.9,1.97325,0.233777538,0.675,0,0.05,0,0,0,0,0,0,0.075,0.1,0.1,0,0,0,0,0,0,0,0,0,0,0,5,0.695521387,0.676858163,0.675021854,0.675000323,0.675000001,23.05,37,6.825,42,5,26,60.475,33,8.9625,83,50,55,49.7313712,85.149,15.1876932,95.96,10.811,55.845,1971.055,3505.7,546.82525,3823,317.3,1811,9.4,9,2.4,15,6,8,3.675,3,0.6375,5,2,4,123.15,78,16.575,154,76,132,1.97325,0.72,0.1933875,2.55,1.83,1.83,1.925,1,0.13875,2,1,2,0.55,3,0.825,3,0,0,4.425,6,2.2125,6,0,6,0,0,0,0,0,0,6.9,5,1.485,8,3,8,0.075,1,0.13875,1,0,0,0.95,5,1.425,5,0,0,3.075,5,1.5375,5,0,4,0,0,0,0,0,0,4.1,3,0.375,6,3,4,11.59914881,16.9302381,2.807845536,22.5702381,5.64,10.73,0.6883,4.496,1.03245,4.496,0,0,1.42469739,2.1106628,0.926053304,2.1106628,0,2.1106628,199.65,227,44.025,229,2,229,0.278985507,0.079710145,0.641304348,0,0,0.121553261,0.026086296
159,[29],"[28] H. Ling, Q. Li, H. Li, J. Zhang, Y. Dong, C. Chang, Y. Seonghoon, Preparation and characterization of quaternary magnetic Fe80-xCoxP14B6 bulk metallic glasses, J. Appl. Phys. 115 (2014) 204901. https://doi.org/10.1063/1.4878917.",Fe70Co10P14B6,1.5,1233.351,1430.259,493.6,BCC_B2,16945.1,12.62239033,-20188.86,-1.120571037,0.37958,MOB_BG,5.4474,MOB_BG,0.1187,0.166182572,6.85,1.9815,0.234398699,0.65,0,0.05,0,0,0,0,0,0,0.1,0.1,0.1,0,0,0,0,0,0,0,0,0,0,0,5,0.674536878,0.65245619,0.650033959,0.65000057,0.650000001,23.45,37,7.025,42,5,26,60.35,33,9.025,83,50,55,50.7342462,85.149,15.6891307,95.96,10.811,55.845,1998.18,3505.7,579.51,3823,317.3,1811,9.35,9,2.425,15,6,8,3.7,3,0.65,5,2,4,123.7,78,16.85,154,76,132,1.9815,0.72,0.19695,2.55,1.83,1.83,1.9,1,0.18,2,1,2,0.55,3,0.825,3,0,0,4.4,6,2.2,6,0,6,0,0,0,0,0,0,6.85,5,1.495,8,3,8,0.1,1,0.18,1,0,0,0.95,5,1.425,5,0,0,3.1,5,1.55,5,0,4,0,0,0,0,0,0,4.15,3,0.455,6,3,4,11.72314881,16.9302381,2.962788095,22.5702381,5.64,10.73,0.6883,4.496,1.03245,4.496,0,0,1.37193082,2.1106628,0.960351574,2.1106628,0,2.1106628,199.65,227,44.025,229,2,229,0.277372263,0.080291971,0.642335766,0,0,0.121553261,0.02626054
160,[30] ,"[29] L. Dou, H. Liu, L. Hou, L. Xue, W. Yang, Y. Zhao, C. Chang, B. Shen, Effects of Cu substitution for Fe on the glass-forming ability and soft magnetic properties for Fe-based bulk metallic glasses, J. Magn. Magn. Mater. 358–359 (2014) 23–26. https://doi.org/10.1016/j.jmmm.2014.01.014.",Fe72B20Si4Nb4,1.5,1474.53,1834.7,300,none,31126,19.79470477,-26857.7,-0.815920577,0.71519,M3B4_D7B,14.844,M3B4_D7B,0.11768,0.176925605,6.72,1.8656,0.099320894,0.72,0,0.2,0.04,0.04,0,0,0,0,0,0,0,0,0,0,0,0,0,0,0,0,0,0,4,0.74939976,0.725188853,0.720238145,0.720013125,0.720000197,21.92,36,7.4016,41,5,26,59,31,6.72,78,47,55,47.2102752,82.09538,16.0896921,92.90638,10.811,55.845,1951,1063,222.72,2750,1687,1811,9.12,9,1.9424,14,5,8,3.6,3,0.688,5,2,4,122.84,80,16.4832,164,84,132,1.8656,0.44,0.072512,2.04,1.6,1.83,1.96,1,0.0768,2,1,2,0.28,2,0.4256,2,0,0,4.48,6,2.1888,6,0,6,0,0,0,0,0,0,6.72,5,1.8432,8,3,8,0.04,1,0.0768,1,0,0,1.16,5,1.7632,5,0,0,3.12,6,1.4976,6,0,4,0,0,0,0,0,0,4.32,3,0.4864,7,4,4,10.7049,13.2675,1.41296,20.44,7.1725,10.73,0.33572,1.524,0.5102944,1.524,0,0,1.519677216,2.1106628,0.851019241,2.1106628,0,2.1106628,216.32,63,20.128,229,166,229,0.291666667,0.041666667,0.666666667,0,0,0.04724739,0.004890385
