Repository: usccolumbia/ML_BMGs

The identification of suitable alloy compositions for the formation of bulk metallic glasses (BMGs) is a key challenge in materials science. In this study, we developed machine learning (ML) models to predict the critical casting diameter (𝐷𝑚𝑎𝑥) of Fe-based BMGs, enabling rapid assessment of glass-forming ability (GFA) using composition-based and calculated thermophysical features

Datasets for paper https://www.mdpi.com/2075-4701/15/7/763#Data_Availability_Statement

Machine Learning-Driven Prediction of Glass-Forming Ability in Fe-Based Bulk Metallic Glasses Using Thermophysical Features and Data Augmentation

Three datasets

BMG_DS1 Bulk glass forming alloy Concentration 495 22\\

File: code/Ensembles/DS2+DS3/data_ensemble.csv (part 6 of 16)
onegativity,max_Electronegativity,min_Electronegativity,most_Electronegativity,mean_NsValence,maxdiff_NsValence,dev_NsValence,max_NsValence,min_NsValence,most_NsValence,mean_NpValence,maxdiff_NpValence,dev_NpValence,max_NpValence,min_NpValence,most_NpValence,mean_NdValence,maxdiff_NdValence,dev_NdValence,max_NdValence,min_NdValence,most_NdValence,mean_NfValence,maxdiff_NfValence,dev_NfValence,max_NfValence,min_NfValence,most_NfValence,mean_NValance,maxdiff_NValance,dev_NValance,max_NValance,min_NValance,most_NValance,mean_NsUnfilled,maxdiff_NsUnfilled,dev_NsUnfilled,max_NsUnfilled,min_NsUnfilled,most_NsUnfilled,mean_NpUnfilled,maxdiff_NpUnfilled,dev_NpUnfilled,max_NpUnfilled,min_NpUnfilled,most_NpUnfilled,mean_NdUnfilled,maxdiff_NdUnfilled,dev_NdUnfilled,max_NdUnfilled,min_NdUnfilled,most_NdUnfilled,mean_NfUnfilled,maxdiff_NfUnfilled,dev_NfUnfilled,max_NfUnfilled,min_NfUnfilled,most_NfUnfilled,mean_NUnfilled,maxdiff_NUnfilled,dev_NUnfilled,max_NUnfilled,min_NUnfilled,most_NUnfilled,mean_GSvolume_pa,maxdiff_GSvolume_pa,dev_GSvolume_pa,max_GSvolume_pa,min_GSvolume_pa,most_GSvolume_pa,mean_GSbandgap,maxdiff_GSbandgap,dev_GSbandgap,max_GSbandgap,min_GSbandgap,most_GSbandgap,mean_GSmagmom,maxdiff_GSmagmom,dev_GSmagmom,max_GSmagmom,min_GSmagmom,most_GSmagmom,mean_SpaceGroupNumber,maxdiff_SpaceGroupNumber,dev_SpaceGroupNumber,max_SpaceGroupNumber,min_SpaceGroupNumber,most_SpaceGroupNumber,frac_sValence,frac_pValence,frac_dValence,frac_fValence,CanFormIonic,MaxIonicChar,MeanIonicChar
161,[30],"[29] L. Dou, H. Liu, L. Hou, L. Xue, W. Yang, Y. Zhao, C. Chang, B. Shen, Effects of Cu substitution for Fe on the glass-forming ability and soft magnetic properties for Fe-based bulk metallic glasses, J. Magn. Magn. Mater. 358–359 (2014) 23–26. https://doi.org/10.1016/j.jmmm.2014.01.014.",Fe72B20Si4Nb4,1.5,1473.22,1837.16,300,none,31327,19.92041699,-26716.4,-0.829690004,0.72556,M3B4_D7B,14.86,M3B4_D7B,0.117678,0.176920595,6.726,1.86574,0.09931995,0.718,0,0.2,0.04,0.04,0,0,0,0,0,0,0,0,0,0,0,0,0,0,0.002,0,0,0,5,0.747481103,0.723217493,0.718240807,0.718013346,0.718000202,21.926,36,7.40448,41,5,26,59.018,31,6.731288,78,47,55,47.2256772,82.09538,16.09708506,92.90638,10.811,55.845,1950.09354,1392.23,223.1551008,2750,1357.77,1811,9.126,9,1.947016,14,5,8,3.6,3,0.688,5,2,4,122.84,80,16.4832,164,84,132,1.86574,0.44,0.07258184,2.04,1.6,1.83,1.958,1,0.080472,2,1,2,0.28,2,0.4256,2,0,0,4.488,10,2.19328,10,0,6,0,0,0,0,0,0,6.726,8,1.84656,11,3,8,0.042,1,0.080472,1,0,0,1.16,5,1.7632,5,0,0,3.112,6,1.506208,6,0,4,0,0,0,0,0,0,4.314,6,0.48928,7,1,4,10.70558,13.2675,1.413232,20.44,7.1725,10.73,0.33572,1.524,0.5102944,1.524,0,0,1.51545589,2.1106628,0.854717122,2.1106628,0,2.1106628,216.312,63,20.1248,229,166,229,0.291109129,0.041629497,0.667261374,0,0,0.04724739,0.004890302
162,[30],"[29] L. Dou, H. Liu, L. Hou, L. Xue, W. Yang, Y. Zhao, C. Chang, B. Shen, Effects of Cu substitution for Fe on the glass-forming ability and soft magnetic properties for Fe-based bulk metallic glasses, J. Magn. Magn. Mater. 358–359 (2014) 23–26. https://doi.org/10.1016/j.jmmm.2014.01.014.",Fe71.6Cu0.4B20Si4Nb4 ,1.5,1471.9,1839.62,300,none,31532,20.04890129,-26575.7,-0.840681272,0.73603,M3B4_D7B,14.877,M3B4_D7B,0.117676,0.176915583,6.732,1.86588,0.099318808,0.716,0,0.2,0.04,0.04,0,0,0,0,0,0,0,0,0,0,0,0,0,0,0.004,0,0,0,5,0.74556824,0.721246401,0.716243506,0.716013571,0.716000207,21.932,36,7.40736,41,5,26,59.036,31,6.742432,78,47,55,47.2410792,82.09538,16.10447802,92.90638,10.811,55.845,1949.18708,1392.23,223.5902016,2750,1357.77,1811,9.132,9,1.951584,14,5,8,3.6,3,0.688,5,2,4,122.84,80,16.4832,164,84,132,1.86588,0.44,0.07265056,2.04,1.6,1.83,1.956,1,0.084128,2,1,2,0.28,2,0.4256,2,0,0,4.496,10,2.19776,10,0,6,0,0,0,0,0,0,6.732,8,1.84992,11,3,8,0.044,1,0.084128,1,0,0,1.16,5,1.7632,5,0,0,3.104,6,1.514752,6,0,4,0,0,0,0,0,0,4.308,6,0.49216,7,1,4,10.70626,13.2675,1.413504,20.44,7.1725,10.73,0.33572,1.524,0.5102944,1.524,0,0,1.511234565,2.1106628,0.858381233,2.1106628,0,2.1106628,216.304,63,20.1216,229,166,229,0.290552585,0.041592395,0.667855021,0,0,0.04724739,0.004890199
163,[30],"[29] L. Dou, H. Liu, L. Hou, L. Xue, W. Yang, Y. Zhao, C. Chang, B. Shen, Effects of Cu substitution for Fe on the glass-forming ability and soft magnetic properties for Fe-based bulk metallic glasses, J. Magn. Magn. Mater. 358–359 (2014) 23–26. https://doi.org/10.1016/j.jmmm.2014.01.014.",Fe71.4Cu0.6B20Si4Nb4 ,1.5,1470.58,1842.07,300,none,31732.1,20.17408112,-26435.6,-0.850620457,0.74658,M3B4_D7B,14.893,M3B4_D7B,0.117674,0.176910568,6.738,1.86602,0.099317469,0.714,0,0.2,0.04,0.04,0,0,0,0,0,0,0,0,0,0,0,0,0,0,0.006,0,0,0,5,0.743661213,0.719275609,0.714246244,0.714013801,0.714000212,21.938,36,7.41024,41,5,26,59.054,31,6.753432,78,47,55,47.2564812,82.09538,16.11187098,92.90638,10.811,55.845,1948.28062,1392.23,224.0253024,2750,1357.77,1811,9.138,9,1.956104,14,5,8,3.6,3,0.688,5,2,4,122.84,80,16.4832,164,84,132,1.86602,0.44,0.07271816,2.04,1.6,1.83,1.954,1,0.087768,2,1,2,0.28,2,0.4256,2,0,0,4.504,10,2.20224,10,0,6,0,0,0,0,0,0,6.738,8,1.85328,11,3,8,0.046,1,0.087768,1,0,0,1.16,5,1.7632,5,0,0,3.096,6,1.523232,6,0,4,0,0,0,0,0,0,4.302,6,0.49504,7,1,4,10.70694,13.2675,1.413776,20.44,7.1725,10.73,0.33572,1.524,0.5102944,1.524,0,0,1.507013239,2.1106628,0.862011573,2.1106628,0,2.1106628,216.296,63,20.1184,229,166,229,0.289997032,0.041555358,0.668447611,0,0,0.04724739,0.004890077
164,[30],"[29] L. Dou, H. Liu, L. Hou, L. Xue, W. Yang, Y. Zhao, C. Chang, B. Shen, Effects of Cu substitution for Fe on the glass-forming ability and soft magnetic properties for Fe-based bulk metallic glasses, J. Magn. Magn. Mater. 358–359 (2014) 23–26. https://doi.org/10.1016/j.jmmm.2014.01.014.",Fe71.2Cu0.8B20Si4Nb4 ,1,1469.25,1844.52,300,none,31936.2,20.30219693,-26295.9,-0.859874444,0.75721,M3B4_D7B,14.909,M3B4_D7B,0.117672,0.176905552,6.744,1.86616,0.099315932,0.712,0,0.2,0.04,0.04,0,0,0,0,0,0,0,0,0,0,0,0,0,0,0.008,0,0,0,5,0.741760069,0.717305153,0.71224902,0.712014035,0.712000218,21.944,36,7.41312,41,5,26,59.072,31,6.764288,78,47,55,47.2718832,82.09538,16.11926394,92.90638,10.811,55.845,1947.37416,1392.23,224.4604032,2750,1357.77,1811,9.144,9,1.960576,14,5,8,3.6,3,0.688,5,2,4,122.84,80,16.4832,164,84,132,1.86616,0.44,0.07278464,2.04,1.6,1.83,1.952,1,0.091392,2,1,2,0.28,2,0.4256,2,0,0,4.512,10,2.20672,10,0,6,0,0,0,0,0,0,6.744,8,1.85664,11,3,8,0.048,1,0.091392,1,0,0,1.16,5,1.7632,5,0,0,3.088,6,1.531648,6,0,4,0,0,0,0,0,0,4.296,6,0.49792,7,1,4,10.70762,13.2675,1.414048,20.44,7.1725,10.73,0.33572,1.524,0.5102944,1.524,0,0,1.502791914,2.1106628,0.865608142,2.1106628,0,2.1106628,216.288,63,20.1152,229,166,229,0.289442467,0.041518387,0.669039146,0,0,0.04724739,0.004889935
165,[30] ,"[29] L. Dou, H. Liu, L. Hou, L. Xue, W. Yang, Y. Zhao, C. Chang, B. Shen, Effects of Cu substitution for Fe on the glass-forming ability and soft magnetic properties for Fe-based bulk metallic glasses, J. Magn. Magn. Mater. 358–359 (2014) 23–26. https://doi.org/10.1016/j.jmmm.2014.01.014.",Fe71Cu1B20Si4Nb4,1,1467.92,1846.97,300,none,32138,20.42814502,-26156.9,-0.86861747,0.76792,M3B4_D7B,14.925,M3B4_D7B,0.11767,0.176900533,6.75,1.8663,0.099314198,0.71,0,0.2,0.04,0.04,0,0,0,0,0,0,0,0,0,0,0,0,0,0,0.01,0,0,0,5,0.739864853,0.715335067,0.710251835,0.710014274,0.710000223,21.95,36,7.416,41,5,26,59.09,31,6.775,78,47,55,47.2872852,82.09538,16.1266569,92.90638,10.811,55.845,1946.4677,1392.23,224.895504,2750,1357.77,1811,9.15,9,1.965,14,5,8,3.6,3,0.688,5,2,4,122.84,80,16.4832,164,84,132,1.8663,0.44,0.07285,2.04,1.6,1.83,1.95,1,0.095,2,1,2,0.28,2,0.4256,2,0,0,4.52,10,2.2112,10,0,6,0,0,0,0,0,0,6.75,8,1.86,11,3,8,0.05,1,0.095,1,0,0,1.16,5,1.7632,5,0,0,3.08,6,1.54,6,0,4,0,0,0,0,0,0,4.29,6,0.5008,7,1,4,10.7083,13.2675,1.41432,20.44,7.1725,10.73,0.33572,1.524,0.5102944,1.524,0,0,1.498570588,2.1106628,0.869170941,2.1106628,0,2.1106628,216.28,63,20.112,229,166,229,0.288888889,0.041481481,0.66962963,0,0,0.04724739,0.004889773
166,[31],"[30] J. Li, W. Yang, D. Estévez, G. Chen, W. Zhao, Q. Man, Y. Zhao, Z. Zhang, B. Shen, Thermal stability, magnetic and mechanical properties of Fe–Dy–B–Nb bulk metallic glasses with high glass-forming ability, Intermetallics. 46 (2014) 85–90. https://doi.org/10.1016/j.intermet.2013.11.013.",(Fe0.75Dy0.01B0.24)96Nb4 ,0.5,1427.908016,1816.160496,300,none,21087.21152,13.15152789,-25269.56472,-0.748092482,0.77342,M3B4_D7B,13.795,M3B4_D7B,0.1176704,0.191034265,6.68,1.863328,0.121400348,0.72,0,0.2304,0,0.04,0,0,0,0,0,0,0,0,0,0.0096,0,0,0,0,0,0,0,0,4,0.75708409,0.727820783,0.720482613,0.720035336,0.720000811,22.1456,61,7.90069248,66,5,26,58.3664,41,6.28236288,72,31,55,47.9755096,151.689,17.12540602,162.5,10.811,55.845,1971.0752,1065,236.0009318,2750,1685,1811,8.984,10,1.8505728,13,3,8,3.5984,4,0.73654272,6,2,4,122.7968,108,17.87756544,192,84,132,1.863328,0.82,0.081410458,2.04,1.22,1.83,1.96,1,0.0768,2,1,2,0.2304,1,0.35463168,1,0,0,4.48,6,2.1888,6,0,6,0.096,10,0.1901568,10,0,0,6.7664,9,1.87686912,12,3,8,0.04,1,0.0768,1,0,0,1.152,5,1.7731584,5,0,0,3.12,6,1.4976,6,0,4,0.0384,4,0.07606272,4,0,0,4.3504,3,0.51130368,7,4,4,10.405248,24.0675,1.489650278,31.24,7.1725,10.73,0.3511296,1.524,0.54045868,1.524,0,0,1.519677216,2.1106628,0.851019241,2.1106628,0,2.1106628,214.1488,63,22.573824,229,166,229,0.289666588,0.034050603,0.662095058,0.014187751,0,0.154730696,0.007205035
167,[31],"[30] J. Li, W. Yang, D. Estévez, G. Chen, W. Zhao, Q. Man, Y. Zhao, Z. Zhang, B. Shen, Thermal stability, magnetic and mechanical properties of Fe–Dy–B–Nb bulk metallic glasses with high glass-forming ability, Intermetallics. 46 (2014) 85–90. https://doi.org/10.1016/j.intermet.2013.11.013.",(Fe0.74Dy0.02B0.24)96Nb4  ,2.5,1426.206032,1815.55992,300,none,21156.35936,13.19931649,-25280.96772,-0.785767656,0.77771,M3B4_D7B,13.795,M3B4_D7B,0.1181408,0.196305673,6.632,1.857472,0.136624482,0.7104,0,0.2304,0,0.04,0,0,0,0,0,0,0,0,0,0.0192,0,0,0,0,0,0,0,0,4,0.748145013,0.718434051,0.710909188,0.7104383,0.710400915,22.5296,61,8.07763968,66,5,26,58.136,41,6.3885312,72,31,55,48.9993976,151.689,17.59721361,162.5,10.811,55.845,1969.8656,1065,236.6550835,2750,1685,1811,8.936,10,1.8726912,13,3,8,3.6176,4,0.74539008,6,2,4,123.3728,108,18.14298624,192,84,132,1.857472,0.82,0.084108902,2.04,1.22,1.83,1.96,1,0.0768,2,1,2,0.2304,1,0.35463168,1,0,0,4.4224,6,2.24145408,6,0,6,0.192,10,0.3766272,10,0,0,6.8048,9,1.89763584,12,3,8,0.04,1,0.0768,1,0,0,1.152,5,1.7731584,5,0,0,3.0816,6,1.53833472,6,0,4,0.0768,4,0.15065088,4,0,0,4.3504,3,0.51130368,7,4,4,10.602144,24.0675,1.580379955,31.24,7.1725,10.73,0.3511296,1.524,0.54045868,1.524,0,0,1.499414853,2.1106628,0.868461083,2.1106628,0,2.1106628,213.8128,63,22.79294976,229,166,229,0.288031977,0.033858453,0.649894192,0.028215377,0,0.154730696,0.009053381
168,[31],"[30] J. Li, W. Yang, D. Estévez, G. Chen, W. Zhao, Q. Man, Y. Zhao, Z. Zhang, B. Shen, Thermal stability, magnetic and mechanical properties of Fe–Dy–B–Nb bulk metallic glasses with high glass-forming ability, Intermetallics. 46 (2014) 85–90. https://doi.org/10.1016/j.intermet.2013.11.013.",(Fe0.73Dy0.03B0.24)96Nb4 ,3.5,1424.504048,1814.503344,300,none,21219.40352,13.24616483,-25299.6215,-0.818289914,0.78202,M3B4_D7B,13.795,M3B4_D7B,0.1186112,0.201277949,6.584,1.851616,0.150086204,0.7008,0,0.2304,0,0.04,0,0,0,0,0,0,0,0,0,0.0288,0,0,0,0,0,0,0,0,4,0.739347171,0.709062986,0.701337627,0.700841557,0.700801034,22.9136,61,8.25458688,66,5,26,57.9056,41,6.49469952,72,31,55,50.0232856,151.689,18.0690212,162.5,10.811,55.845,1968.656,1065,237.3092352,2750,1685,1811,8.888,10,1.8948096,13,3,8,3.6368,4,0.75423744,6,2,4,123.9488,108,18.40840704,192,84,132,1.851616,0.82,0.086807347,2.04,1.22,1.83,1.96,1,0.0768,2,1,2,0.2304,1,0.35463168,1,0,0,4.3648,6,2.29189632,6,0,6,0.288,10,0.5594112,10,0,0,6.8432,9,1.91840256,12,3,8,0.04,1,0.0768,1,0,0,1.152,5,1.7731584,5,0,0,3.0432,6,1.57759488,6,0,4,0.1152,4,0.22376448,4,0,0,4.3504,3,0.51130368,7,4,4,10.79904,24.0675,1.767876096,31.24,7.1725,10.73,0.3511296,1.524,0.54045868,1.524,0,0,1.47915249,2.1106628,0.88512485,2.1106628,0,2.1106628,213.4768,63,22.99917312,229,166,229,0.286415712,0.033668459,0.637830255,0.042085574,0,0.154730696,0.010868981
169,[31],"[30] J. Li, W. Yang, D. Estévez, G. Chen, W. Zhao, Q. Man, Y. Zhao, Z. Zhang, B. Shen, Thermal stability, magnetic and mechanical properties of Fe–Dy–B–Nb bulk metallic glasses with high glass-forming ability, Intermetallics. 46 (2014) 85–90. https://doi.org/10.1016/j.intermet.2013.11.013.",(Fe0.72Dy0.04B0.24)96Nb4 ,4.5,1422.802064,1812.951984,300,none,21275.28032,13.29031692,-25325.23843,-0.847418599,0.78633,M3B4_D7B,13.795,M3B4_D7B,0.1190816,0.205976022,6.536,1.84576,0.162224851,0.6912,0,0.2304,0,0.04,0,0,0,0,0,0,0,0,0,0.0384,0,0,0,0,0,0,0,0,4,0.730695669,0.699712233,0.691768117,0.691245141,0.691201171,23.2976,61,8.43153408,66,5,26,57.6752,41,6.60086784,72,31,55,51.0471736,151.689,18.54082879,162.5,10.811,55.845,1967.4464,1065,237.9633869,2750,1685,1811,8.84,10,1.916928,13,3,8,3.656,4,0.7630848,6,2,4,124.5248,108,18.67382784,192,84,132,1.84576,0.82,0.089505792,2.04,1.22,1.83,1.96,1,0.0768,2,1,2,0.2304,1,0.35463168,1,0,0,4.3072,6,2.34012672,6,0,6,0.384,10,0.7385088,10,0,0,6.8816,9,1.93916928,12,3,8,0.04,1,0.0768,1,0,0,1.152,5,1.7731584,5,0,0,3.0048,6,1.61538048,6,0,4,0.1536,4,0.29540352,4,0,0,4.3504,3,0.51130368,7,4,4,10.995936,24.0675,2.129469235,31.24,7.1725,10.73,0.3511296,1.524,0.54045868,1.524,0,0,1.458890127,2.1106628,0.901010543,2.1106628,0,2.1106628,213.1408,63,23.19249408,229,166,229,0.284817484,0.033480586,0.625900953,0.055800977,0,0.154730696,0.012651835
170,[31],"[30] J. Li, W. Yang, D. Estévez, G. Chen, W. Zhao, Q. Man, Y. Zhao, Z. Zhang, B. Shen, Thermal stability, magnetic and mechanical properties of Fe–Dy–B–Nb bulk metallic glasses with high glass-forming ability, Intermetallics. 46 (2014) 85–90. https://doi.org/10.1016/j.intermet.2013.11.013.",(Fe0.75Dy0.05B0.24)96Nb4 ,5.5,1421.10008,1810.87176,300,none,21323.0912,13.33027462,-25357.5288,-0.8739883,0.79066,M3B4_D7B,13.795,M3B4_D7B,0.119552,0.210421384,6.488,1.839904,0.173318639,0.6816,0,0.2304,0,0.04,0,0,0,0,0,0,0,0,0,0.048,0,0,0,0,0,0,0,0,4,0.722195763,0.690386907,0.682200893,0.681649093,0.681601328,23.6816,61,8.60848128,66,5,26,57.4448,41,6.70703616,72,31,55,52.0710616,151.689,19.01263639,162.5,10.811,55.845,1966.2368,1065,238.6175386,2750,1685,1811,8.792,10,1.9390464,13,3,8,3.6752,4,0.77193216,6,2,4,125.1008,108,18.93924864,192,84,132,1.839904,0.82,0.092204237,2.04,1.22,1.83,1.96,1,0.0768,2,1,2,0.2304,1,0.35463168,1,0,0,4.2496,6,2.38614528,6,0,6,0.48,10,0.91392,10,0,0,6.92,9,1.959936,12,3,8,0.04,1,0.0768,1,0,0,1.152,5,1.7731584,5,0,0,2.9664,6,1.65169152,6,0,4,0.192,4,0.365568,4,0,0,4.3504,3,0.51130368,7,4,4,11.192832,24.0675,2.483501568,31.24,7.1725,10.73,0.3511296,1.524,0.54045868,1.524,0,0,1.438627764,2.1106628,0.91611816,2.1106628,0,2.1106628,212.8048,63,23.37291264,229,166,229,0.283236994,0.033294798,0.614104046,0.069364162,0,0.154730696,0.014401943
171,[31],"[30] J. Li, W. Yang, D. Estévez, G. Chen, W. Zhao, Q. Man, Y. Zhao, Z. Zhang, B. Shen, Thermal stability, magnetic and mechanical properties of Fe–Dy–B–Nb bulk metallic glasses with high glass-forming ability, Intermetallics. 46 (2014) 85–90. https://doi.org/10.1016/j.intermet.2013.11.013.",(Fe0.70Dy0.06B0.24)96Nb4 ,4.5,1419.398096,1808.23416,300,none,21362.24864,13.36479565,-25396.20374,-0.898489776,0.79499,M3B4_D7B,13.795,M3B4_D7B,0.1200224,0.214632732,6.44,1.834048,0.183557113,0.672,0,0.2304,0,0.04,0,0,0,0,0,0,0,0,0,0.0576,0,0,0,0,0,0,0,0,4,0.71385287,0.681092636,0.672636261,0.672053455,0.672001508,24.0656,61,8.78542848,66,5,26,57.2144,41,6.81320448,72,31,55,53.0949496,151.689,19.48444398,162.5,10.811,55.845,1965.0272,1065,239.2716902,2750,1685,1811,8.744,10,1.9611648,13,3,8,3.6944,4,0.78077952,6,2,4,125.6768,108,19.20466944,192,84,132,1.834048,0.82,0.094902682,2.04,1.22,1.83,1.96,1,0.0768,2,1,2,0.2304,1,0.35463168,1,0,0,4.192,6,2.429952,6,0,6,0.576,10,1.0856448,10,0,0,6.9584,9,1.98070272,12,3,8,0.04,1,0.0768,1,0,0,1.152,5,1.7731584,5,0,0,2.928,6,1.686528,6,0,4,0.2304,4,0.43425792,4,0,0,4.3504,3,0.51130368,7,4,4,11.389728,24.0675,2.829973094,31.24,7.1725,10.73,0.3511296,1.524,0.54045868,1.524,0,0,1.418365402,2.1106628,0.930447703,2.1106628,0,2.1106628,212.4688,63,23.5404288,229,166,229,0.281673948,0.03311106,0.602437342,0.08277765,0,0.154730696,0.016119306
172,[31],"[30] J. Li, W. Yang, D. Estévez, G. Chen, W. Zhao, Q. Man, Y. Zhao, Z. Zhang, B. Shen, Thermal stability, magnetic and mechanical properties of Fe–Dy–B–Nb bulk metallic glasses with high glass-forming ability, Intermetallics. 46 (2014) 85–90. https://doi.org/10.1016/j.intermet.2013.11.013.",(Fe0.69Dy0.07B0.24)96Nb4,3,1417.696112,1805.09064,300,none,21395.61344,13.39468792,-25440.9744,-0.921246613,0.79933,M3B4_D7B,13.795,M3B4_D7B,0.1204928,0.218626462,6.392,1.828192,0.193076387,0.6624,0,0.2304,0,0.04,0,0,0,0,0,0,0,0,0,0.0672,0,0,0,0,0,0,0,0,4,0.705672559,0.671835609,0.663074622,0.66245828,0.662401717,24.4496,61,8.96237568,66,5,26,56.984,41,6.9193728,72,31,55,54.1188376,151.689,19.95625157,162.5,10.811,55.845,1963.8176,1065,239.9258419,2750,1685,1811,8.696,10,1.9832832,13,3,8,3.7136,4,0.78962688,6,2,4,126.2528,108,19.47009024,192,84,132,1.828192,0.82,0.099996365,2.04,1.22,1.83,1.96,1,0.0768,2,1,2,0.2304,1,0.35463168,1,0,0,4.1344,6,2.47154688,6,0,6,0.672,10,1.2536832,10,0,0,6.9968,9,2.00146944,12,3,8,0.04,1,0.0768,1,0,0,1.152,5,1.7731584,5,0,0,2.8896,6,1.71988992,6,0,4,0.2688,4,0.50147328,4,0,0,4.3504,3,0.51130368,7,4,4,11.586624,24.0675,3.168883814,31.24,7.1725,10.73,0.3511296,1.524,0.54045868,1.524,0,0,1.398103039,2.1106628,0.943999172,2.1106628,0,2.1106628,212.1328,63,23.69504256,229,166,229,0.280128059,0.032929339,0.590898697,0.096043906,0,0.154730696,0.017803922
173,[32],"[31] M. Xu, Q.J. Wang, Ferromagnetic Characteristics of Bulk Fe63Co7Nb4Zr6B19Si1 Metallic Glass, Adv. Mater. Res. 873 (2013) 63–66.https://doi.org/10.4028/www.scientific.net/AMR.873.63.",Fe63Co7Nb4Zr6B19Si1,2,1501.56,2782.69,300,none,73966.2,36.5207257,-29554.6,-1.136380849,2.3094,MB2_C32,20.491,MB2_C32,0.12076,0.184480337,6.72,1.8349,0.160296569,0.63,0.07,0.19,0.01,0.04,0,0,0.06,0,0,0,0,0,0,0,0,0,0,0,0,0,0,0,6,0.665732679,0.636222869,0.630317298,0.630020447,0.630000392,23.4,36,7.18,41,5,26,57.69,34,5.8874,78,44,55,50.83231385,82.09538,15.66303554,92.90638,10.811,55.845,1965.36,1063,227.6912,2750,1687,1811,8.72,10,1.7712,14,4,8,3.71,3,0.664,5,2,4,126.11,91,16.3194,175,84,132,1.8349,0.71,0.085554,2.04,1.33,1.83,1.96,1,0.0768,2,1,2,0.21,2,0.336,2,0,0,4.55,7,2.17,7,0,6,0,0,0,0,0,0,6.72,6,1.932,9,3,8,0.04,1,0.0768,1,0,0,0.99,5,1.584,5,0,0,3.45,8,1.443,8,0,4,0,0,0,0,0,0,4.48,5,0.8216,8,3,4,11.163125,16.0225,2.1907125,23.195,7.1725,10.73,0.29729,1.524,0.475664,1.524,0,0,1.438110548,2.1106628,0.862866329,2.1106628,0,2.1106628,212.46,63,22.4544,229,166,229,0.291666667,0.03125,0.677083333,0,0,0.118407193,0.01246282
174,[33],"[32] K. Xu, H. Ling, Q. Li, J. Li, K. Yao, S. Guo, Effects of Co substitution for Fe on the glass forming ability and properties of Fe80P13C7 bulk metallic glasses, Intermetallics. 51 (2014) 53–58. https://doi.org/10.1016/j.intermet.2014.03.003.",Fe80P13C7,2,1448.7043,1645.7216,1627,FCC_L12,18644.026,11.92868366,-9932.806,-0.629891751,0.15432,FCC_L12#1,0.03663,FCC_L12#1,0.12079,0.126101001,7.33,1.9272,0.209017128,0.8,0,0,0,0,0,0,0,0,0,0.13,0.07,0,0,0,0,0,0,0,0,0,0,0,3,0.81351091,0.801320735,0.800018949,0.800000346,0.800000001,23.17,20,4.528,26,6,26,60.18,28,8.288,83,55,55,49.54333806,43.8343,10.0826591,55.845,12.0107,55.845,1757.659,3505.7,374.49334,3823,317.3,1811,9.33,7,2.128,15,8,8,3.73,2,0.432,4,2,4,124.83,56,11.472,132,76,132,1.9272,0.72,0.15552,2.55,1.83,1.83,2,0,0,2,2,2,0.53,3,0.848,3,0,0,4.8,6,1.92,6,0,6,0,0,0,0,0,0,7.33,4,1.072,8,4,8,0,0,0,0,0,0,0.67,4,1.072,4,0,0,3.2,4,1.28,4,0,4,0,0,0,0,0,0,3.87,1,0.2262,4,3,4,11.91293095,16.9302381,2.770899857,22.5702381,5.64,10.73,0.52597,4.496,0.841552,4.496,0,0,1.68853024,2.1106628,0.675412096,2.1106628,0,2.1106628,197.04,227,51.136,229,2,229,0.272851296,0.072305593,0.654843111,0,0,0.121553261,0.020825389
175,[33],"[32] K. Xu, H. Ling, Q. Li, J. Li, K. Yao, S. Guo, Effects of Co substitution for Fe on the glass forming ability and properties of Fe80P13C7 bulk metallic glasses, Intermetallics. 51 (2014) 53–58. https://doi.org/10.1016/j.intermet.2014.03.003.",Fe75Co5P13C7,2.3,1422.3243,1634.3716,1611,FCC_L12,19027.826,12.29316595,-10449.396,-0.816925078,0.16848,FCC_L12#1,0.039991,FCC_L12#1,0.12079,0.126101001,7.38,1.9297,0.208136758,0.75,0.05,0,0,0,0,0,0,0,0,0.13,0.07,0,0,0,0,0,0,0,0,0,0,0,4,0.76602872,0.751575945,0.750024728,0.750000511,0.750000002,23.22,21,4.548,27,6,26,60.33,28,8.228,83,55,55,49.69774781,46.922495,10.144423,58.933195,12.0107,55.845,1755.509,3505.7,373.93434,3823,317.3,1811,9.38,7,2.108,15,8,8,3.73,2,0.432,4,2,4,124.53,56,11.352,132,76,132,1.9297,0.72,0.15452,2.55,1.83,1.83,2,0,0,2,2,2,0.53,3,0.848,3,0,0,4.85,7,1.94,7,0,6,0,0,0,0,0,0,7.38,5,1.092,9,4,8,0,0,0,0,0,0,0.67,4,1.072,4,0,0,3.15,4,1.275,4,0,4,0,0,0,0,0,0,3.82,1,0.2952,4,3,4,11.88868095,16.9302381,2.777204857,22.5702381,5.64,10.73,0.52597,4.496,0.841552,4.496,0,0,1.66042066,2.1106628,0.67536321,2.1106628,0,2.1106628,195.29,227,50.565,229,2,229,0.27100271,0.071815718,0.657181572,0,0,0.121553261,0.020658628
176,[33],"[32] K. Xu, H. Ling, Q. Li, J. Li, K. Yao, S. Guo, Effects of Co substitution for Fe on the glass forming ability and properties of Fe80P13C7 bulk metallic glasses, Intermetallics. 51 (2014) 53–58. https://doi.org/10.1016/j.intermet.2014.03.003.",Fe70Co10P13C7,2.5,1400.4443,1624.3316,1597,FCC_L12,19307.626,12.58061184,-10905.526,-0.93130788,0.18033,FCC_L12#1,0.042931,FCC_L12#1,0.12079,0.126101001,7.43,1.9322,0.207222489,0.7,0.1,0,0,0,0,0,0,0,0,0.13,0.07,0,0,0,0,0,0,0,0,0,0,0,4,0.722357252,0.702399926,0.700040653,0.700000893,0.700000004,23.27,21,4.568,27,6,26,60.48,28,8.168,83,55,55,49.85215756,46.922495,10.2061869,58.933195,12.0107,55.845,1753.359,3505.7,373.37534,3823,317.3,1811,9.43,7,2.088,15,8,8,3.73,2,0.432,4,2,4,124.23,56,11.232,132,76,132,1.9322,0.72,0.15352,2.55,1.83,1.83,2,0,0,2,2,2,0.53,3,0.848,3,0,0,4.9,7,1.96,7,0,6,0,0,0,0,0,0,7.43,5,1.112,9,4,8,0,0,0,0,0,0,0.67,4,1.072,4,0,0,3.1,4,1.26,4,0,4,0,0,0,0,0,0,3.77,1,0.3542,4,3,4,11.86443095,16.9302381,2.783509857,22.5702381,5.64,10.73,0.52597,4.496,0.841552,4.496,0,0,1.63231108,2.1106628,0.669692408,2.1106628,0,2.1106628,193.54,227,49.8004,229,2,229,0.269179004,0.071332436,0.65948856,0,0,0.121553261,0.020485619
177,[33],"[32] K. Xu, H. Ling, Q. Li, J. Li, K. Yao, S. Guo, Effects of Co substitution for Fe on the glass forming ability and properties of Fe80P13C7 bulk metallic glasses, Intermetallics. 51 (2014) 53–58. https://doi.org/10.1016/j.intermet.2014.03.003.",Fe65Co15P13C7,2,1382.7243,1615.5816,1585,FCC_L12,19497.526,12.79754573,-11301.166,-1.015953803,0.18981,FCC_L12#1,0.045394,FCC_L12#1,0.12079,0.126101001,7.48,1.9347,0.206273871,0.65,0.15,0,0,0,0,0,0,0,0,0.13,0.07,0,0,0,0,0,0,0,0,0,0,0,4,0.683227634,0.654633558,0.650128513,0.65000444,0.650000035,23.32,21,4.588,27,6,26,60.63,28,8.108,83,55,55,50.00656731,46.922495,10.2679508,58.933195,12.0107,55.845,1751.209,3505.7,372.81634,3823,317.3,1811,9.48,7,2.068,15,8,8,3.73,2,0.432,4,2,4,123.93,56,11.112,132,76,132,1.9347,0.72,0.15252,2.55,1.83,1.83,2,0,0,2,2,2,0.53,3,0.848,3,0,0,4.95,7,1.98,7,0,6,0,0,0,0,0,0,7.48,5,1.132,9,4,8,0,0,0,0,0,0,0.67,4,1.072,4,0,0,3.05,4,1.235,4,0,4,0,0,0,0,0,0,3.72,1,0.4032,4,3,4,11.84018095,16.9302381,2.789814857,22.5702381,5.64,10.73,0.52597,4.496,0.841552,4.496,0,0,1.6042015,2.1106628,0.65839969,2.1106628,0,2.1106628,191.79,227,49.3454,229,2,229,0.267379679,0.070855615,0.661764706,0,0,0.121553261,0.020306362
178,[33],"[32] K. Xu, H. Ling, Q. Li, J. Li, K. Yao, S. Guo, Effects of Co substitution for Fe on the glass forming ability and properties of Fe80P13C7 bulk metallic glasses, Intermetallics. 51 (2014) 53–58. https://doi.org/10.1016/j.intermet.2014.03.003.",Fe60Co20P13C7,1.8,1369.5843,1608.0816,1576,FCC_L12,19574.726,12.92531426,-11636.276,-1.079759867,0.19629,FCC_L12#1,0.046681,FCC_L12#1,0.12079,0.126101001,7.53,1.9372,0.205290428,0.6,0.2,0,0,0,0,0,0,0,0,0.13,0.07,0,0,0,0,0,0,0,0,0,0,0,4,0.649461315,0.609604689,0.6005527,0.600041131,0.60000103,23.37,21,4.608,27,6,26,60.78,28,8.048,83,55,55,50.16097706,46.922495,10.3297147,58.933195,12.0107,55.845,1749.059,3505.7,372.25734,3823,317.3,1811,9.53,7,2.048,15,8,8,3.73,2,0.432,4,2,4,123.63,56,10.992,132,76,132,1.9372,0.72,0.15152,2.55,1.83,1.83,2,0,0,2,2,2,0.53,3,0.848,3,0,0,5,7,2,7,0,6,0,0,0,0,0,0,7.53,5,1.152,9,4,8,0,0,0,0,0,0,0.67,4,1.072,4,0,0,3,4,1.2,4,0,4,0,0,0,0,0,0,3.67,1,0.4422,4,3,4,11.81593095,16.9302381,2.796119857,22.5702381,5.64,10.73,0.52597,4.496,0.841552,4.496,0,0,1.57609192,2.1106628,0.641485056,2.1106628,0,2.1106628,190.04,227,48.8904,229,2,229,0.26560425,0.070385126,0.664010624,0,0,0.121553261,0.020120857
179,[34],"[33] Z. Li, A. Wang, C. Chang, Y. Wang, B. Dong, S. Zhou, FeSiBPNbCu alloys with high glass-forming ability and good soft magnetic properties, Intermetallics. 54 (2014) 225–231. https://doi.org/10.1016/j.intermet.2014.06.010.",(Fe0.76Si0.09B0.1P0.05)98.25Nb1Cu0.75,2.5,1459.042574,1537.456007,850.174,BCC_B2,17914.48816,12.02326293,-22878.87231,-0.891350179,0.059392,BCC_B2#1,2.532,M3B4_D7B,0.11958646,0.139013208,7.00022,1.8727527,0.099362567,0.7467,0,0.09825,0.08843,0.01,0,0,0,0,0,0.04913,0,0,0,0,0,0,0,0,0.0075,0,0,0,6,0.759994916,0.747743206,0.746702086,0.746692641,0.746692533,22.50769492,36,5.682582254,41,5,26,60.06722933,36,7.828666578,83,47,55,48.17216102,82.09538,12.58378386,92.90638,10.811,55.845,1785.40048,2432.7,168.0714385,2750,317.3,1811,9.358226418,10,2.115518705,15,5,8,3.675943241,3,0.515283198,5,2,4,124.5187948,80,12.07415327,164,84,132,1.872733973,0.59,0.069272901,2.19,1.6,1.83,1.982500175,1,0.034387162,2,1,2,0.422495775,3,0.645736085,3,0,0,4.595154048,10,2.179047843,10,0,6,0,0,0,0,0,0,7.000149999,8,1.553158211,11,3,8,0.017499825,1,0.034387162,1,0,0,0.992350076,5,1.51669269,5,0,0,3.046769532,6,1.482604164,6,0,4,0,0,0,0,0,0,4.056619434,6,0.24423945,7,1,4,11.89788014,15.3977381,2.685040757,22.5702381,7.1725,10.73,0.297922661,1.625,0.455340441,1.625,0,0,1.576016153,2.1106628,0.798433319,2.1106628,0,2.1106628,211.4510555,227,29.511498,229,2,229,0.283208242,0.060355246,0.656436512,0,0,0.083345821,0.004879211
180,[34],"[33] Z. Li, A. Wang, C. Chang, Y. Wang, B. Dong, S. Zhou, FeSiBPNbCu alloys with high glass-forming ability and good soft magnetic properties, Intermetallics. 54 (2014) 225–231. https://doi.org/10.1016/j.intermet.2014.06.010.",(Fe0.76Si0.09B0.1P0.05)98.5Nb1Cu0.5,2.5,1460.033668,1537.00063,847.15,BCC_B2,17815.12548,11.95452246,-23081.71612,-0.880682469,0.058115,BCC_B2#1,2.5529,M3B4_D7B,0.1195661,0.139173433,6.99015,1.8726705,0.099467399,0.7486,0,0.0985,0.08865,0.01,0,0,0,0,0,0.04925,0,0,0,0,0,0,0,0,0.005,0,0,0,6,0.761914428,0.749653082,0.748609576,0.748600109,0.7486,22.49095,36,5.68902116,41,5,26,60.05745,36,7.83316314,83,47,55,48.13248165,82.09538,12.59679562,92.90638,10.811,55.845,1786.461025,2432.7,166.6337109,2750,317.3,1811,9.35415,10,2.11451638,15,5,8,3.6751,3,0.51618728,5,2,4,124.4991,80,12.09537448,164,84,132,1.8726705,0.59,0.069339683,2.19,1.6,1.83,1.985,1,0.02955,2,1,2,0.42355,3,0.64684556,3,0,0,4.5816,10,2.17781248,10,0,6,0,0,0,0,0,0,6.99015,8,1.55204592,11,3,8,0.015,1,0.02955,1,0,0,0.99485,5,1.51933492,5,0,0,3.0544,6,1.47466432,6,0,4,0,0,0,0,0,0,4.06425,6,0.24305775,7,1,4,11.89970948,15.3977381,2.690846389,22.5702381,7.1725,10.73,0.2986717,1.625,0.45613142,1.625,0,0,1.580042172,2.1106628,0.794445204,2.1106628,0,2.1106628,211.41745,227,29.57485647,229,2,229,0.283971016,0.060592405,0.655436579,0,0,0.083345821,0.00488949
181,[34],"[33] Z. Li, A. Wang, C. Chang, Y. Wang, B. Dong, S. Zhou, FeSiBPNbCu alloys with high glass-forming ability and good soft magnetic properties, Intermetallics. 54 (2014) 225–231. https://doi.org/10.1016/j.intermet.2014.06.010.",(Fe0.76Si0.09B0.1P0.05)98Nb1Cu1,1,1458.04639,1537.89375,853.249,BCC_B2,18012.0101,12.09084746,-22675.95595,-0.901127643,0.060661,BCC_B2#1,2.5109,M3B4_D7B,0.1196048,0.138853314,7.0102,1.872794,0.099252474,0.7448,0,0.098,0.0882,0.01,0,0,0,0,0,0.049,0,0,0,0,0,0,0,0,0.01,0,0,0,6,0.758097144,0.745848271,0.744809527,0.744800108,0.7448,22.5246,36,5.67597184,41,5,26,60.0766,36,7.82363536,83,47,55,48.21221324,82.09538,12.57035823,92.90638,10.811,55.845,1784.3556,2432.7,169.4766886,2750,317.3,1811,9.3622,10,2.11637712,15,5,8,3.6768,3,0.51436672,5,2,4,124.5388,80,12.05265152,164,84,132,1.872794,0.59,0.069201822,2.19,1.6,1.83,1.98,1,0.0392,2,1,2,0.4214,3,0.64457344,3,0,0,4.6088,10,2.18015552,10,0,6,0,0,0,0,0,0,7.0102,8,1.55420208,11,3,8,0.02,1,0.0392,1,0,0,0.9898,5,1.51399808,5,0,0,3.0392,6,1.49042368,6,0,4,0,0,0,0,0,0,4.049,6,0.245416,7,1,4,11.89585867,15.3977381,2.678958542,22.5702381,7.1725,10.73,0.2971556,1.625,0.454529206,1.625,0,0,1.572021653,2.1106628,0.802359852,2.1106628,0,2.1106628,211.4866,227,29.4450604,229,2,229,0.282445579,0.060112408,0.657442013,0,0,0.083345821,0.004868527
182,[34],"[33] Z. Li, A. Wang, C. Chang, Y. Wang, B. Dong, S. Zhou, FeSiBPNbCu alloys with high glass-forming ability and good soft magnetic properties, Intermetallics. 54 (2014) 225–231. https://doi.org/10.1016/j.intermet.2014.06.010.",Fe61.5Co10B13.5Si10Nb4Cu1,1.5,1377.41,1772.81,583,BCC_B2,31276.8,20.71801178,-28584.9,-1.204630423,0.90693,M3B4_D7B,6.1456,M3B4_D7B,0.11936,0.155258088,6.935,1.86185,0.088566797,0.615,0.1,0.135,0.1,0.04,0,0,0,0,0,0,0,0,0,0,0,0,0,0,0.01,0,0,0,6,0.646645189,0.618962669,0.615090768,0.615002686,0.615000018,22.695,36,6.51665,41,5,26,59.665,31,7.08415,78,47,55,48.8577447,82.09538,14.42707001,92.90638,10.811,55.845,1899.8227,1392.23,189.022055,2750,1357.77,1811,9.285,9,1.98035,14,5,8,3.67,3,0.5849,5,2,4,124.1,80,13.447,164,84,132,1.86185,0.44,0.0601235,2.04,1.6,1.83,1.95,1,0.095,2,1,2,0.335,2,0.51255,2,0,0,4.65,10,2.2375,10,0,6,0,0,0,0,0,0,6.935,8,1.80425,11,3,8,0.05,1,0.095,1,0,0,1.075,5,1.64475,5,0,0,3,6,1.47,6,0,4,0,0,0,0,0,0,4.125,6,0.46625,7,1,4,11.4736375,13.2675,2.3297815,20.44,7.1725,10.73,0.28304,1.524,0.4330512,1.524,0,0,1.452904742,2.1106628,0.828155703,2.1106628,0,2.1106628,216.755,63,18.25485,229,166,229,0.281182408,0.048305696,0.670511896,0,0,0.04724739,0.003890481
183,[34],"[33] Z. Li, A. Wang, C. Chang, Y. Wang, B. Dong, S. Zhou, FeSiBPNbCu alloys with high glass-forming ability and good soft magnetic properties, Intermetallics. 54 (2014) 225–231. https://doi.org/10.1016/j.intermet.2014.06.010.",(Fe0.76Si0.096B0.084P0.06)99.9Cu0.1,2.5,1464.106053,1560.791766,954.7153,BCC_B2,17916.88645,11.93033199,-22837.58847,-0.817503941,0.071706,BCC_B2#1,0.69328,M2B_C16,0.11963128,0.132586483,7.01998,1.8759846,0.09914294,0.75924,0,0.08392,0.0959,0,0,0,0,0,0,0.05994,0,0,0,0,0,0,0,0,1.00E-03,0,0,0,5,0.772190752,0.760215041,0.759247853,0.75924008,0.75924,22.43054,24,5.433292541,29,5,26,60.31966,28,8.077797317,83,55,55,47.92052966,52.735,12.06440066,63.546,10.811,55.845,1754.187832,2030.7,185.9335751,2348,317.3,1811,9.41758,7,2.152566878,15,8,8,3.67632,2,0.492148966,4,2,4,124.45944,48,11.46527067,132,84,132,1.8759846,0.36,0.069826695,2.19,1.83,1.83,1.999,1,0.001998,2,1,2,0.45554,3,0.692639459,3,0,0,4.56544,10,2.189219789,10,0,6,0,0,0,0,0,0,7.01998,8,1.49610081,11,3,8,0.001,1,0.001998,1,0,0,0.98302,5,1.49466225,5,0,0,3.03696,4,1.462356979,4,0,4,0,0,0,0,0,0,4.02098,4,0.164318717,5,1,4,12.07268747,15.3977381,2.863296912,22.5702381,7.1725,10.73,0.29942728,1.625,0.455273191,1.625,0,0,1.602499624,2.1106628,0.771635619,2.1106628,0,2.1106628,209.91086,227,32.29435264,229,2,229,0.284758646,0.064891923,0.650349431,0,0,0.031880743,0.00485667
184,[34],"[33] Z. Li, A. Wang, C. Chang, Y. Wang, B. Dong, S. Zhou, FeSiBPNbCu alloys with high glass-forming ability and good soft magnetic properties, Intermetallics. 54 (2014) 225–231. https://doi.org/10.1016/j.intermet.2014.06.010.",Fe75.3C7Si3.3B5P8.7Cu0.7,1,1241.42257,1514.98317,956,FCC_L12,21738.7617,15.8494638,-18172.9251,-0.909298218,0.22091,FCC_L12#1,0.637,BCC_B2#1,0.118629,0.148365856,7.098,1.92502,0.202324985,0.753,0,0.05,0.033,0,0,0,0,0,0,0.087,0.07,0,0,0,0,0,0,0,0.007,0,0,0,6,0.763620325,0.753682957,0.753004365,0.753000037,0.753,22.218,24,5.79064,29,5,26,60.648,28,8.505888,83,55,55,47.49894479,52.735,12.79381791,63.546,10.811,55.845,1841.47349,3505.7,328.0663624,3823,317.3,1811,9.498,7,2.255988,15,8,8,3.64,2,0.5472,4,2,4,122.812,56,13.96576,132,76,132,1.92502,0.72,0.14510172,2.55,1.83,1.83,1.993,1,0.013902,2,1,2,0.517,3,0.78584,3,0,0,4.588,10,2.20224,10,0,6,0,0,0,0,0,0,7.098,8,1.41304,11,3,8,0.007,1,0.013902,1,0,0,0.923,5,1.40296,5,0,0,3.012,4,1.487928,4,0,4,0,0,0,0,0,0,3.942,4,0.205096,5,1,4,11.54873571,16.9302381,2.504564857,22.5702381,5.64,10.73,0.557804,4.496,0.84786208,4.496,0,0,1.589329088,2.1106628,0.78512857,2.1106628,0,2.1106628,203.557,227,40.164598,229,2,229,0.280783319,0.072837419,0.646379262,0,0,0.121553261,0.019494086
185,[34],"[33] Z. Li, A. Wang, C. Chang, Y. Wang, B. Dong, S. Zhou, FeSiBPNbCu alloys with high glass-forming ability and good soft magnetic properties, Intermetallics. 54 (2014) 225–231. https://doi.org/10.1016/j.intermet.2014.06.010.",Fe72.5Si10B12.5Nb4Cu1,0.5,1482.25,1782.45,703,BCC_B2,29017.1,18.52080729,-26429.8,-0.898143564,0.66894,M3B4_D7B,4.869,M3B4_D7B,0.11986,0.150825114,6.885,1.85475,0.086919143,0.725,0,0.125,0.1,0.04,0,0,0,0,0,0,0,0,0,0,0,0,0,0,0.01,0,0,0,5,0.743606079,0.72690896,0.725029402,0.725000568,0.725000002,22.805,36,6.21225,41,5,26,59.195,31,7.05835,78,47,55,48.9992652,82.09538,13.72981934,92.90638,10.811,55.845,1898.7527,1392.23,180.411609,2750,1357.77,1811,9.135,9,1.97655,14,5,8,3.69,3,0.5605,5,2,4,125.18,80,13.131,164,84,132,1.85475,0.44,0.0562675,2.04,1.6,1.83,1.95,1,0.095,2,1,2,0.325,2,0.50375,2,0,0,4.61,10,2.1233,10,0,6,0,0,0,0,0,0,6.885,8,1.69905,11,3,8,0.05,1,0.095,1,0,0,1.025,5,1.58875,5,0,0,3.14,6,1.4758,6,0,4,0,0,0,0,0,0,4.215,6,0.41905,7,1,4,11.5577125,13.2675,2.3062405,20.44,7.1725,10.73,0.2678,1.524,0.41509,1.524,0,0,1.53023053,2.1106628,0.841626792,2.1106628,0,2.1106628,220.885,63,13.72125,229,166,229,0.283224401,0.047204067,0.669571532,0,0,0.04724739,0.003747258
186,[35],"[34] Q. Man, A. Inoue, Y. Dong, J. Qiang, C. Zhao, B. Shen, A new CoFe-based bulk metallic glasses with high thermoplastic forming ability, Scr. Mater.69 (2013) 553–556. https://doi.org/10.1016/j.scriptamat.2013.07.002.",(Co0.5Fe0.5)62Nb6Y2B30 ,3,1021.63,2114.77,300,none,57323.69,39.59489726,-36619.2,-1.334370393,2.6894,M3B4_D7B,13.65,M3B4_D7B,0.11512,0.2227607,6.53,1.8825,0.147867339,0.31,0.31,0.3,0,0.06,0,0.02,0,0,0,0,0,0,0,0,0,0,0,0,0,0,0,0,5,0.534976635,0.442775159,0.382209916,0.359028323,0.342630131,21.17,36,9.702,41,5,26.5,59.69,60,7.386,72,12,56.5,46.17704025,82.09538,21.21962415,92.90638,10.811,57.3890975,2014.87,982,288.0936,2750,1768,1789.5,9.53,10,2.082,13,3,8.5,3.48,3,0.888,5,2,4,118.82,106,20.892,190,84,129,1.8825,0.82,0.0945,2.04,1.22,1.855,1.94,1,0.1128,2,1,2,0.3,1,0.42,1,0,0,4.29,7,2.7404,7,0,6.5,0,0,0,0,0,0,6.53,6,2.4428,9,3,8.5,0.06,1,0.1128,1,0,0,1.5,5,2.1,5,0,0,2.71,9,1.626,9,0,3.5,0,0,0,0,0,0,4.27,6,0.9548,9,3,3.5,10.3921,25.1925,2.022962,32.365,7.1725,10.4875,0.4572,1.524,0.64008,1.524,0,0,1.13433154,2.1106628,0.86209197,2.1106628,0,1.829567,198.55,63,22.533,229,166,211.5,0.297090352,0.045941807,0.656967841,0,0,0.154730696,0.010580509
187,[35],"[34] Q. Man, A. Inoue, Y. Dong, J. Qiang, C. Zhao, B. Shen, A new CoFe-based bulk metallic glasses with high thermoplastic forming ability, Scr. Mater.69 (2013) 553–556. https://doi.org/10.1016/j.scriptamat.2013.07.002.",(Co0.5Fe0.5)62Nb6Dy2B30,3,1200.3112,2123.4754,300,none,52165.96,33.89417432,-35335.63822,-1.334370393,1.8578,M3B4_D7B,15.072,M3B4_D7B,0.11504,0.221202789,6.53,1.8829,0.146091033,0.31,0.31,0.3,0,0.06,0,0,0,0,0,0,0,0,0,0,0.02,0,0,0,0,0,0,0,5,0.534976635,0.442775159,0.382209916,0.359028323,0.342630131,21.75,63,10.05,68,5,26.5,60.15,37,7.11,72,35,56.5,47.74410325,156.448,22.15986195,167.259,10.811,57.3890975,2014.29,982,288.5112,2750,1768,1789.5,9.53,10,2.082,13,3,8.5,3.5,4,0.9,6,2,4,118.8,105,20.88,189,84,129,1.8829,0.8,0.09426,2.04,1.24,1.855,1.94,1,0.1128,2,1,2,0.3,1,0.42,1,0,0,4.27,7,2.7652,7,0,6.5,0.24,12,0.4704,12,0,0,6.75,11,2.46,14,3,8.5,0.06,1,0.1128,1,0,0,1.5,5,2.1,5,0,0,2.53,6,1.6192,6,0,3.5,0.04,2,0.0784,2,0,0,4.13,5,0.8664,7,2,3.5,10.3565,23.4125,1.97953,30.585,7.1725,10.4875,0.4572,1.524,0.64008,1.524,0,0,1.13433154,2.1106628,0.86209197,2.1106628,0,1.829567,198.55,63,22.533,229,166,211.5,0.287407407,0.044444444,0.632592593,0.035555556,0,0.147856211,0.01034892
188,[35],"[34] Q. Man, A. Inoue, Y. Dong, J. Qiang, C. Zhao, B. Shen, A new CoFe-based bulk metallic glasses with high thermoplastic forming ability, Scr. Mater.69 (2013) 553–556. https://doi.org/10.1016/j.scriptamat.2013.07.002.",(Co0.5Fe0.5)62Nb6Er2B30,3,1200.4642,2123.2598,300,none,52197.032,33.91684508,-35336.34924,-1.334370393,1.8572,M3B4_D7B,15.072,M3B4_D7B,0.11506,0.221583688,6.53,1.8825,0.147867339,0.31,0.31,0.3,0,0.06,0,0,0,0,0,0,0,0,0,0.02,0,0,0,0,0,0,0,0,5,0.534976635,0.442775159,0.382209916,0.359028323,0.342630131,21.71,61,10.026,66,5,26.5,60.07,41,7.158,72,31,56.5,47.64892325,151.689,22.10275395,162.5,10.811,57.3890975,2012.59,1065,289.7352,2750,1685,1789.5,9.53,10,2.082,13,3,8.5,3.5,4,0.9,6,2,4,118.86,108,20.916,192,84,129,1.8825,0.82,0.0945,2.04,1.22,1.855,1.94,1,0.1128,2,1,2,0.3,1,0.42,1,0,0,4.27,7,2.7652,7,0,6.5,0.2,10,0.392,10,0,0,6.71,9,2.4312,12,3,8.5,0.06,1,0.1128,1,0,0,1.5,5,2.1,5,0,0,2.53,6,1.6192,6,0,3.5,0.08,4,0.1568,4,0,0,4.17,4,0.8376,7,3,3.5,10.3696,24.0675,1.995512,31.24,7.1725,10.4875,0.4572,1.524,0.64008,1.524,0,0,1.13433154,2.1106628,0.86209197,2.1106628,0,1.829567,198.55,63,22.533,229,166,211.5,0.289120715,0.044709389,0.636363636,0.029806259,0,0.154730696,0.010580509
189,[36],"[35] X. Ma, X. Yang, Q. Li, S. Guo, Quaternary magnetic FeNiPC bulk metallic glasses with large plasticity, J. Alloys Compd. 577 (2013) 345–350.https://doi.org/10.1016/j.jallcom.2013.05.165.",Fe75Ni5P13C7 ,2.5,1407.2743,1626.8716,1600,FCC_L12,19220.626,12.49730414,-10223.846,-0.816925078,0.1736,FCC_L12#1,0.041989,FCC_L12#1,0.12079,0.126101001,7.43,1.9312,0.20788112,0.75,0,0,0,0,0.05,0,0,0,0,0.13,0.07,0,0,0,0,0,0,0,0,0,0,0,4,0.76602872,0.751575945,0.750024728,0.750000511,0.750000002,23.27,22,4.568,28,6,26,60.48,28,8.22,83,55,55,49.68575806,46.6827,10.1396271,58.6934,12.0107,55.845,1753.509,3505.7,375.96524,3823,317.3,1811,9.43,7,2.145,15,8,8,3.73,2,0.432,4,2,4,124.43,56,11.355,132,76,132,1.9312,0.72,0.15392,2.55,1.83,1.83,2,0,0,2,2,2,0.53,3,0.848,3,0,0,4.9,8,1.96,8,0,6,0,0,0,0,0,0,7.43,6,1.112,10,4,8,0,0,0,0,0,0,0.67,4,1.072,4,0,0,3.1,4,1.35,4,0,4,0,0,0,0,0,0,3.77,2,0.3772,4,2,4,11.89243095,16.9302381,2.776229857,22.5702381,5.64,10.73,0.52597,4.496,0.841552,4.496,0,0,1.612766835,2.1106628,0.746843948,2.1106628,0,2.1106628,196.84,227,51.056,229,2,229,0.269179004,0.071332436,0.65948856,0,0,0.121553261,0.020613611
190,[36],"[35] X. Ma, X. Yang, Q. Li, S. Guo, Quaternary magnetic FeNiPC bulk metallic glasses with large plasticity, J. Alloys Compd. 577 (2013) 345–350.https://doi.org/10.1016/j.jallcom.2013.05.165.",Fe70Ni10P13C7,2.4,1369.5943,1609.1616,1576,FCC_L12,19749.326,13.03627372,-10537.336,-0.93130788,0.19234,FCC_L12#1,0.046456,FCC_L12#1,0.12079,0.126101001,7.53,1.9352,0.206661462,0.7,0,0,0,0,0.1,0,0,0,0,0.13,0.07,0,0,0,0,0,0,0,0,0,0,0,4,0.722357252,0.702399926,0.700040653,0.700000893,0.700000004,23.37,22,4.608,28,6,26,60.78,28,8.092,83,55,55,49.82817806,46.6827,10.1965951,58.6934,12.0107,55.845,1749.359,3505.7,376.60714,3823,317.3,1811,9.53,7,2.142,15,8,8,3.73,2,0.432,4,2,4,124.03,56,11.158,132,76,132,1.9352,0.72,0.15232,2.55,1.83,1.83,2,0,0,2,2,2,0.53,3,0.848,3,0,0,5,8,2,8,0,6,0,0,0,0,0,0,7.53,6,1.152,10,4,8,0,0,0,0,0,0,0.67,4,1.072,4,0,0,3,4,1.4,4,0,4,0,0,0,0,0,0,3.67,2,0.5082,4,2,4,11.87193095,16.9302381,2.781559857,22.5702381,5.64,10.73,0.52597,4.496,0.841552,4.496,0,0,1.53700343,2.1106628,0.803123118,2.1106628,0,2.1106628,196.64,227,50.976,229,2,229,0.26560425,0.070385126,0.664010624,0,0,0.121553261,0.020385846
191,[36],"[35] X. Ma, X. Yang, Q. Li, S. Guo, Quaternary magnetic FeNiPC bulk metallic glasses with large plasticity, J. Alloys Compd. 577 (2013) 345–350.https://doi.org/10.1016/j.jallcom.2013.05.165.",Fe65Ni15P13C7,2.4,1372.4943,1593.4516,1554,FCC_L12,19388.726,12.9325748,-10863.766,-1.015953803,0.18081,FCC_L12#1,0.051185,FCC_L12#1,0.12079,0.126101001,7.63,1.9392,0.205356665,0.65,0,0,0,0,0.15,0,0,0,0,0.13,0.07,0,0,0,0,0,0,0,0,0,0,0,4,0.683227634,0.654633558,0.650128513,0.65000444,0.650000035,23.47,22,4.648,28,6,26,61.08,28,7.928,83,55,55,49.97059806,46.6827,10.2535631,58.6934,12.0107,55.845,1745.209,3505.7,376.41904,3823,317.3,1811,9.63,7,2.119,15,8,8,3.73,2,0.432,4,2,4,123.63,56,10.992,132,76,132,1.9392,0.72,0.15072,2.55,1.83,1.83,2,0,0,2,2,2,0.53,3,0.848,3,0,0,5.1,8,2.04,8,0,6,0,0,0,0,0,0,7.63,6,1.192,10,4,8,0,0,0,0,0,0,0.67,4,1.072,4,0,0,2.9,4,1.43,4,0,4,0,0,0,0,0,0,3.57,2,0.6192,4,2,4,11.85143095,16.9302381,2.786889857,22.5702381,5.64,10.73,0.52597,4.496,0.841552,4.496,0,0,1.461240025,2.1106628,0.844249608,2.1106628,0,2.1106628,196.44,227,50.896,229,2,229,0.262123198,0.069462647,0.668414155,0,0,0.121553261,0.020142093
