Repository: usccolumbia/ML_BMGs

The identification of suitable alloy compositions for the formation of bulk metallic glasses (BMGs) is a key challenge in materials science. In this study, we developed machine learning (ML) models to predict the critical casting diameter (𝐷𝑚𝑎𝑥) of Fe-based BMGs, enabling rapid assessment of glass-forming ability (GFA) using composition-based and calculated thermophysical features

Datasets for paper https://www.mdpi.com/2075-4701/15/7/763#Data_Availability_Statement

Machine Learning-Driven Prediction of Glass-Forming Ability in Fe-Based Bulk Metallic Glasses Using Thermophysical Features and Data Augmentation

Three datasets

BMG_DS1 Bulk glass forming alloy Concentration 495 22\\

File: code/Ensembles/DS2+DS3/data_ensemble.csv (part 7 of 16)
onegativity,max_Electronegativity,min_Electronegativity,most_Electronegativity,mean_NsValence,maxdiff_NsValence,dev_NsValence,max_NsValence,min_NsValence,most_NsValence,mean_NpValence,maxdiff_NpValence,dev_NpValence,max_NpValence,min_NpValence,most_NpValence,mean_NdValence,maxdiff_NdValence,dev_NdValence,max_NdValence,min_NdValence,most_NdValence,mean_NfValence,maxdiff_NfValence,dev_NfValence,max_NfValence,min_NfValence,most_NfValence,mean_NValance,maxdiff_NValance,dev_NValance,max_NValance,min_NValance,most_NValance,mean_NsUnfilled,maxdiff_NsUnfilled,dev_NsUnfilled,max_NsUnfilled,min_NsUnfilled,most_NsUnfilled,mean_NpUnfilled,maxdiff_NpUnfilled,dev_NpUnfilled,max_NpUnfilled,min_NpUnfilled,most_NpUnfilled,mean_NdUnfilled,maxdiff_NdUnfilled,dev_NdUnfilled,max_NdUnfilled,min_NdUnfilled,most_NdUnfilled,mean_NfUnfilled,maxdiff_NfUnfilled,dev_NfUnfilled,max_NfUnfilled,min_NfUnfilled,most_NfUnfilled,mean_NUnfilled,maxdiff_NUnfilled,dev_NUnfilled,max_NUnfilled,min_NUnfilled,most_NUnfilled,mean_GSvolume_pa,maxdiff_GSvolume_pa,dev_GSvolume_pa,max_GSvolume_pa,min_GSvolume_pa,most_GSvolume_pa,mean_GSbandgap,maxdiff_GSbandgap,dev_GSbandgap,max_GSbandgap,min_GSbandgap,most_GSbandgap,mean_GSmagmom,maxdiff_GSmagmom,dev_GSmagmom,max_GSmagmom,min_GSmagmom,most_GSmagmom,mean_SpaceGroupNumber,maxdiff_SpaceGroupNumber,dev_SpaceGroupNumber,max_SpaceGroupNumber,min_SpaceGroupNumber,most_SpaceGroupNumber,frac_sValence,frac_pValence,frac_dValence,frac_fValence,CanFormIonic,MaxIonicChar,MeanIonicChar
192,[36],"[35] X. Ma, X. Yang, Q. Li, S. Guo, Quaternary magnetic FeNiPC bulk metallic glasses with large plasticity, J. Alloys Compd. 577 (2013) 345–350.https://doi.org/10.1016/j.jallcom.2013.05.165.",Fe60Ni20P13C7  ,2.3,1381.2643,1580.4316,1536,FCC_L12,19026.626,12.78212176,-11193.596,-1.079759867,0.16687,FCC_L12#1,0.055346,FCC_L12#1,0.12079,0.126101001,7.73,1.9432,0.203965095,0.6,0,0,0,0,0.2,0,0,0,0,0.13,0.07,0,0,0,0,0,0,0,0,0,0,0,4,0.649461315,0.609604689,0.6005527,0.600041131,0.60000103,23.57,22,4.688,28,6,26,61.38,28,7.808,83,55,55,50.11301806,46.6827,10.3105311,58.6934,12.0107,55.845,1741.059,3505.7,375.40094,3823,317.3,1811,9.73,7,2.076,15,8,8,3.73,2,0.432,4,2,4,123.23,56,10.832,132,76,132,1.9432,0.72,0.14912,2.55,1.83,1.83,2,0,0,2,2,2,0.53,3,0.848,3,0,0,5.2,8,2.08,8,0,6,0,0,0,0,0,0,7.73,6,1.232,10,4,8,0,0,0,0,0,0,0.67,4,1.072,4,0,0,2.8,4,1.44,4,0,4,0,0,0,0,0,0,3.47,2,0.7102,4,2,4,11.83093095,16.9302381,2.792219857,22.5702381,5.64,10.73,0.52597,4.496,0.841552,4.496,0,0,1.38547662,2.1106628,0.870223416,2.1106628,0,2.1106628,196.24,227,50.816,229,2,229,0.258732212,0.068564036,0.672703752,0,0,0.121553261,0.019882354
193,[36],"[35] X. Ma, X. Yang, Q. Li, S. Guo, Quaternary magnetic FeNiPC bulk metallic glasses with large plasticity, J. Alloys Compd. 577 (2013) 345–350.https://doi.org/10.1016/j.jallcom.2013.05.165.",Fe55Ni25P13C7,2,1392.1543,1570.5016,1551,HCP_A3,18741.426,12.64101073,-11517.276,-1.126760851,0.15365,FCC_L12#1,0.040061,FCC_L12#1,0.12079,0.126101001,7.83,1.9472,0.202484962,0.55,0,0,0,0,0.25,0,0,0,0,0.13,0.07,0,0,0,0,0,0,0,0,0,0,0,4,0.621932472,0.569329261,0.552201546,0.550317726,0.550020734,23.67,22,4.728,28,6,26,61.68,28,7.688,83,55,55,50.25543806,46.6827,10.3674991,58.6934,12.0107,55.845,1736.909,3505.7,373.55284,3823,317.3,1811,9.83,7,2.013,15,8,8,3.73,2,0.432,4,2,4,122.83,56,10.672,132,76,132,1.9472,0.72,0.14752,2.55,1.83,1.83,2,0,0,2,2,2,0.53,3,0.848,3,0,0,5.3,8,2.12,8,0,6,0,0,0,0,0,0,7.83,6,1.272,10,4,8,0,0,0,0,0,0,0.67,4,1.072,4,0,0,2.7,4,1.43,4,0,4,0,0,0,0,0,0,3.37,2,0.7812,4,2,4,11.81043095,16.9302381,2.797549857,22.5702381,5.64,10.73,0.52597,4.496,0.841552,4.496,0,0,1.309713215,2.1106628,0.881044544,2.1106628,0,2.1106628,196.04,227,50.736,229,2,229,0.255427842,0.067688378,0.67688378,0,0,0.121553261,0.019606627
194,[36],"[35] X. Ma, X. Yang, Q. Li, S. Guo, Quaternary magnetic FeNiPC bulk metallic glasses with large plasticity, J. Alloys Compd. 577 (2013) 345–350.https://doi.org/10.1016/j.jallcom.2013.05.165.",Fe50Ni30P13C7,1.8,1405.0243,1563.6816,1578,HCP_A3,18512.626,12.49971762,-11825.286,-1.159142342,0.14107,FCC_L12#1,0.018985,FCC_L12#1,0.12079,0.126101001,7.93,1.9512,0.20091431,0.5,0,0,0,0,0.3,0,0,0,0,0.13,0.07,0,0,0,0,0,0,0,0,0,0,0,4,0.60149813,0.536636616,0.507661756,0.501981638,0.500301582,23.77,22,4.768,28,6,26,61.98,28,7.568,83,55,55,50.39785806,46.6827,10.4244671,58.6934,12.0107,55.845,1732.759,3505.7,370.87474,3823,317.3,1811,9.93,7,1.93,15,8,8,3.73,2,0.432,4,2,4,122.43,56,10.512,132,76,132,1.9512,0.72,0.14592,2.55,1.83,1.83,2,0,0,2,2,2,0.53,3,0.848,3,0,0,5.4,8,2.16,8,0,6,0,0,0,0,0,0,7.93,6,1.312,10,4,8,0,0,0,0,0,0,0.67,4,1.072,4,0,0,2.6,4,1.4,4,0,4,0,0,0,0,0,0,3.27,2,0.8322,4,2,4,11.78993095,16.9302381,2.802879857,22.5702381,5.64,10.73,0.52597,4.496,0.841552,4.496,0,0,1.23394981,2.1106628,0.87671299,2.1106628,0,2.1106628,195.84,227,50.656,229,2,229,0.25220681,0.066834805,0.680958386,0,0,0.121553261,0.019314912
195,[37],"[36] W. Zhang, C. Fang, Y. Li, Ferromagnetic Fe-based bulk metallic glasses with high thermoplastic formability, Scr. Mater. 69 (2013) 77–80. https://doi.org/10.1016/j.scriptamat.2013.03.003.",Fe65Ni5Mo5P10C10B5,3,1237.651,1438.039,670,FCC_L12,20121,15.19642013,-18827.96,-1.189885755,0.17254,FCC_L12#1,2.9071,MOB_BG,0.11815,0.163359894,7.05,1.969,0.231190398,0.65,0,0.05,0,0,0.05,0,0,0,0.05,0.1,0.1,0,0,0,0,0,0,0,0,0,0,0,6,0.670820393,0.651868392,0.650023457,0.650000383,0.650000001,22.75,37,6.675,42,5,26,60.9,33,8.76,83,50,55,48.8709162,85.149,14.7574657,95.96,10.811,55.845,1939.78,3505.7,513.088,3823,317.3,1811,9.55,9,2.37,15,6,8,3.65,3,0.625,5,2,4,122.2,78,16.1,154,76,132,1.969,0.72,0.1866,2.55,1.83,1.83,1.95,1,0.095,2,1,2,0.55,3,0.825,3,0,0,4.55,8,2.275,8,0,6,0,0,0,0,0,0,7.05,7,1.53,10,3,8,0.05,1,0.095,1,0,0,0.95,5,1.425,5,0,0,2.95,5,1.57,5,0,4,0,0,0,0,0,0,3.95,4,0.385,6,2,4,11.45464881,16.9302381,2.646652976,22.5702381,5.64,10.73,0.6883,4.496,1.03245,4.496,0,0,1.401700555,2.1106628,0.921650919,2.1106628,0,2.1106628,199.45,227,43.925,229,2,229,0.276595745,0.078014184,0.645390071,0,0,0.121553261,0.025491381
196,[37],"[36] W. Zhang, C. Fang, Y. Li, Ferromagnetic Fe-based bulk metallic glasses with high thermoplastic formability, Scr. Mater. 69 (2013) 77–80. https://doi.org/10.1016/j.scriptamat.2013.03.003.",Fe55Ni15Mo5P10C10B5,3,1245.731,1404.619,697,FCC_L12,19889,15.04987684,-19182.56,-1.373468594,0.1623,MOB_BG,2.7814,MOB_BG,0.11815,0.163359894,7.25,1.977,0.22759833,0.55,0,0.05,0,0,0.15,0,0,0,0.05,0.1,0.1,0,0,0,0,0,0,0,0,0,0,0,6,0.591607978,0.556129777,0.550210889,0.550009858,0.55000013,22.95,37,6.775,42,5,26,61.5,33,8.45,83,50,55,49.1557562,85.149,14.8998857,95.96,10.811,55.845,1931.48,3505.7,516.408,3823,317.3,1811,9.75,9,2.3,15,6,8,3.65,3,0.625,5,2,4,121.4,78,15.7,154,76,132,1.977,0.72,0.1818,2.55,1.83,1.83,1.95,1,0.095,2,1,2,0.55,3,0.825,3,0,0,4.75,8,2.375,8,0,6,0,0,0,0,0,0,7.25,7,1.65,10,3,8,0.05,1,0.095,1,0,0,0.95,5,1.425,5,0,0,2.75,5,1.6,5,0,4,0,0,0,0,0,0,3.75,4,0.675,6,2,4,11.41364881,16.9302381,2.658952976,22.5702381,5.64,10.73,0.6883,4.496,1.03245,4.496,0,0,1.250173745,2.1106628,0.94653796,2.1106628,0,2.1106628,199.05,227,43.725,229,2,229,0.268965517,0.075862069,0.655172414,0,0,0.121553261,0.024736362
197,[37],"[36] W. Zhang, C. Fang, Y. Li, Ferromagnetic Fe-based bulk metallic glasses with high thermoplastic formability, Scr. Mater. 69 (2013) 77–80. https://doi.org/10.1016/j.scriptamat.2013.03.003.",Fe55Co10Ni5Mo5P10C10B5,4,1207.331,1408.839,576,FCC_L12,20532.1,15.77946228,-19958.56,-1.468945719,0.19494,SIGMA,3.4623,MOB_BG,0.11815,0.163359894,7.15,1.974,0.228656948,0.55,0.1,0.05,0,0,0.05,0,0,0,0.05,0.1,0.1,0,0,0,0,0,0,0,0,0,0,0,7,0.583095189,0.553694141,0.550067602,0.55000156,0.550000007,22.85,37,6.725,42,5,26,61.2,33,8.6,83,50,55,49.1797357,85.149,14.91187545,95.96,10.811,55.845,1935.48,3505.7,514.808,3823,317.3,1811,9.65,9,2.31,15,6,8,3.65,3,0.625,5,2,4,121.6,78,15.8,154,76,132,1.974,0.72,0.1836,2.55,1.83,1.83,1.95,1,0.095,2,1,2,0.55,3,0.825,3,0,0,4.65,8,2.325,8,0,6,0,0,0,0,0,0,7.15,7,1.59,10,3,8,0.05,1,0.095,1,0,0,0.95,5,1.425,5,0,0,2.85,5,1.51,5,0,4,0,0,0,0,0,0,3.85,4,0.525,6,2,4,11.40614881,16.9302381,2.661202976,22.5702381,5.64,10.73,0.6883,4.496,1.03245,4.496,0,0,1.345481395,2.1106628,0.882297506,2.1106628,0,2.1106628,195.95,227,42.565,229,2,229,0.272727273,0.076923077,0.65034965,0,0,0.121553261,0.024955269
198,[37],"[36] W. Zhang, C. Fang, Y. Li, Ferromagnetic Fe-based bulk metallic glasses with high thermoplastic formability, Scr. Mater. 69 (2013) 77–80. https://doi.org/10.1016/j.scriptamat.2013.03.003.",Fe69Cr2Mo5P12C10B2,3,1241.6832,1516.97,1111,FCC_L12,21286.512,15.51996198,-16464.004,-1.046991608,0.23053,FCC_L12#1,0.37053,FCC_L12#1,0.11913,0.152864906,7,1.9625,0.23820317,0.69,0,0.02,0,0,0,0,0,0.02,0.05,0.12,0.1,0,0,0,0,0,0,0,0,0,0,0,6,0.709788701,0.692002862,0.690031057,0.690000608,0.690000002,23.02,37,6.0496,42,5,26,60.53,34,9.1456,83,49,55,49.50511344,85.149,13.49417157,95.96,10.811,55.845,1905.326,3505.7,511.29612,3823,317.3,1811,9.4,9,2.408,15,6,8,3.69,3,0.5712,5,2,4,123.68,78,15.1264,154,76,132,1.9625,0.89,0.19495,2.55,1.66,1.83,1.93,1,0.1302,2,1,2,0.58,3,0.8816,3,0,0,4.49,6,2.1552,6,0,6,0,0,0,0,0,0,7,5,1.38,8,3,8,0.07,1,0.1302,1,0,0,0.86,5,1.3072,5,0,0,3.11,5,1.4928,5,0,4,0,0,0,0,0,0,4.04,3,0.3128,6,3,4,11.82787857,16.9302381,2.964378429,22.5702381,5.64,10.73,0.67508,4.496,1.0261216,4.496,0,0,1.456357332,2.1106628,0.902941546,2.1106628,0,2.1106628,197,227,48.64,229,2,229,0.275714286,0.082857143,0.641428571,0,0,0.179650656,0.027028837
199,[38],"[37] Z. Li, S. Zhou, Y. Wang, R. Xiang, G. Zhang, Enhancement of the soft magnetic properties and improvement of the deformation ability of a ferromagnetic (Fe0.76Si0.09B0.1P0.05)99Nb1 bulk metallic glass, Mater. Lett. 148 (2015) 99–102.https://doi.org/10.1016/j.matlet.2015.02.009.",(Fe0.76Si0.09B0.1P0.05)99Nb1,3.5,1461.960945,1535.96771,842.0505,BCC_B2,17611.40895,11.81383414,-23491.99944,-0.853280443,0.055533,BCC_B2#1,2.582,M3B4_D7B,0.1195274,0.139492464,6.9701,1.872547,0.099681707,0.7524,0,0.099,0.0891,0.01,0,0,0,0,0,0.0495,0,0,0,0,0,0,0,0,0,0,0,0,5,0.765764859,0.753458345,0.752409625,0.752400109,0.7524,22.4573,36,5.70190896,41,5,26,60.0383,36,7.84239984,83,47,55,48.05275007,82.09538,12.62285029,92.90638,10.811,55.845,1788.56645,2432.7,163.7545199,2750,317.3,1811,9.3461,10,2.11253328,15,5,8,3.6734,3,0.51799968,5,2,4,124.4594,80,12.13790688,164,84,132,1.872547,0.59,0.069475666,2.19,1.6,1.83,1.99,1,0.0198,2,1,2,0.4257,3,0.64910736,3,0,0,4.5544,6,2.17533888,6,0,6,0,0,0,0,0,0,6.9701,5,1.54979352,8,3,8,0.01,1,0.0198,1,0,0,0.9999,5,1.52464752,5,0,0,3.0696,6,1.45867392,6,0,4,0,0,0,0,0,0,4.0795,4,0.240669,7,3,4,11.90356029,15.3977381,2.702723455,22.5702381,7.1725,10.73,0.3001878,1.625,0.457726357,1.625,0,0,1.588062691,2.1106628,0.786408644,2.1106628,0,2.1106628,211.3483,227,29.7044451,229,2,229,0.285505229,0.061075164,0.653419607,0,0,0.083345821,0.004910437
200,[38],"[37] Z. Li, S. Zhou, Y. Wang, R. Xiang, G. Zhang, Enhancement of the soft magnetic properties and improvement of the deformation ability of a ferromagnetic (Fe0.76Si0.09B0.1P0.05)99Nb1 bulk metallic glass, Mater. Lett. 148 (2015) 99–102.https://doi.org/10.1016/j.matlet.2015.02.009.",(Fe0.76Si0.09B0.1P0.05)98.75Nb1Cu0.25 ,3,1460.999852,1536.503227,845.07462,BCC_B2,17714.18157,11.88470588,-23285.84452,-0.868720427,0.056836,BCC_B2#1,2.567,M3B4_D7B,0.11954674,0.139333189,6.98013,1.8726102,0.09957714,0.7505,0,0.09875,0.08887,0.01,0,0,0,0,0,0.04938,0,0,0,0,0,0,0,0,0.0025,0,0,0,6,0.763835273,0.751555637,0.750509599,0.750500109,0.7505,22.47413,36,5.69547762,41,5,26,60.0479,36,7.8378559,83,47,55,48.0926303,82.09538,12.60984876,92.90638,10.811,55.845,1787.506889,2432.7,165.2104113,2750,317.3,1811,9.35013,10,2.11354773,15,5,8,3.67425,3,0.5170945,5,2,4,124.47923,80,12.11669502,164,84,132,1.8726102,0.59,0.069410114,2.19,1.6,1.83,1.9875,1,0.0246875,2,1,2,0.42463,3,0.64798538,3,0,0,4.568,10,2.176592,10,0,6,0,0,0,0,0,0,6.98013,8,1.55092422,11,3,8,0.0125,1,0.0246875,1,0,0,0.99737,5,1.52198662,5,0,0,3.062,6,1.466698,6,0,4,0,0,0,0,0,0,4.07187,6,0.241868275,7,1,4,11.90164553,15.3977381,2.696804414,22.5702381,7.1725,10.73,0.29943401,1.625,0.456936299,1.625,0,0,1.584052431,2.1106628,0.790442163,2.1106628,0,2.1106628,211.38175,227,29.64143725,229,2,229,0.284736817,0.060834111,0.654429072,0,0,0.083345821,0.004900211
201,[39],"[38] H.Y. Jung, M. Stoica, S.H. Yi, D.H. Kim, J. Eckert, Influence of Al on glass forming ability and nanocrystallization behavior of cast-iron based bulk amorphous alloy, J. Mater. Res. 30 (2015) 818–824. https://doi.org/10.1557/jmr.2015.48.",Fe75.5C6.0Si3.3B5.5P8.7Cu1.0,1,1241.67257,1528.36317,941,FCC_L12,22209.0617,16.06941585,-17643.6251,-0.911574773,0.23181,BCC_B2#1,0.68421,BCC_B2#1,0.118886,0.145937763,7.122,1.91908,0.192562077,0.755,0,0.055,0.033,0,0,0,0,0,0,0.087,0.06,0,0,0,0,0,0,0,0.01,0,0,0,6,0.765119598,0.755629748,0.75500388,0.755000032,0.755,22.322,24,5.68734,29,5,26,60.54,28,8.3654,83,55,55,47.73522079,52.735,12.56198219,63.546,10.811,55.845,1822.6788,3505.7,297.823876,3823,317.3,1811,9.472,7,2.22272,15,8,8,3.65,2,0.5355,4,2,4,123.132,56,13.56804,132,76,132,1.91908,0.72,0.13615168,2.55,1.83,1.83,1.99,1,0.0198,2,1,2,0.502,3,0.76806,3,0,0,4.63,10,2.1761,10,0,6,0,0,0,0,0,0,7.122,8,1.40334,11,3,8,0.01,1,0.0198,1,0,0,0.908,5,1.38924,5,0,0,3.02,4,1.4798,4,0,4,0,0,0,0,0,0,3.938,4,0.221972,5,1,4,11.58286821,16.9302381,2.496373057,22.5702381,5.64,10.73,0.520464,4.496,0.79630992,4.496,0,0,1.593550414,2.1106628,0.780839703,2.1106628,0,2.1106628,203.58,227,40.35832,229,2,229,0.279415894,0.070485819,0.650098287,0,0,0.121553261,0.017689026
202,[39],"[38] H.Y. Jung, M. Stoica, S.H. Yi, D.H. Kim, J. Eckert, Influence of Al on glass forming ability and nanocrystallization behavior of cast-iron based bulk amorphous alloy, J. Mater. Res. 30 (2015) 818–824. https://doi.org/10.1557/jmr.2015.48.",Fe74.5C6.0Si3.3B5.5P8.7Cu1.0Al1 ,2,1251.65257,1530.47317,957,FCC_L12,22129.3617,15.93096331,-18247.9251,-0.96474958,0.23616,BCC_B2#1,0.6877,BCC_B2#1,0.119036,0.146950177,7.072,1.91688,0.194810846,0.745,0,0.055,0.033,0,0,0,0,0,0,0.087,0.06,0,0.01,0,0,0,0,0,0.01,0,0,0,7,0.7553198,0.745647345,0.745004093,0.745000035,0.745,22.192,24,5.81008,29,5,26,60.72,28,8.5228,83,55,55,47.44658618,52.735,12.83562487,63.546,10.811,55.845,1813.9035,3505.7,299.842195,3823,317.3,1811,9.522,7,2.26778,15,8,8,3.64,2,0.5436,4,2,4,123.022,56,13.55678,132,76,132,1.91688,0.94,0.13704048,2.55,1.61,1.83,1.99,1,0.0198,2,1,2,0.512,3,0.77312,3,0,0,4.57,10,2.2393,10,0,6,0,0,0,0,0,0,7.072,8,1.46128,11,3,8,0.01,1,0.0198,1,0,0,0.958,5,1.44658,5,0,0,2.98,4,1.5198,4,0,4,0,0,0,0,0,0,3.948,4,0.223912,5,1,4,11.64036821,16.9302381,2.579365693,22.5702381,5.64,10.73,0.520464,4.496,0.79630992,4.496,0,0,1.572443786,2.1106628,0.801946331,2.1106628,0,2.1106628,203.54,227,40.34216,229,2,229,0.281391403,0.07239819,0.646210407,0,0,0.198203144,0.018099556
203,[40],"[39] J. Wang, W. Cao, L. Wang, S. Zhu, S. Guan, L. Huang, R. Li, T. Zhang, Fe–Al–P–C–B bulk metallic glass with good mechanical and soft magnetic properties, J. Alloys Compd. 637 (2015) 5–9. https://doi.org/10.1016/j.jallcom.2015.02.205.",Fe77Al3P11C9,2,1424.7621,1625.509,1592,FCC_L12,18251.623,11.85548016,-13313.478,-0.765962951,0.15144,FCC_L12#1,0.037497,FCC_L12#1,0.12078,0.137288165,7.16,1.9278,0.229780678,0.77,0,0,0,0,0,0,0,0,0,0.11,0.09,0,0.03,0,0,0,0,0,0,0,0,0,4,0.783581521,0.771171545,0.770012536,0.770000166,0.77,22.6,20,5.236,26,6,26,60.6,28,8.624,83,55,55,48.29817298,43.8343,11.62211361,55.845,12.0107,55.845,1801.4471,3505.7,378.590988,3823,317.3,1811,9.46,7,2.2484,15,8,8,3.68,2,0.4928,4,2,4,123.88,56,12.5048,132,76,132,1.9278,0.94,0.16968,2.55,1.61,1.83,2,0,0,2,2,2,0.54,3,0.8316,3,0,0,4.62,6,2.1252,6,0,6,0,0,0,0,0,0,7.16,5,1.2936,8,3,8,0,0,0,0,0,0,0.84,5,1.2936,5,0,0,3.08,4,1.4168,4,0,4,0,0,0,0,0,0,3.92,2,0.2024,5,3,4,11.74682619,16.9302381,2.665141048,22.5702381,5.64,10.73,0.58339,4.496,0.933424,4.496,0,0,1.625210356,2.1106628,0.747596764,2.1106628,0,2.1106628,200.76,227,44.944,229,2,229,0.279329609,0.075418994,0.645251397,0,0,0.198203144,0.025037428
204,[40],"[39] J. Wang, W. Cao, L. Wang, S. Zhu, S. Guan, L. Huang, R. Li, T. Zhang, Fe–Al–P–C–B bulk metallic glass with good mechanical and soft magnetic properties, J. Alloys Compd. 637 (2015) 5–9. https://doi.org/10.1016/j.jallcom.2015.02.205.",Fe77Al3P10C9B1,2.5,1233.611,1610.839,1460,FCC_L12,25305.5,17.37565259,-13972.26,-0.799472921,0.30852,BCC_B2#1,0.11268,FCC_L12#1,0.12056,0.14098091,7.14,1.9263,0.228550454,0.77,0,0.01,0,0,0,0,0,0,0,0.1,0.09,0,0.03,0,0,0,0,0,0,0,0,0,5,0.782304289,0.770986536,0.770009063,0.770000101,0.77,22.5,21,5.39,26,5,26,60.49,28,8.4546,83,55,55,48.09654536,45.034,11.93262015,55.845,10.811,55.845,1821.7541,3505.7,370.74918,3823,317.3,1811,9.44,7,2.2176,15,8,8,3.67,2,0.5082,4,2,4,123.65,56,12.859,132,76,132,1.9263,0.94,0.16728,2.55,1.61,1.83,2,0,0,2,2,2,0.52,3,0.8008,3,0,0,4.62,6,2.1252,6,0,6,0,0,0,0,0,0,7.14,5,1.3244,8,3,8,0,0,0,0,0,0,0.86,5,1.3244,5,0,0,3.08,4,1.4168,4,0,4,0,0,0,0,0,0,3.94,2,0.188,5,3,4,11.59284881,16.9302381,2.488706929,22.5702381,5.64,10.73,0.58238,4.496,0.931808,4.496,0,0,1.625210356,2.1106628,0.747596764,2.1106628,0,2.1106628,202.4,227,42.32,229,2,229,0.280112045,0.072829132,0.647058824,0,0,0.198203144,0.024761178
205,[40],"[39] J. Wang, W. Cao, L. Wang, S. Zhu, S. Guan, L. Huang, R. Li, T. Zhang, Fe–Al–P–C–B bulk metallic glass with good mechanical and soft magnetic properties, J. Alloys Compd. 637 (2015) 5–9. https://doi.org/10.1016/j.jallcom.2015.02.205.",Fe77Al3P9C9B2,3,1239.4299,1595.6965,1328,FCC_L12,24560.165,17.10140657,-14656.028,-0.818118275,0.288,BCC_B2#1,0.20391,FCC_L12#1,0.12034,0.144581826,7.12,1.9248,0.227303674,0.77,0,0.02,0,0,0,0,0,0,0,0.09,0.09,0,0.03,0,0,0,0,0,0,0,0,0,5,0.781280999,0.770838464,0.770006735,0.770000066,0.77,22.4,21,5.544,26,5,26,60.38,28,8.2852,83,55,55,47.89491774,45.034,12.24312668,55.845,10.811,55.845,1842.0611,3505.7,376.806558,3823,317.3,1811,9.42,7,2.1868,15,8,8,3.66,2,0.5236,4,2,4,123.42,56,13.2132,132,76,132,1.9248,0.94,0.16488,2.55,1.61,1.83,2,0,0,2,2,2,0.5,3,0.77,3,0,0,4.62,6,2.1252,6,0,6,0,0,0,0,0,0,7.12,5,1.3552,8,3,8,0,0,0,0,0,0,0.88,5,1.3552,5,0,0,3.08,4,1.4168,4,0,4,0,0,0,0,0,0,3.96,2,0.1728,5,3,4,11.43887143,16.9302381,2.306113714,22.5702381,5.64,10.73,0.58137,4.496,0.930192,4.496,0,0,1.625210356,2.1106628,0.747596764,2.1106628,0,2.1106628,204.04,227,39.696,229,2,229,0.280898876,0.070224719,0.648876404,0,0,0.198203144,0.024482684
206,[40],"[39] J. Wang, W. Cao, L. Wang, S. Zhu, S. Guan, L. Huang, R. Li, T. Zhang, Fe–Al–P–C–B bulk metallic glass with good mechanical and soft magnetic properties, J. Alloys Compd. 637 (2015) 5–9. https://doi.org/10.1016/j.jallcom.2015.02.205.",Fe77Al3P8C9B3,2.5,1245.3088,1579.9812,1198,FCC_L12,23826.592,16.78593273,-15364.132,-0.830417739,0.26728,BCC_B2#1,0.32588,BCC_B2#1,0.12012,0.148097569,7.1,1.9233,0.226040063,0.77,0,0.03,0,0,0,0,0,0,0,0.08,0.09,0,0.03,0,0,0,0,0,0,0,0,0,5,0.780512652,0.770727372,0.770005251,0.770000047,0.77,22.3,21,5.698,26,5,26,60.27,28,8.1158,83,55,55,47.69329012,45.034,12.55363322,55.845,10.811,55.845,1862.3681,3505.7,382.051656,3823,317.3,1811,9.4,7,2.156,15,8,8,3.65,2,0.539,4,2,4,123.19,56,13.5674,132,76,132,1.9233,0.94,0.16248,2.55,1.61,1.83,2,0,0,2,2,2,0.48,3,0.7392,3,0,0,4.62,6,2.1252,6,0,6,0,0,0,0,0,0,7.1,5,1.386,8,3,8,0,0,0,0,0,0,0.9,5,1.386,5,0,0,3.08,4,1.4168,4,0,4,0,0,0,0,0,0,3.98,2,0.1568,5,3,4,11.28489405,16.9302381,2.117361405,22.5702381,5.64,10.73,0.58036,4.496,0.928576,4.496,0,0,1.625210356,2.1106628,0.747596764,2.1106628,0,2.1106628,205.68,227,37.072,229,2,229,0.281690141,0.067605634,0.650704225,0,0,0.198203144,0.024201947
207,[40],"[39] J. Wang, W. Cao, L. Wang, S. Zhu, S. Guan, L. Huang, R. Li, T. Zhang, Fe–Al–P–C–B bulk metallic glass with good mechanical and soft magnetic properties, J. Alloys Compd. 637 (2015) 5–9. https://doi.org/10.1016/j.jallcom.2015.02.205.",Fe77Al3P7C9B4,2,1251.2777,1563.5877,1071,FCC_L12,23084.696,16.43074596,-16095.877,-0.838065946,0.24693,FCC_L12#1,0.50437,BCC_B2#1,0.1199,0.151534024,7.08,1.9218,0.224759338,0.77,0,0.04,0,0,0,0,0,0,0,0.07,0.09,0,0.03,0,0,0,0,0,0,0,0,0,5,0.78,0.770653294,0.770004388,0.770000039,0.77,22.2,21,5.852,26,5,26,60.16,28,7.9464,83,55,55,47.4916625,45.034,12.86413975,55.845,10.811,55.845,1882.6751,3505.7,386.484474,3823,317.3,1811,9.38,7,2.1252,15,8,8,3.64,2,0.5544,4,2,4,122.96,56,13.9216,132,76,132,1.9218,0.94,0.16008,2.55,1.61,1.83,2,0,4.44E-16,2,2,2,0.46,3,0.7084,3,0,0,4.62,6,2.1252,6,0,6,0,0,0,0,0,0,7.08,5,1.4168,8,3,8,0,0,0,0,0,0,0.92,5,1.4168,5,0,0,3.08,4,1.4168,4,0,4,0,0,0,0,0,0,4,2,0.14,5,3,4,11.13091667,16.9302381,1.92245,22.5702381,5.64,10.73,0.57935,4.496,0.92696,4.496,0,0,1.625210356,2.1106628,0.747596764,2.1106628,0,2.1106628,207.32,227,34.448,229,2,229,0.282485876,0.064971751,0.652542373,0,0,0.198203144,0.023918966
208,[40],"[39] J. Wang, W. Cao, L. Wang, S. Zhu, S. Guan, L. Huang, R. Li, T. Zhang, Fe–Al–P–C–B bulk metallic glass with good mechanical and soft magnetic properties, J. Alloys Compd. 637 (2015) 5–9. https://doi.org/10.1016/j.jallcom.2015.02.205.",Fe77Al3P6C9B5,1,1257.3266,1546.4354,947,FCC_L12,22346.31,16.0533645,-16850.412,-0.841753967,0.22692,FCC_L12#1,0.75606,BCC_B2#1,0.11968,0.154896426,7.06,1.9203,0.223461205,0.77,0,0.05,0,0,0,0,0,0,0,0.06,0.09,0,0.03,0,0,0,0,0,0,0,0,0,5,0.779743548,0.770616249,0.770003994,0.770000035,0.77,22.1,21,6.006,26,5,26,60.05,28,7.777,83,55,55,47.29003488,45.034,13.17464629,55.845,10.811,55.845,1902.9821,3505.7,390.105012,3823,317.3,1811,9.36,7,2.0944,15,8,8,3.63,2,0.5698,4,2,4,122.73,56,14.2758,132,76,132,1.9203,0.94,0.15768,2.55,1.61,1.83,2,0,4.44E-16,2,2,2,0.44,3,0.6776,3,0,0,4.62,6,2.1252,6,0,6,0,0,0,0,0,0,7.06,5,1.4476,8,3,8,0,0,0,0,0,0,0.94,5,1.4476,5,0,0,3.08,4,1.4168,4,0,4,0,0,0,0,0,0,4.02,2,0.1568,5,3,4,10.97693929,16.9302381,1.7213795,22.5702381,5.64,10.73,0.57834,4.496,0.925344,4.496,0,0,1.625210356,2.1106628,0.747596764,2.1106628,0,2.1106628,208.96,227,31.824,229,2,229,0.283286119,0.062322946,0.654390935,0,0,0.198203144,0.023633742
209,[41],"[40] H. Miao, C. Chang, Y. Li, Y. Wang, X. Jia, W. Zhang, Fabrication and properties of soft magnetic Fe–Co–Ni–P–C–B bulk metallic glasses with high glass-forming ability, J. Non-Cryst. Solids. 421 (2015) 24–29. https://doi.org/10.1016/j.jnoncrysol.2015.04.006.",Fe75P10C10B5,0.5,1211.671,1488.489,837,FCC_L12,21252.6,15.93928072,-16959.26,-0.826065187,0.2234,FCC_L12#1,0.89539,BCC_B2#1,0.1176,0.160293063,7.05,1.9485,0.230136373,0.75,0,0.05,0,0,0,0,0,0,0,0.1,0.1,0,0,0,0,0,0,0,0,0,0,0,4,0.764852927,0.751257151,0.750012839,0.750000161,0.75,21.85,21,6.225,26,5,26,60.85,28,8.775,83,55,55,46.7227462,45.034,13.6833807,55.845,10.811,55.845,1889.68,3505.7,432.496,3823,317.3,1811,9.55,7,2.325,15,8,8,3.6,2,0.6,4,2,4,121.5,56,15.75,132,76,132,1.9485,0.72,0.17775,2.55,1.83,1.83,2,0,0,2,2,2,0.55,3,0.825,3,0,0,4.5,6,2.25,6,0,6,0,0,0,0,0,0,7.05,5,1.425,8,3,8,0,0,0,0,0,0,0.95,5,1.425,5,0,0,3,4,1.5,4,0,4,0,0,0,0,0,0,3.95,2,0.19,5,3,4,11.22714881,16.9302381,2.268617857,22.5702381,5.64,10.73,0.6883,4.496,1.03245,4.496,0,0,1.5829971,2.1106628,0.79149855,2.1106628,0,2.1106628,199.65,227,44.025,229,2,229,0.283687943,0.078014184,0.638297872,0,0,0.121553261,0.025160701
210,[41],"[40] H. Miao, C. Chang, Y. Li, Y. Wang, X. Jia, W. Zhang, Fabrication and properties of soft magnetic Fe–Co–Ni–P–C–B bulk metallic glasses with high glass-forming ability, J. Non-Cryst. Solids. 421 (2015) 24–29. https://doi.org/10.1016/j.jnoncrysol.2015.04.006.",Fe60Co15P10C10B5,1,1145.811,1435.959,689,FCC_L12,21950,17.13083606,-18581.16,-1.201367004,0.24962,FCC_L12#1,1.7091,GRAPHITE_A9,0.1176,0.160293063,7.2,1.956,0.226944927,0.6,0.15,0.05,0,0,0,0,0,0,0,0.1,0.1,0,0,0,0,0,0,0,0,0,0,0,5,0.636396103,0.60504997,0.60014846,0.600005846,0.600000059,22,22,6.3,27,5,26,61.3,28,8.55,83,55,55,47.18597545,48.122195,13.91499532,58.933195,10.811,55.845,1883.23,3505.7,434.431,3823,317.3,1811,9.7,7,2.25,15,8,8,3.6,2,0.6,4,2,4,120.6,56,15.3,132,76,132,1.956,0.72,0.174,2.55,1.83,1.83,2,0,0,2,2,2,0.55,3,0.825,3,0,0,4.65,7,2.325,7,0,6,0,0,0,0,0,0,7.2,6,1.5,9,3,8,0,0,0,0,0,0,0.95,5,1.425,5,0,0,2.85,4,1.425,4,0,4,0,0,0,0,0,0,3.8,2,0.4,5,3,4,11.15439881,16.9302381,2.283167857,22.5702381,5.64,10.73,0.6883,4.496,1.03245,4.496,0,0,1.49866836,2.1106628,0.74933418,2.1106628,0,2.1106628,194.4,227,41.52,229,2,229,0.277777778,0.076388889,0.645833333,0,0,0.121553261,0.024498239
211,[41],"[40] H. Miao, C. Chang, Y. Li, Y. Wang, X. Jia, W. Zhang, Fabrication and properties of soft magnetic Fe–Co–Ni–P–C–B bulk metallic glasses with high glass-forming ability, J. Non-Cryst. Solids. 421 (2015) 24–29. https://doi.org/10.1016/j.jnoncrysol.2015.04.006.",Fe50Co25P10C10B5,1.5,1119.541,1412.199,593.6,BCC_B2,22080.7,17.46121732,-19250.66,-1.303450813,0.29691,BCC_B2#1,2.9861,GRAPHITE_A9,0.1176,0.160293063,7.3,1.961,0.224653066,0.5,0.25,0.05,0,0,0,0,0,0,0,0.1,0.1,0,0,0,0,0,0,0,0,0,0,0,5,0.578791845,0.522627236,0.503150058,0.500558,0.500048817,22.1,22,6.35,27,5,26,61.6,28,8.4,83,55,55,47.49479495,48.122195,14.06940507,58.933195,10.811,55.845,1878.93,3505.7,435.721,3823,317.3,1811,9.8,7,2.2,15,8,8,3.6,2,0.6,4,2,4,120,56,15,132,76,132,1.961,0.72,0.1715,2.55,1.83,1.83,2,0,0,2,2,2,0.55,3,0.825,3,0,0,4.75,7,2.375,7,0,6,0,0,0,0,0,0,7.3,6,1.55,9,3,8,0,0,0,0,0,0,0.95,5,1.425,5,0,0,2.75,4,1.375,4,0,4,0,0,0,0,0,0,3.7,2,0.49,5,3,4,11.10589881,16.9302381,2.292867857,22.5702381,5.64,10.73,0.6883,4.496,1.03245,4.496,0,0,1.4424492,2.1106628,0.7212246,2.1106628,0,2.1106628,190.9,227,40.27,229,2,229,0.273972603,0.075342466,0.650684932,0,0,0.121553261,0.024025358
212,[41],"[40] H. Miao, C. Chang, Y. Li, Y. Wang, X. Jia, W. Zhang, Fabrication and properties of soft magnetic Fe–Co–Ni–P–C–B bulk metallic glasses with high glass-forming ability, J. Non-Cryst. Solids. 421 (2015) 24–29. https://doi.org/10.1016/j.jnoncrysol.2015.04.006.",Fe40Co35P10C10B5,2,1116.011,1399.999,611.6,BCC_B2,26233.8,20.95183501,-19596.36,-1.344257669,0.40857,GRAPHITE_A9,3.3115,GRAPHITE_A9,0.1176,0.160293063,7.4,1.966,0.222225111,0.4,0.35,0.05,0,0,0,0,0,0,0,0.1,0.1,0,0,0,0,0,0,0,0,0,0,0,5,0.552268051,0.477685618,0.434646672,0.419388338,0.409451994,22.2,22,6.4,27,5,26,61.9,28,8.25,83,55,55,47.80361445,48.122195,14.22381482,58.933195,10.811,55.845,1874.63,3505.7,437.011,3823,317.3,1811,9.9,7,2.15,15,8,8,3.6,2,0.6,4,2,4,119.4,56,14.7,132,76,132,1.966,0.72,0.169,2.55,1.83,1.83,2,0,0,2,2,2,0.55,3,0.825,3,0,0,4.85,7,2.425,7,0,6,0,0,0,0,0,0,7.4,6,1.6,9,3,8,0,0,0,0,0,0,0.95,5,1.425,5,0,0,2.65,4,1.325,4,0,4,0,0,0,0,0,0,3.6,2,0.54,5,3,4,11.05739881,16.9302381,2.302567857,22.5702381,5.64,10.73,0.6883,4.496,1.03245,4.496,0,0,1.38623004,2.1106628,0.69311502,2.1106628,0,2.1106628,187.4,227,39.22,229,2,229,0.27027027,0.074324324,0.655405405,0,0,0.121553261,0.023527485
213,[41],"[40] H. Miao, C. Chang, Y. Li, Y. Wang, X. Jia, W. Zhang, Fabrication and properties of soft magnetic Fe–Co–Ni–P–C–B bulk metallic glasses with high glass-forming ability, J. Non-Cryst. Solids. 421 (2015) 24–29. https://doi.org/10.1016/j.jnoncrysol.2015.04.006.",Fe30Co45P10C10B5,1,1119.761,1401.109,619.6,BCC_B2,28943.9,23.08827745,-19623.36,-1.330823937,0.66119,GRAPHITE_A9,3.7115,GRAPHITE_A9,0.1176,0.160293063,7.5,1.971,0.21965655,0.3,0.45,0.05,0,0,0,0,0,0,0,0.1,0.1,0,0,0,0,0,0,0,0,0,0,0,5,0.561248608,0.493584707,0.461362449,0.453674689,0.450774371,22.3,22,6.45,27,5,27,62.2,28,8.1,83,55,58,48.11243395,48.122195,14.37822457,58.933195,10.811,58.933195,1870.33,3505.7,438.301,3823,317.3,1768,10,7,2.1,15,8,9,3.6,2,0.6,4,2,4,118.8,56,14.4,132,76,126,1.971,0.72,0.1665,2.55,1.83,1.88,2,0,0,2,2,2,0.55,3,0.825,3,0,0,4.95,7,2.475,7,0,7,0,0,0,0,0,0,7.5,6,1.65,9,3,9,0,0,0,0,0,0,0.95,5,1.425,5,0,0,2.55,4,1.275,4,0,3,0,0,0,0,0,0,3.5,2,0.55,5,3,3,11.00889881,16.9302381,2.312267857,22.5702381,5.64,10.245,0.6883,4.496,1.03245,4.496,0,0,1.33001088,2.1106628,0.66500544,2.1106628,0,1.5484712,183.9,227,38.17,229,2,194,0.266666667,0.073333333,0.66,0,0,0.121553261,0.02300462
214,[41],"[40] H. Miao, C. Chang, Y. Li, Y. Wang, X. Jia, W. Zhang, Fabrication and properties of soft magnetic Fe–Co–Ni–P–C–B bulk metallic glasses with high glass-forming ability, J. Non-Cryst. Solids. 421 (2015) 24–29. https://doi.org/10.1016/j.jnoncrysol.2015.04.006.",Fe40Co30Ni5P10C10B5,2,1114.671,1399.229,603,FCC_L12,22569.9,17.83908415,-19290.66,-1.48779838,0.52968,GRAPHITE_A9,3.7165,GRAPHITE_A9,0.1176,0.160293063,7.45,1.9675,0.221740276,0.4,0.3,0.05,0,0,0.05,0,0,0,0,0.1,0.1,0,0,0,0,0,0,0,0,0,0,0,6,0.524404424,0.453471099,0.417538573,0.407230546,0.402197488,22.25,23,6.425,28,5,26,62.05,28,8.175,83,55,55,47.7916247,48.122195,14.21781995,58.933195,10.811,55.845,1872.63,3505.7,437.611,3823,317.3,1811,9.95,7,2.13,15,8,8,3.6,2,0.6,4,2,4,119.3,56,14.65,132,76,132,1.9675,0.72,0.16825,2.55,1.83,1.83,2,0,0,2,2,2,0.55,3,0.825,3,0,0,4.9,8,2.45,8,0,6,0,0,0,0,0,0,7.45,7,1.625,10,3,8,0,0,0,0,0,0,0.95,5,1.425,5,0,0,2.6,4,1.36,4,0,4,0,0,0,0,0,0,3.55,3,0.595,5,2,4,11.06114881,16.9302381,2.301817857,22.5702381,5.64,10.73,0.6883,4.496,1.03245,4.496,0,0,1.338576215,2.1106628,0.743606259,2.1106628,0,2.1106628,188.95,227,39.685,229,2,229,0.268456376,0.073825503,0.657718121,0,0,0.121553261,0.023430826
215,[41],"[40] H. Miao, C. Chang, Y. Li, Y. Wang, X. Jia, W. Zhang, Fabrication and properties of soft magnetic Fe–Co–Ni–P–C–B bulk metallic glasses with high glass-forming ability, J. Non-Cryst. Solids. 421 (2015) 24–29. https://doi.org/10.1016/j.jnoncrysol.2015.04.006.",Fe40Co20Ni15P10C10B5,2.5,1129.571,1395.339,685,FCC_L12,22684.1,17.78268018,-18817.76,-1.583275505,0.72288,GRAPHITE_A9,3.413,GRAPHITE_A9,0.1176,0.160293063,7.55,1.9705,0.220736834,0.4,0.2,0.05,0,0,0.15,0,0,0,0,0.1,0.1,0,0,0,0,0,0,0,0,0,0,0,6,0.494974747,0.426350949,0.403200331,0.400511059,0.400041319,22.35,23,6.475,28,5,26,62.35,28,8.025,83,55,55,47.7676452,48.122195,14.2058302,58.933195,10.811,55.845,1868.63,3505.7,438.811,3823,317.3,1811,10.05,7,2.075,15,8,8,3.6,2,0.6,4,2,4,119.1,56,14.55,132,76,132,1.9705,0.72,0.16675,2.55,1.83,1.83,2,0,4.44E-16,2,2,2,0.55,3,0.825,3,0,0,5,8,2.5,8,0,6,0,0,0,0,0,0,7.55,7,1.675,10,3,8,0,0,0,0,0,0,0.95,5,1.425,5,0,0,2.5,4,1.4,4,0,4,0,0,0,0,0,0,3.45,3,0.705,5,2,4,11.06864881,16.9302381,2.300317857,22.5702381,5.64,10.73,0.6883,4.496,1.03245,4.496,0,0,1.243268565,2.1106628,0.815996442,2.1106628,0,2.1106628,192.05,227,40.615,229,2,229,0.264900662,0.072847682,0.662251656,0,0,0.121553261,0.023230757
216,[41],"[40] H. Miao, C. Chang, Y. Li, Y. Wang, X. Jia, W. Zhang, Fabrication and properties of soft magnetic Fe–Co–Ni–P–C–B bulk metallic glasses with high glass-forming ability, J. Non-Cryst. Solids. 421 (2015) 24–29. https://doi.org/10.1016/j.jnoncrysol.2015.04.006.",Fe40Co10Ni25P10C10B5,2,1143.541,1417.779,741,FCC_L12,23710.6,18.35606522,-18533.66,-1.553652025,0.93139,GRAPHITE_A9,3.379,GRAPHITE_A9,0.1176,0.160293063,7.65,1.9735,0.219687847,0.4,0.1,0.05,0,0,0.25,0,0,0,0,0.1,0.1,0,0,0,0,0,0,0,0,0,0,0,6,0.504975247,0.435768668,0.407573908,0.40210568,0.400362431,22.45,23,6.525,28,5,26,62.65,28,7.875,83,55,55,47.7436657,48.122195,14.19384045,58.933195,10.811,55.845,1864.63,3505.7,440.011,3823,317.3,1811,10.15,7,2.025,15,8,8,3.6,2,0.6,4,2,4,118.9,56,14.45,132,76,132,1.9735,0.72,0.16525,2.55,1.83,1.83,2,0,0,2,2,2,0.55,3,0.825,3,0,0,5.1,8,2.55,8,0,6,0,0,0,0,0,0,7.65,7,1.725,10,3,8,0,0,0,0,0,0,0.95,5,1.425,5,0,0,2.4,4,1.4,4,0,4,0,0,0,0,0,0,3.35,3,0.815,5,2,4,11.07614881,16.9302381,2.298817857,22.5702381,5.64,10.73,0.6883,4.496,1.03245,4.496,0,0,1.147960915,2.1106628,0.850263565,2.1106628,0,2.1106628,195.15,227,42.005,229,2,229,0.261437908,0.071895425,0.666666667,0,0,0.121553261,0.023021689
217,[42],"[41] M. Shi, S. Pang, T. Zhang, Towards improved integrated properties in FeCrPCB bulk metallic glasses by Cr addition, Intermetallics. 61 (2015) 16–20. https://doi.org/10.1016/j.intermet.2015.02.010.",Fe78Cr2P9C9B2,1.8,1225.8699,1589.2365,1283,FCC_L12,24358.565,17.17128494,-12815.428,-0.78371099,0.28033,FCC_L12#1,0.22759,FCC_L12#1,0.11993,0.141897672,7.23,1.928,0.224,0.78,0,0.02,0,0,0,0,0,0.02,0,0.09,0.09,0,0,0,0,0,0,0,0,0,0,0,5,0.790822357,0.780806748,0.780006384,0.780000061,0.78,22.75,21,5.12,26,5,26,59.72,34,7.792,83,49,55,48.68384358,45.034,11.30389427,55.845,10.811,55.845,1875.767,3505.7,381.56058,3823,317.3,1811,9.23,9,2.048,15,6,8,3.69,2,0.496,4,2,4,123.89,63,13.256,139,76,132,1.928,0.89,0.1636,2.55,1.66,1.83,1.98,1,0.0392,2,1,2,0.47,3,0.752,3,0,0,4.78,6,1.912,6,0,6,0,0,0,0,0,0,7.23,5,1.2012,8,3,8,0.02,1,0.0392,1,0,0,0.73,5,1.168,5,0,0,3.22,5,1.288,5,0,4,0,0,0,0,0,0,3.97,3,0.1746,6,3,4,11.27557143,16.9302381,2.03304,22.5702381,5.64,10.73,0.58137,4.496,0.930192,4.496,0,0,1.646316984,2.1106628,0.724379473,2.1106628,0,2.1106628,204.16,227,39.744,229,2,229,0.273858921,0.065006916,0.661134163,0,0,0.179650656,0.02379138
218,[42],"[41] M. Shi, S. Pang, T. Zhang, Towards improved integrated properties in FeCrPCB bulk metallic glasses by Cr addition, Intermetallics. 61 (2015) 16–20. https://doi.org/10.1016/j.intermet.2015.02.010.",Fe75Cr5P9C9B2 ,1.5,1242.8499,1589.4265,1274,FCC_L12,24037.065,16.87044816,-13316.428,-0.877218838,0.25828,FCC_L12#1,0.23024,FCC_L12#1,0.11999,0.142092095,7.17,1.9229,0.228071458,0.75,0,0.02,0,0,0,0,0,0.05,0,0.09,0.09,0,0,0,0,0,0,0,0,0,0,0,5,0.762627039,0.750941632,0.750007664,0.750000077,0.75,22.69,21,5.096,26,5,26,59.54,34,7.864,83,49,55,48.56837658,45.034,11.25770747,55.845,10.811,55.845,1886.837,3505.7,396.27216,3823,317.3,1811,9.17,9,2.072,15,6,8,3.69,2,0.496,4,2,4,124.1,63,13.34,139,76,132,1.9229,0.89,0.16564,2.55,1.66,1.83,1.95,1,0.095,2,1,2,0.47,3,0.752,3,0,0,4.75,6,1.9,6,0,6,0,0,0,0,0,0,7.17,5,1.245,8,3,8,0.05,1,0.095,1,0,0,0.73,5,1.168,5,0,0,3.25,5,1.3,5,0,4,0,0,0,0,0,0,4.03,3,0.2358,6,3,4,11.28937143,16.9302381,2.030556,22.5702381,5.64,10.73,0.58137,4.496,0.930192,4.496,0,0,1.5829971,2.1106628,0.79149855,2.1106628,0,2.1106628,204.16,227,39.744,229,2,229,0.271966527,0.065550907,0.662482566,0,0,0.179650656,0.024643861
219,[42],"[41] M. Shi, S. Pang, T. Zhang, Towards improved integrated properties in FeCrPCB bulk metallic glasses by Cr addition, Intermetallics. 61 (2015) 16–20. https://doi.org/10.1016/j.intermet.2015.02.010.",Fe72Cr8P9C9B2  ,1,1250.9999,1588.2165,1263,FCC_L12,23868.565,16.68556749,-13787.728,-0.950251889,0.24434,FCC_L12#1,0.23374,FCC_L12#1,0.12005,0.142284074,7.11,1.9178,0.231959393,0.72,0,0.02,0,0,0,0,0,0.08,0,0.09,0.09,0,0,0,0,0,0,0,0,0,0,0,5,0.735798886,0.721269622,0.72001123,0.72000012,0.72,22.63,21,5.072,26,5,26,59.36,34,7.936,83,49,55,48.45290958,45.034,11.21152067,55.845,10.811,55.845,1897.907,3505.7,409.65534,3823,317.3,1811,9.11,9,2.096,15,6,8,3.69,2,0.496,4,2,4,124.31,63,13.424,139,76,132,1.9178,0.89,0.16768,2.55,1.66,1.83,1.92,1,0.1472,2,1,2,0.47,3,0.752,3,0,0,4.72,6,1.888,6,0,6,0,0,0,0,0,0,7.11,5,1.2816,8,3,8,0.08,1,0.1472,1,0,0,0.73,5,1.168,5,0,0,3.28,5,1.312,5,0,4,0,0,0,0,0,0,4.09,3,0.342,6,3,4,11.30317143,16.9302381,2.028072,22.5702381,5.64,10.73,0.58137,4.496,0.930192,4.496,0,0,1.519677216,2.1106628,0.851019241,2.1106628,0,2.1106628,204.16,227,39.744,229,2,229,0.270042194,0.066104079,0.663853727,0,0,0.179650656,0.025470425
220,[42],"[41] M. Shi, S. Pang, T. Zhang, Towards improved integrated properties in FeCrPCB bulk metallic glasses by Cr addition, Intermetallics. 61 (2015) 16–20. https://doi.org/10.1016/j.intermet.2015.02.010.",Fe64Cr16P9C9B2 ,0.5,1302.9399,1576.8965,1225,FCC_L12,22848.265,15.75848623,-14893.028,-1.09050745,0.18099,FCC_L12#1,0.29204,M7C3_D101,0.12021,0.14278419,6.95,1.9042,0.241496087,0.64,0,0.02,0,0,0,0,0,0.16,0,0.09,0.09,0,0,0,0,0,0,0,0,0,0,0,5,0.672160695,0.644494727,0.640139022,0.640005779,0.640000061,22.47,21,5.008,26,5,26,58.88,34,8.128,83,49,55,48.14499758,45.034,11.08835587,55.845,10.811,55.845,1927.427,3505.7,438.84942,3823,317.3,1811,8.95,9,2.16,15,6,8,3.69,2,0.496,4,2,4,124.87,63,13.648,139,76,132,1.9042,0.89,0.17312,2.55,1.66,1.83,1.84,1,0.2688,2,1,2,0.47,3,0.752,3,0,0,4.64,6,1.856,6,0,6,0,0,0,0,0,0,6.95,5,1.344,8,3,8,0.16,1,0.2688,1,0,0,0.73,5,1.168,5,0,0,3.36,5,1.344,5,0,4,0,0,0,0,0,0,4.25,3,0.59,6,3,4,11.33997143,16.9302381,2.021448,22.5702381,5.64,10.73,0.58137,4.496,0.930192,4.496,0,0,1.350824192,2.1106628,0.972593418,2.1106628,0,2.1106628,204.16,227,39.744,229,2,229,0.264748201,0.067625899,0.667625899,0,0,0.179650656,0.027547895
221,[43],"[42] S.J. Pang, T. Zhang, K. Asami, A. Inoue, Synthesis of Fe–Cr–Mo–C–B–P bulk metallic glasses with high corrosion resistance, Acta Mater. 50 (2002) 489–497. https://doi.org/10.1016/S1359-6454(01)00366-4.",Fe43Cr16Mo16C15B10,2.7,1375.67,1696.84,312,BCC_B2,31262.5,20.75307327,-30249.8,-1.464159706,0.6591,MB_B33,12.638,MOB_BG,0.11743,0.199425,6.26,1.9846,0.283402258,0.43,0,0.1,0,0,0,0,0,0.16,0.16,0,0.15,0,0,0,0,0,0,0,0,0,0,0,5,0.518266341,0.451556748,0.431715822,0.430162017,0.430005542,23.14,37,8.77,42,5,26,58.24,28,8.38,77,49,55,50.569031,85.149,19.5191055,95.96,10.811,55.845,2399.14,2012,586.1532,3823,1811,1811,8.76,8,2.42,14,6,8,3.66,3,0.83,5,2,4,123.44,78,22.12,154,76,132,1.9846,0.89,0.236828,2.55,1.66,1.83,1.68,1,0.4352,2,1,2,0.4,2,0.6,2,0,0,4.18,6,2.09,6,0,6,0,0,0,0,0,0,6.26,5,1.4964,8,3,8,0.32,1,0.4352,1,0,0,1.1,5,1.65,5,0,0,3.32,5,1.66,5,0,4,0,0,0,0,0,0,4.74,2,0.8584,6,4,4,10.47795,10.05,2.112475,15.69,5.64,10.73,0.8268,4.496,1.2402,4.496,0,0,0.907585004,2.1106628,1.034646905,2.1106628,0,2.1106628,217.45,63,17.325,229,166,229,0.268370607,0.063897764,0.667731629,0,0,0.179650656,0.037964001
222,[43],"[42] S.J. Pang, T. Zhang, K. Asami, A. Inoue, Synthesis of Fe–Cr–Mo–C–B–P bulk metallic glasses with high corrosion resistance, Acta Mater. 50 (2002) 489–497. https://doi.org/10.1016/S1359-6454(01)00366-4.",Fe43Cr16Mo16C17.5B7.5,2.2,1367.93,1672.84,438,BCC_B2,29793.3,19.86022944,-29945.3,-1.448622864,0.5187,MOB_BG,8.06,MOB_BG,0.117405,0.199830095,6.285,1.99735,0.296765021,0.43,0,0.075,0,0,0,0,0,0.16,0.16,0,0.175,0,0,0,0,0,0,0,0,0,0,0,5,0.521871632,0.453844025,0.432178693,0.430234839,0.430009735,23.165,37,8.7325,42,5,26,58.365,28,8.5675,77,49,55,50.5990235,85.149,19.47411675,95.96,10.811,55.845,2436.015,2012,632.63995,3823,1811,1811,8.785,8,2.4575,14,6,8,3.66,3,0.83,5,2,4,123.24,78,22.42,154,76,132,1.99735,0.89,0.251873,2.55,1.66,1.83,1.68,1,0.4352,2,1,2,0.425,2,0.6375,2,0,0,4.18,6,2.09,6,0,6,0,0,0,0,0,0,6.285,5,1.4749,8,3,8,0.32,1,0.4352,1,0,0,1.075,5,1.6125,5,0,0,3.32,5,1.66,5,0,4,0,0,0,0,0,0,4.715,2,0.86515,6,4,4,10.4396375,10.05,2.16994375,15.69,5.64,10.73,0.9011,4.496,1.35165,4.496,0,0,0.907585004,2.1106628,1.034646905,2.1106628,0,2.1106628,218.15,63,16.275,229,166,229,0.267303103,0.067621321,0.665075577,0,0,0.179650656,0.041528873
223,[43],"[42] S.J. Pang, T. Zhang, K. Asami, A. Inoue, Synthesis of Fe–Cr–Mo–C–B–P bulk metallic glasses with high corrosion resistance, Acta Mater. 50 (2002) 489–497. https://doi.org/10.1016/S1359-6454(01)00366-4.",Fe43Cr16Mo16C15B5P5,2.2,1371.3355,1682.79,549.8,BCC_B2,28475.7,19.03887617,-25645.3385,-1.533474424,0.37574,HCP_A3#1,5.5017,M2B_C16,0.11853,0.18573527,6.36,1.9921,0.286734354,0.43,0,0.05,0,0,0,0,0,0.16,0.16,0.05,0.15,0,0,0,0,0,0,0,0,0,0,0,6,0.513419906,0.450327334,0.431661831,0.430159798,0.430005522,23.64,37,8.02,42,5,26,58.79,34,9.205,83,49,55,51.5771691,85.149,18.00689835,95.96,10.811,55.845,2297.605,3505.7,654.1444,3823,317.3,1811,8.86,9,2.57,15,6,8,3.71,3,0.755,5,2,4,124.59,78,20.395,154,76,132,1.9921,0.89,0.245678,2.55,1.66,1.83,1.68,1,0.4352,2,1,2,0.5,3,0.75,3,0,0,4.18,6,2.09,6,0,6,0,0,0,0,0,0,6.36,5,1.4104,8,3,8,0.32,1,0.4352,1,0,0,1,5,1.5,5,0,0,3.32,5,1.66,5,0,4,0,0,0,0,0,0,4.64,3,0.9064,6,3,4,11.2478369,16.9302381,2.55373231,22.5702381,5.64,10.73,0.83185,4.496,1.247775,4.496,0,0,0.907585004,2.1106628,1.034646905,2.1106628,0,2.1106628,209.25,227,29.625,229,2,229,0.264150943,0.078616352,0.657232704,0,0,0.179650656,0.038889179
224,[43],"[42] S.J. Pang, T. Zhang, K. Asami, A. Inoue, Synthesis of Fe–Cr–Mo–C–B–P bulk metallic glasses with high corrosion resistance, Acta Mater. 50 (2002) 489–497. https://doi.org/10.1016/S1359-6454(01)00366-4.",Fe43Cr16Mo16C20B5,1.6,1360.59,1749.88,563,BCC_B2,32123.7,21.07548718,-29588.9,-1.421007395,0.55562,HCP_A3#1,5.3901,MOB_BG,0.11738,0.200234479,6.31,2.0101,0.309025873,0.43,0,0.05,0,0,0,0,0,0.16,0.16,0,0.2,0,0,0,0,0,0,0,0,0,0,0,5,0.527825729,0.457605707,0.433056891,0.430409443,0.430024743,23.19,37,8.695,42,5,26,58.49,28,8.755,77,49,55,50.629016,85.149,19.429128,95.96,10.811,55.845,2472.89,2012,675.4392,3823,1811,1811,8.81,8,2.495,14,6,8,3.66,3,0.83,5,2,4,123.04,78,22.72,154,76,132,2.0101,0.89,0.266918,2.55,1.66,1.83,1.68,1,0.4352,2,1,2,0.45,2,0.675,2,0,0,4.18,6,2.09,6,0,6,0,0,0,0,0,0,6.31,5,1.4534,8,3,8,0.32,1,0.4352,1,0,0,1.05,5,1.575,5,0,0,3.32,5,1.66,5,0,4,0,0,0,0,0,0,4.69,2,0.8694,6,4,4,10.401325,10.05,2.2274125,15.69,5.64,10.73,0.9754,4.496,1.4631,4.496,0,0,0.907585004,2.1106628,1.034646905,2.1106628,0,2.1106628,218.85,63,15.225,229,166,229,0.266244057,0.071315372,0.662440571,0,0,0.179650656,0.044936354
