Repository: usccolumbia/ML_BMGs

The identification of suitable alloy compositions for the formation of bulk metallic glasses (BMGs) is a key challenge in materials science. In this study, we developed machine learning (ML) models to predict the critical casting diameter (𝐷𝑚𝑎𝑥) of Fe-based BMGs, enabling rapid assessment of glass-forming ability (GFA) using composition-based and calculated thermophysical features

Datasets for paper https://www.mdpi.com/2075-4701/15/7/763#Data_Availability_Statement

Machine Learning-Driven Prediction of Glass-Forming Ability in Fe-Based Bulk Metallic Glasses Using Thermophysical Features and Data Augmentation

Three datasets

BMG_DS1 Bulk glass forming alloy Concentration 495 22\\

File: code/Ensembles/DS2+DS3/data_ensemble.csv (part 8 of 16)
onegativity,max_Electronegativity,min_Electronegativity,most_Electronegativity,mean_NsValence,maxdiff_NsValence,dev_NsValence,max_NsValence,min_NsValence,most_NsValence,mean_NpValence,maxdiff_NpValence,dev_NpValence,max_NpValence,min_NpValence,most_NpValence,mean_NdValence,maxdiff_NdValence,dev_NdValence,max_NdValence,min_NdValence,most_NdValence,mean_NfValence,maxdiff_NfValence,dev_NfValence,max_NfValence,min_NfValence,most_NfValence,mean_NValance,maxdiff_NValance,dev_NValance,max_NValance,min_NValance,most_NValance,mean_NsUnfilled,maxdiff_NsUnfilled,dev_NsUnfilled,max_NsUnfilled,min_NsUnfilled,most_NsUnfilled,mean_NpUnfilled,maxdiff_NpUnfilled,dev_NpUnfilled,max_NpUnfilled,min_NpUnfilled,most_NpUnfilled,mean_NdUnfilled,maxdiff_NdUnfilled,dev_NdUnfilled,max_NdUnfilled,min_NdUnfilled,most_NdUnfilled,mean_NfUnfilled,maxdiff_NfUnfilled,dev_NfUnfilled,max_NfUnfilled,min_NfUnfilled,most_NfUnfilled,mean_NUnfilled,maxdiff_NUnfilled,dev_NUnfilled,max_NUnfilled,min_NUnfilled,most_NUnfilled,mean_GSvolume_pa,maxdiff_GSvolume_pa,dev_GSvolume_pa,max_GSvolume_pa,min_GSvolume_pa,most_GSvolume_pa,mean_GSbandgap,maxdiff_GSbandgap,dev_GSbandgap,max_GSbandgap,min_GSbandgap,most_GSbandgap,mean_GSmagmom,maxdiff_GSmagmom,dev_GSmagmom,max_GSmagmom,min_GSmagmom,most_GSmagmom,mean_SpaceGroupNumber,maxdiff_SpaceGroupNumber,dev_SpaceGroupNumber,max_SpaceGroupNumber,min_SpaceGroupNumber,most_SpaceGroupNumber,frac_sValence,frac_pValence,frac_dValence,frac_fValence,CanFormIonic,MaxIonicChar,MeanIonicChar
225,[43],"[42] S.J. Pang, T. Zhang, K. Asami, A. Inoue, Synthesis of Fe–Cr–Mo–C–B–P bulk metallic glasses with high corrosion resistance, Acta Mater. 50 (2002) 489–497. https://doi.org/10.1016/S1359-6454(01)00366-4.",Fe43Cr16Mo16C10B15,1.2,1389.56,1848.47,300,BCC_B2,37949.4,24.22469184,-30685.7,-1.464159706,0.88395,MB_B33,14.128,MOB_BG,0.11748,0.198612659,6.21,1.9591,0.252658247,0.43,0,0.15,0,0,0,0,0,0.16,0.16,0,0.1,0,0,0,0,0,0,0,0,0,0,0,5,0.518266341,0.451556748,0.431715822,0.430162017,0.430005542,23.09,37,8.845,42,5,26,57.99,28,8.005,77,49,55,50.509046,85.149,19.609083,95.96,10.811,55.845,2325.39,2012,488.9002,3823,1811,1811,8.71,8,2.345,14,6,8,3.66,3,0.83,5,2,4,123.84,78,21.52,154,76,132,1.9591,0.89,0.206738,2.55,1.66,1.83,1.68,1,0.4352,2,1,2,0.35,2,0.525,2,0,0,4.18,6,2.09,6,0,6,0,0,0,0,0,0,6.21,5,1.5394,8,3,8,0.32,1,0.4352,1,0,0,1.15,5,1.725,5,0,0,3.32,5,1.66,5,0,4,0,0,0,0,0,0,4.79,2,0.8374,6,4,4,10.554575,10.05,1.9975375,15.69,5.64,10.73,0.6782,4.496,1.0173,4.496,0,0,0.907585004,2.1106628,1.034646905,2.1106628,0,2.1106628,216.05,63,19.425,229,166,229,0.270531401,0.056360709,0.67310789,0,0,0.179650656,0.030362089
226,[44],"[43] X. Jia, Y. Li, H. Wang, G. Xie, S. Yamaura, W. Zhang, Synthesis and properties of ferromagnetic Fe-based (Fe, Ni, Co)–Mo–P–C–B bulk metallic glasses with large supercooled liquid region, Phys. B Condens. Matter. 470–471 (2015) 107–112. https://doi.org/10.1016/j.physb.2015.05.004.",Fe62.5Co5Mo7.5P10C10B5,4,1222.131,1426.919,491.6,BCC_B2,19925.2,15.16573934,-20145.56,-1.248112552,0.21303,MOB_BG,5.043,MOB_BG,0.118425,0.164800637,6.95,1.97575,0.232496102,0.625,0.05,0.05,0,0,0,0,0,0,0.075,0.1,0.1,0,0,0,0,0,0,0,0,0,0,0,6,0.649037749,0.627271733,0.625030141,0.625000515,0.625000001,23.1,37,6.85,42,5,26,60.625,33,8.8875,83,50,55,49.88578095,85.149,15.26489807,95.96,10.811,55.845,1968.905,3505.7,547.79275,3823,317.3,1811,9.45,9,2.375,15,6,8,3.675,3,0.6375,5,2,4,122.85,78,16.425,154,76,132,1.97575,0.72,0.1917625,2.55,1.83,1.83,1.925,1,0.13875,2,1,2,0.55,3,0.825,3,0,0,4.475,7,2.2375,7,0,6,0,0,0,0,0,0,6.95,6,1.5175,9,3,8,0.075,1,0.13875,1,0,0,0.95,5,1.425,5,0,0,3.025,5,1.515,5,0,4,0,0,0,0,0,0,4.05,3,0.3875,6,3,4,11.57489881,16.9302381,2.816333036,22.5702381,5.64,10.73,0.6883,4.496,1.03245,4.496,0,0,1.39658781,2.1106628,0.907782077,2.1106628,0,2.1106628,197.9,227,43.54,229,2,229,0.276978417,0.079136691,0.643884892,0,0,0.121553261,0.025811174
227,[44],"[43] X. Jia, Y. Li, H. Wang, G. Xie, S. Yamaura, W. Zhang, Synthesis and properties of ferromagnetic Fe-based (Fe, Ni, Co)–Mo–P–C–B bulk metallic glasses with large supercooled liquid region, Phys. B Condens. Matter. 470–471 (2015) 107–112. https://doi.org/10.1016/j.physb.2015.05.004.",Fe60Ni7.5Mo7.5P10C10B5,4,1246.821,1418.359,625,FCC_L12,19544.1,14.74109532,-19646.76,-1.305339081,0.27831,MOB_BG,3.5889,MOB_BG,0.118425,0.164800637,7.05,1.97925,0.231034494,0.6,0,0.05,0,0,0.075,0,0,0,0.075,0.1,0.1,0,0,0,0,0,0,0,0,0,0,0,6,0.62749502,0.602736344,0.600038666,0.600000697,0.600000002,23.2,37,6.9,42,5,26,60.925,33,8.74875,83,50,55,49.9450012,85.149,15.2945082,95.96,10.811,55.845,1964.83,3505.7,549.6265,3823,317.3,1811,9.55,9,2.3925,15,6,8,3.675,3,0.6375,5,2,4,122.55,78,16.275,154,76,132,1.97925,0.72,0.1894875,2.55,1.83,1.83,1.925,1,0.13875,2,1,2,0.55,3,0.825,3,0,0,4.575,8,2.2875,8,0,6,0,0,0,0,0,0,7.05,7,1.5825,10,3,8,0.075,1,0.13875,1,0,0,0.95,5,1.425,5,0,0,2.925,5,1.60125,5,0,4,0,0,0,0,0,0,3.95,4,0.4825,6,2,4,11.56839881,16.9302381,2.818608036,22.5702381,5.64,10.73,0.6883,4.496,1.03245,4.496,0,0,1.311052283,2.1106628,0.959532621,2.1106628,0,2.1106628,199.35,227,43.875,229,2,229,0.273049645,0.078014184,0.64893617,0,0,0.121553261,0.025501435
228,[44],"[43] X. Jia, Y. Li, H. Wang, G. Xie, S. Yamaura, W. Zhang, Synthesis and properties of ferromagnetic Fe-based (Fe, Ni, Co)–Mo–P–C–B bulk metallic glasses with large supercooled liquid region, Phys. B Condens. Matter. 470–471 (2015) 107–112. https://doi.org/10.1016/j.physb.2015.05.004.",Fe60Co5Ni2.5Mo7.5P10C10B5,3,1229.811,1418.309,526,FCC_L12,19617.6,14.93110776,-20174.36,-1.353077644,0.21361,MOB_BG,4.5429,MOB_BG,0.118425,0.164800637,7,1.97775,0.231575986,0.6,0.05,0.05,0,0,0.025,0,0,0,0.075,0.1,0.1,0,0,0,0,0,0,0,0,0,0,0,7,0.6254998,0.602478176,0.600035502,0.600000658,0.600000002,23.15,37,6.875,42,5,26,60.775,33,8.82375,83,50,55,49.95699095,85.149,15.30050307,95.96,10.811,55.845,1966.83,3505.7,548.7265,3823,317.3,1811,9.5,9,2.375,15,6,8,3.675,3,0.6375,5,2,4,122.65,78,16.325,154,76,132,1.97775,0.72,0.1904625,2.55,1.83,1.83,1.925,1,0.13875,2,1,2,0.55,3,0.825,3,0,0,4.525,8,2.2625,8,0,6,0,0,0,0,0,0,7,7,1.55,10,3,8,0.075,1,0.13875,1,0,0,0.95,5,1.425,5,0,0,2.975,5,1.53625,5,0,4,0,0,0,0,0,0,4,4,0.4,6,2,4,11.56464881,16.9302381,2.819920536,22.5702381,5.64,10.73,0.6883,4.496,1.03245,4.496,0,0,1.358706108,2.1106628,0.92132454,2.1106628,0,2.1106628,197.8,227,43.48,229,2,229,0.275,0.078571429,0.646428571,0,0,0.121553261,0.025615221
229,[42],"[41] M. Shi, S. Pang, T. Zhang, Towards improved integrated properties in FeCrPCB bulk metallic glasses by Cr addition, Intermetallics. 61 (2015) 16–20. https://doi.org/10.1016/j.intermet.2015.02.010.",Fe80P9C9B2  ,1.8,1216.5799,1588.4065,1288,FCC_L12,24633.365,17.42018058,-12465.328,-0.690185511,0.29321,FCC_L12#1,0.22629,FCC_L12#1,0.11989,0.14176669,7.27,1.9314,0.221178751,0.8,0,0.02,0,0,0,0,0,0,0,0.09,0.09,0,0,0,0,0,0,0,0,0,0,0,4,0.810308583,0.800762814,0.800005768,0.800000052,0.8,22.79,21,5.136,26,5,26,59.84,28,7.744,83,55,55,48.76082158,45.034,11.33468547,55.845,10.811,55.845,1868.387,3505.7,371.01486,3823,317.3,1811,9.27,7,2.032,15,8,8,3.69,2,0.496,4,2,4,123.75,56,13.2,132,76,132,1.9314,0.72,0.16224,2.55,1.83,1.83,2,0,0,2,2,2,0.47,3,0.752,3,0,0,4.8,6,1.92,6,0,6,0,0,0,0,0,0,7.27,5,1.168,8,3,8,0,0,0,0,0,0,0.73,5,1.168,5,0,0,3.2,4,1.28,4,0,4,0,0,0,0,0,0,3.93,2,0.1674,5,3,4,11.26637143,16.9302381,2.034696,22.5702381,5.64,10.73,0.58137,4.496,0.930192,4.496,0,0,1.68853024,2.1106628,0.675412096,2.1106628,0,2.1106628,204.16,227,39.744,229,2,229,0.275103164,0.064649243,0.660247593,0,0,0.121553261,0.023208662
230,[42],"[41] M. Shi, S. Pang, T. Zhang, Towards improved integrated properties in FeCrPCB bulk metallic glasses by Cr addition, Intermetallics. 61 (2015) 16–20. https://doi.org/10.1016/j.intermet.2015.02.010.",Fe78Cr2P9C9B2,1.8,1206.1499,1582.5065,1276,FCC_L12,24849.565,17.67758219,-12703.428,-0.78371099,0.3003,FCC_L12#1,0.23358,FCC_L12#1,0.11989,0.14176669,7.29,1.9324,0.220830795,0.78,0.02,0.02,0,0,0,0,0,0,0,0.09,0.09,0,0,0,0,0,0,0,0,0,0,0,5,0.790822357,0.780806748,0.780006384,0.780000061,0.78,22.81,22,5.144,27,5,26,59.9,28,7.72,83,55,55,48.82258548,48.122195,11.35939103,58.933195,10.811,55.845,1867.527,3505.7,371.20406,3823,317.3,1811,9.29,7,2.024,15,8,8,3.69,2,0.496,4,2,4,123.63,56,13.152,132,76,132,1.9324,0.72,0.16184,2.55,1.83,1.83,2,0,0,2,2,2,0.47,3,0.752,3,0,0,4.82,7,1.928,7,0,6,0,0,0,0,0,0,7.29,6,1.176,9,3,8,0,0,0,0,0,0,0.73,5,1.168,5,0,0,3.18,4,1.2792,4,0,4,0,0,0,0,0,0,3.91,2,0.2002,5,3,4,11.25667143,16.9302381,2.036442,22.5702381,5.64,10.73,0.58137,4.496,0.930192,4.496,0,0,1.677286408,2.1106628,0.676067172,2.1106628,0,2.1106628,203.46,227,39.8424,229,2,229,0.274348422,0.064471879,0.661179698,0,0,0.121553261,0.023139749
231,[42],"[41] M. Shi, S. Pang, T. Zhang, Towards improved integrated properties in FeCrPCB bulk metallic glasses by Cr addition, Intermetallics. 61 (2015) 16–20. https://doi.org/10.1016/j.intermet.2015.02.010.",Fe75Cr5P9C9B2 ,1.5,1191.8299,1574.0465,1258,FCC_L12,25134.265,18.02585685,-13038.428,-0.877218838,0.30997,FCC_L12#1,0.24501,FCC_L12#1,0.11989,0.14176669,7.32,1.9339,0.220299319,0.75,0.05,0.02,0,0,0,0,0,0,0,0.09,0.09,0,0,0,0,0,0,0,0,0,0,0,5,0.762627039,0.750941632,0.750007664,0.750000077,0.75,22.84,22,5.156,27,5,26,59.99,28,7.684,83,55,55,48.91523133,48.122195,11.39644937,58.933195,10.811,55.845,1866.237,3505.7,371.48786,3823,317.3,1811,9.32,7,2.012,15,8,8,3.69,2,0.496,4,2,4,123.45,56,13.08,132,76,132,1.9339,0.72,0.16124,2.55,1.83,1.83,2,0,0,2,2,2,0.47,3,0.752,3,0,0,4.85,7,1.94,7,0,6,0,0,0,0,0,0,7.32,6,1.188,9,3,8,0,0,0,0,0,0,0.73,5,1.168,5,0,0,3.15,4,1.275,4,0,4,0,0,0,0,0,0,3.88,2,0.2464,5,3,4,11.24212143,16.9302381,2.039061,22.5702381,5.64,10.73,0.58137,4.496,0.930192,4.496,0,0,1.66042066,2.1106628,0.67536321,2.1106628,0,2.1106628,202.41,227,39.885,229,2,229,0.273224044,0.06420765,0.662568306,0,0,0.121553261,0.023034506
232,[42],"[41] M. Shi, S. Pang, T. Zhang, Towards improved integrated properties in FeCrPCB bulk metallic glasses by Cr addition, Intermetallics. 61 (2015) 16–20. https://doi.org/10.1016/j.intermet.2015.02.010.",Fe72Cr8P9C9B2 ,1,1178.8699,1566.0965,1242,FCC_L12,25378.965,18.33355373,-13346.828,-0.950251889,0.31866,FCC_L12#1,0.25516,FCC_L12#1,0.11989,0.14176669,7.35,1.9354,0.21975632,0.72,0.08,0.02,0,0,0,0,0,0,0,0.09,0.09,0,0,0,0,0,0,0,0,0,0,0,5,0.735798886,0.721269622,0.72001123,0.72000012,0.72,22.87,22,5.168,27,5,26,60.08,28,7.648,83,55,55,49.00787718,48.122195,11.43350771,58.933195,10.811,55.845,1864.947,3505.7,371.77166,3823,317.3,1811,9.35,7,2,15,8,8,3.69,2,0.496,4,2,4,123.27,56,13.008,132,76,132,1.9354,0.72,0.16064,2.55,1.83,1.83,2,0,0,2,2,2,0.47,3,0.752,3,0,0,4.88,7,1.952,7,0,6,0,0,0,0,0,0,7.35,6,1.2,9,3,8,0,0,0,0,0,0,0.73,5,1.168,5,0,0,3.12,4,1.2672,4,0,4,0,0,0,0,0,0,3.85,2,0.289,5,3,4,11.22757143,16.9302381,2.04168,22.5702381,5.64,10.73,0.58137,4.496,0.930192,4.496,0,0,1.643554912,2.1106628,0.672635359,2.1106628,0,2.1106628,201.36,227,39.8016,229,2,229,0.272108844,0.063945578,0.663945578,0,0,0.121553261,0.022927014
233,[7],"[7] C. Suryanarayana, A. Inoue, Iron-based bulk metallic glasses, Int. Mater. Rev. 58 (2013) 131–166. https://doi.org/10.1179/1743280412Y.0000000007.",(Fe71.2B24Y4.8)98Nb2,2,1267.67,1669.47,300,BCC_B2,23708.9,16.6496326,-27160.2,-0.813549673,1.0156,M3B4_D7B,13.654,M3B4_D7B,0.11904608,0.212757269,6.5288,1.8460976,0.169336267,0.69776,0,0.2352,0,0.02,0,0.04704,0,0,0,0,0,0,0,0,0,0,0,0,0,0,0,0,4,0.738106238,0.706631436,0.698366427,0.697809277,0.697761321,21.97232,36,7.983779328,41,5,26,56.81568,60,7.142704128,72,12,55,47.54941318,82.09538,17.28174956,92.90638,10.811,55.845,1955.51792,951,216.4028536,2750,1799,1811,8.8808,10,1.93767168,13,3,8,3.59664,3,0.751059456,5,2,4,124.07872,106,18.85302989,190,84,132,1.8460976,0.82,0.091211689,2.04,1.22,1.83,1.98,1,0.0392,2,1,2,0.2352,1,0.35976192,1,0,0,4.3136,6,2.353404928,6,0,6,0,0,0,0,0,0,6.5288,5,2.053089024,8,3,8,0.02,1,0.0392,1,0,0,1.176,5,1.7988096,5,0,0,3.3344,9,1.56850176,9,0,4,0,0,0,0,0,0,4.5304,5,0.740183808,9,4,4,11.0599864,25.1925,2.289176223,32.365,7.1725,10.73,0.3584448,1.524,0.548277166,1.524,0,0,1.472736075,2.1106628,0.890239503,2.1106628,0,2.1106628,212.536,63,23.63440128,229,166,229,0.303271658,0.036024997,0.660703345,0,0,0.154730696,0.013731765
234,[7],"[7] C. Suryanarayana, A. Inoue, Iron-based bulk metallic glasses, Int. Mater. Rev. 58 (2013) 131–166. https://doi.org/10.1179/1743280412Y.0000000007.",(Fe71.2B24Y4.8)94Nb6,3,1267.67,1919.79,300,BCC_B2,39509.2,25.96520887,-27296.2,-0.913273569,1.4573,M3B4_D7B,13.997,M3B4_D7B,0.12014624,0.211180007,6.4664,1.8360528,0.172845236,0.66928,0,0.2256,0,0.06,0,0.04512,0,0,0,0,0,0,0,0,0,0,0,0,0,0,0,0,4,0.710258328,0.677940907,0.669862444,0.66932727,0.669281267,22.74896,36,8.008330752,41,5,26,56.41504,60,7.031933952,72,12,55,49.40071795,82.09538,17.41168074,92.90638,10.811,55.845,1987.94576,951,253.9029819,2750,1799,1811,8.7224,10,1.93005312,13,3,8,3.65392,3,0.746248704,5,2,4,125.70816,106,18.81872179,190,84,132,1.8360528,0.82,0.092020977,2.04,1.22,1.83,1.94,1,0.1128,2,1,2,0.2256,1,0.34940928,1,0,0,4.3008,6,2.274481152,6,0,6,0,0,0,0,0,0,6.4664,5,2.052815616,8,3,8,0.06,1,0.1128,1,0,0,1.128,5,1.7470464,5,0,0,3.4432,9,1.55357184,9,0,4,0,0,0,0,0,0,4.6312,5,0.844899072,9,4,4,11.3505992,25.1925,2.715867624,32.365,7.1725,10.73,0.3438144,1.524,0.532499743,1.524,0,0,1.412624399,2.1106628,0.934366282,2.1106628,0,2.1106628,213.208,63,23.03357952,229,166,229,0.300012372,0.034888037,0.665099592,0,0,0.154730696,0.014352192
235,[7],"[7] C. Suryanarayana, A. Inoue, Iron-based bulk metallic glasses, Int. Mater. Rev. 58 (2013) 131–166. https://doi.org/10.1179/1743280412Y.0000000007.",(Fe71.2B24Y4.8)92Nb8,1,1285.37,1991.48,300,BCC_B2,40277.7,25.29090147,-27327.9,-0.950473162,1.5056,M3B4_D7B,14.143,M3B4_D7B,0.12069632,0.21025378,6.4352,1.8310304,0.1743564,0.65504,0,0.2208,0,0.08,0,0.04416,0,0,0,0,0,0,0,0,0,0,0,0,0,0,0,0,4,0.697266195,0.663750881,0.655612843,0.655086298,0.65504124,23.13728,36,8.009422848,41,5,26,56.21472,60,6.970779648,72,12,55,50.32637034,82.09538,17.44998754,92.90638,10.811,55.845,2004.15968,951,271.1743365,2750,1799,1811,8.6432,10,1.92396288,13,3,8,3.68256,3,0.743018496,5,2,4,126.52288,106,18.77810381,190,84,132,1.8310304,0.82,0.092280975,2.04,1.22,1.83,1.92,1,0.1472,2,1,2,0.2208,1,0.34409472,1,0,0,4.2944,6,2.234472448,6,0,6,0,0,0,0,0,0,6.4352,5,2.050013184,8,3,8,0.08,1,0.1472,1,0,0,1.104,5,1.7204736,5,0,0,3.4976,9,1.54454016,9,0,4,0,0,0,0,0,0,4.6816,5,0.892950528,9,4,4,11.4959056,25.1925,2.912613521,32.365,7.1725,10.73,0.3364992,1.524,0.524400353,1.524,0,0,1.382568561,2.1106628,0.953861701,2.1106628,0,2.1106628,213.544,63,22.72155648,229,166,229,0.298359025,0.034311288,0.667329687,0,0,0.154730696,0.014624717
236,[1],"[1] Z.-Z. Yuan, S.-L. Bao, Y. Lu, D.-P. Zhang, L. Yao, A new criterion for evaluating the glass-forming ability of bulk glass forming alloys, J. Alloys . Compd. 459 (2008) 251–260. https://doi.org/10.1016/j.jallcom.2007.05.037.",(Fe72Nb4B20Si4)99Y1,2,1397.97,1823.52,300,BCC_B2,32742.3,21.1925067,-27073.9,-0.863762905,0.91453,M3B4_D7B,14.174,M3B4_D7B,0.1183032,0.182787446,6.6828,1.859144,0.117865632,0.7128,0,0.198,0.0396,0.0396,0,0.01,0,0,0,0,0,0,0,0,0,0,0,0,0,0,0,0,5,0.741973153,0.717937611,0.713035763,0.712812994,0.712800195,22.0908,36,7.40874816,41,5,26,58.53,66,6.876144,78,12,55,47.62723095,82.09538,16.12693255,92.90638,10.811,55.845,1949.48,1063,221.215104,2750,1687,1811,9.0588,11,1.95205824,14,3,8,3.614,3,0.6877728,5,2,4,123.5116,106,16.63751232,190,84,132,1.859144,0.82,0.074854771,2.04,1.22,1.83,1.9604,1,0.07606368,2,1,2,0.2772,2,0.42267456,2,0,0,4.4452,6,2.21652288,6,0,6,0,0,0,0,0,0,6.6828,5,1.87780032,8,3,8,0.0396,1,0.07606368,1,0,0,1.1484,5,1.75108032,5,0,0,3.1788,9,1.51056576,9,0,4,0,0,0,0,0,0,4.3668,5,0.55196064,9,4,4,10.921501,25.1925,1.757608222,32.365,7.1725,10.73,0.3323628,1.524,0.506786797,1.524,0,0,1.504480444,2.1106628,0.864173567,2.1106628,0,2.1106628,216.0968,63,20.2802688,229,166,229,0.293350093,0.041479619,0.665170288,0,0,0.154730696,0.006786693
237,[1],"[1] Z.-Z. Yuan, S.-L. Bao, Y. Lu, D.-P. Zhang, L. Yao, A new criterion for evaluating the glass-forming ability of bulk glass forming alloys, J. Alloys . Compd. 459 (2008) 251–260. https://doi.org/10.1016/j.jallcom.2007.05.037.",(Fe72Nb4B20Si4)95Y5,3,1288.49,1797.57,300,BCC_B2,34720.5,23.32248193,-27639.5,-0.973639791,1.2449,M3B4_D7B,14.368,M3B4_D7B,0.120796,0.202153246,6.534,1.83332,0.170790449,0.684,0,0.19,0.038,0.038,0,0.05,0,0,0,0,0,0,0,0,0,0,0,0,0,0,0,0,5,0.713683403,0.689017188,0.684226522,0.68401247,0.684000187,22.774,36,7.420944,41,5,26,56.65,66,7.4556,78,12,55,49.29505394,82.09538,16.2358666,92.90638,10.811,55.845,1943.4,1063,215.0496,2750,1687,1811,8.814,11,1.984816,14,3,8,3.67,3,0.68552,5,2,4,126.198,106,17.190288,190,84,132,1.83332,0.82,0.08360608,2.04,1.22,1.83,1.962,1,0.073112,2,1,2,0.266,2,0.410704,2,0,0,4.306,6,2.317392,6,0,6,0,0,0,0,0,0,6.534,5,2.005488,8,3,8,0.038,1,0.073112,1,0,0,1.102,5,1.701488,5,0,0,3.414,9,1.556784,9,0,4,0,0,0,0,0,0,4.554,5,0.799976,9,4,4,11.787905,25.1925,3.20106794,32.365,7.1725,10.73,0.318934,1.524,0.492434096,1.524,0,0,1.443693355,2.1106628,0.9124142,2.1106628,0,2.1106628,215.204,63,20.81792,229,166,229,0.300275482,0.040710132,0.659014386,0,0,0.154730696,0.013978952
238,[45],"[44] H. Fang, X. Hui, G. Chen, Effects of Mn addition on the magnetic property and corrosion resistance of bulk amorphous steels, J. Alloys Compd. 464 (2008) 292–295. https://doi.org/10.1016/j.jallcom.2007.09.139.",(Fe44Cr10Mo12.5Mn11C15B6Y1.5),5,1357.01,1591.29,300,none,26595.2,18.69272099,-26814.9,-1.610588602,0.44644,Y2C3_ALPHA,16.078,Y2C3_ALPHA,0.120145,0.192750608,6.465,1.9349,0.316401628,0.44,0,0.06,0,0,0,0.015,0,0.1,0.125,0,0.15,0,0,0,0,0.11,0,0,0,0,0,0,7,0.507592356,0.45316696,0.44070921,0.440048869,0.440001142,23.625,37,7.5225,42,5,26,57.12,65,7.7496,77,12,55,51.5934477,85.149,16.76871803,95.96,10.811,55.845,2285.245,2304,621.54585,3823,1519,1811,8.565,11,2.1627,14,3,8,3.72,3,0.7224,5,2,4,125.81,114,19.9602,190,76,132,1.9349,1.33,0.253417,2.55,1.22,1.83,1.775,1,0.34875,2,1,2,0.36,2,0.5688,2,0,0,4.33,6,1.9185,6,0,6,0,0,0,0,0,0,6.465,5,1.4685,8,3,8,0.225,1,0.34875,1,0,0,0.9,5,1.422,5,0,0,3.57,9,1.4994,9,0,4,0,0,0,0,0,0,4.695,5,0.8201,9,4,4,10.71690948,26.725,1.998853103,32.365,5.64,10.73,0.76584,4.496,1.2100272,4.496,0,0,0.928725745,2.1106628,1.040104608,2.1106628,0,2.1106628,218.125,63,14.46375,229,166,229,0.274555298,0.055684455,0.669760247,0,0,0.357394967,0.046617387
239,[45],"[44] H. Fang, X. Hui, G. Chen, Effects of Mn addition on the magnetic property and corrosion resistance of bulk amorphous steels, J. Alloys Compd. 464 (2008) 292–295. https://doi.org/10.1016/j.jallcom.2007.09.139.",(Fe44Cr10Mo12.5Mn11C15B6Y1.5)98Mn2,3,1358.02,1588.11,300,none,26457.6,18.6372253,-26454,-1.620974897,0.42701,Y2C3_ALPHA,15.995,Y2C3_ALPHA,0.1203821,0.190935956,6.4757,1.927202,0.31782305,0.4312,0,0.0588,0,0,0,0.0147,0,0.098,0.1225,0,0.147,0,0,0,0,0.1278,0,0,0,0,0,0,7,0.502154418,0.445509732,0.432007251,0.431256501,0.431201303,23.6525,37,7.383369,42,5,26,57.0176,65,7.63675584,77,12,55,51.66033965,85.149,16.4608764,95.96,10.811,55.845,2269.9201,2304,619.1772623,3823,1519,1811,8.5337,11,2.13232908,14,3,8,3.7256,3,0.71025696,5,2,4,126.0738,114,19.66957608,190,76,132,1.927202,1.33,0.253403167,2.55,1.22,1.83,1.7795,1,0.3437595,2,1,2,0.3528,2,0.56038752,2,0,0,4.3434,6,1.8860394,6,0,6,0,0,0,0,0,0,6.4757,5,1.4485674,8,3,8,0.2205,1,0.3437595,1,0,0,0.882,5,1.4009688,5,0,0,3.5986,9,1.48118376,9,0,4,0,0,0,0,0,0,4.7011,5,0.81075204,9,4,4,10.71232302,26.725,1.964988883,32.365,5.64,10.73,0.7505232,4.496,1.192131051,4.496,0,0,0.910157433,2.1106628,1.035315829,2.1106628,0,2.1106628,218.1025,63,14.2038015,229,166,229,0.274796547,0.054480597,0.670722856,0,0,0.357394967,0.04700668
240,[45],"[44] H. Fang, X. Hui, G. Chen, Effects of Mn addition on the magnetic property and corrosion resistance of bulk amorphous steels, J. Alloys Compd. 464 (2008) 292–295. https://doi.org/10.1016/j.jallcom.2007.09.139.",(Fe44Cr10Mo12.5Mn11C15B6Y1.5)96Mn4,3,1357.15,1584.12,321,CBCC_A12,26285.6,18.56182544,-26084.8,-1.628510636,0.41225,Y2C3_ALPHA,14.682,Y2C3_ALPHA,0.1206192,0.18909716,6.4864,1.919504,0.319052463,0.4224,0,0.0576,0,0,0,0.0144,0,0.096,0.12,0,0.144,0,0,0,0,0.1456,0,0,0,0,0,0,7,0.49749195,0.438376918,0.423406823,0.422478093,0.422402056,23.68,37,7.243776,42,5,26,56.9152,65,7.52219136,77,12,55,51.72723159,85.149,16.15191098,95.96,10.811,55.845,2254.5952,2304,616.3979674,3823,1519,1811,8.5024,11,2.10143232,14,3,8,3.7312,3,0.69801984,5,2,4,126.3376,114,19.37452032,190,76,132,1.919504,1.33,0.253183027,2.55,1.22,1.83,1.784,1,0.338688,2,1,2,0.3456,2,0.55185408,2,0,0,4.3568,6,1.8533376,6,0,6,0,0,0,0,0,0,6.4864,5,1.4282496,8,3,8,0.216,1,0.338688,1,0,0,0.864,5,1.3796352,5,0,0,3.6272,9,1.46248704,9,0,4,0,0,0,0,0,0,4.7072,5,0.80111616,9,4,4,10.70773655,26.725,1.930875158,32.365,5.64,10.73,0.7352064,4.496,1.17397758,4.496,0,0,0.89158912,2.1106628,1.029873445,2.1106628,0,2.1106628,218.08,63,13.942656,229,166,229,0.275037,0.05328071,0.671682289,0,0,0.357394967,0.047342029
241,[45],"[44] H. Fang, X. Hui, G. Chen, Effects of Mn addition on the magnetic property and corrosion resistance of bulk amorphous steels, J. Alloys Compd. 464 (2008) 292–295. https://doi.org/10.1016/j.jallcom.2007.09.139.",(Fe44Cr10Mo12.5Mn11C15B6Y1.5)92Mn8,2,1354.34,1573.69,397,CBCC_A12,25884.2,18.38215632,-25320.7,-1.636155638,0.3812,Y2C3_ALPHA,11.201,Y15C19_ALPHA,0.1210934,0.185344746,6.5078,1.904108,0.32094374,0.4048,0,0.0552,0,0,0,0.0138,0,0.092,0.115,0,0.138,0,0,0,0,0.1812,0,0,0,0,0,0,7,0.490578189,0.426130118,0.406810435,0.405049225,0.404814084,23.735,37,6.963204,42,5,26,56.7104,65,7.28790144,77,12,55,51.86101548,85.149,15.53060878,95.96,10.811,55.845,2223.9454,2304,609.6072554,3823,1519,1811,8.4398,11,2.03806128,14,3,8,3.7424,3,0.67326336,5,2,4,126.8652,114,18.77111328,190,76,132,1.904108,1.33,0.252123829,2.55,1.22,1.83,1.793,1,0.328302,2,1,2,0.3312,2,0.53442432,2,0,0,4.3836,6,1.7872104,6,0,6,0,0,0,0,0,0,6.5078,5,1.3864584,8,3,8,0.207,1,0.328302,1,0,0,0.828,5,1.3360608,5,0,0,3.6844,9,1.42365216,9,0,4,0,0,0,0,0,0,4.7194,5,0.78098064,9,4,4,10.69856362,26.725,1.861899198,32.365,5.64,10.73,0.7045728,4.496,1.13689867,4.496,0,0,0.854452495,2.1106628,1.017027863,2.1106628,0,2.1106628,218.035,63,13.416774,229,166,229,0.275515535,0.050892775,0.67359169,0,0,0.357394967,0.047850893
242,[46],"[45] H.X. Li, H.Y. Jung, S. Yi, Glass forming ability and magnetic properties of bulk metallic glasses Fe68.7?xC7.0Si3.3B5.5P8.7Cr2.3Mo2.5Al2.0Cox (x=0–10), J. Magn. Magn. Mater. 320 (2008) 241–245. https://doi.org/10.1016/j.jmmm.2007.05.025.",Fe68.7C7.0Si3.3B5.5P8.7Cr2.3Mo2.5Al2.0,5,1268.58257,1495.83317,829,FCC_L12,20956.8617,15.11949753,-21055.7251,-1.185821964,0.21942,MB_B33,2.3015,MOB_BG,0.119007,0.154216982,6.856,1.92552,0.21302941,0.687,0,0.055,0.033,0,0,0,0,0.023,0.025,0.087,0.07,0,0.02,0,0,0,0,0,0,0,0,0,8,0.70007571,0.687874373,0.687006488,0.687000065,0.687,22.186,37,6.31458,42,5,26,60.767,34,9.00349,83,49,55,47.55694887,85.149,14.01213577,95.96,10.811,55.845,1865.3925,3505.7,393.154195,3823,317.3,1811,9.506,9,2.40582,15,6,8,3.635,3,0.58655,5,2,4,123.063,78,14.55939,154,76,132,1.92552,0.94,0.15776352,2.55,1.61,1.83,1.952,1,0.091392,2,1,2,0.542,3,0.79674,3,0,0,4.362,6,2.31186,6,0,6,0,0,0,0,0,0,6.856,5,1.571856,8,3,8,0.048,1,0.091392,1,0,0,1.048,5,1.54056,5,0,0,2.988,5,1.58364,5,0,4,0,0,0,0,0,0,4.084,3,0.321336,6,3,4,11.77814821,16.9302381,2.833172518,22.5702381,5.64,10.73,0.565424,4.496,0.85379024,4.496,0,0,1.450025344,2.1106628,0.907715865,2.1106628,0,2.1106628,203.19,227,40.38456,229,2,229,0.284714119,0.079054842,0.636231039,0,0,0.198203144,0.021629652
243,[46],"[45] H.X. Li, H.Y. Jung, S. Yi, Glass forming ability and magnetic properties of bulk metallic glasses Fe68.7?xC7.0Si3.3B5.5P8.7Cr2.3Mo2.5Al2.0Cox (x=0–10), J. Magn. Magn. Mater. 320 (2008) 241–245. https://doi.org/10.1016/j.jmmm.2007.05.025.",Fe67.7C7.0Si3.3B5.5P8.7Cr2.3Mo2.5Al2.0Co1,6,1264.53257,1493.09317,821,FCC_L12,21069.0617,15.24271786,-21174.0251,-1.23804632,0.21649,MB_B33,2.3305,MOB_BG,0.119007,0.154216982,6.866,1.92602,0.212863242,0.677,0.01,0.055,0.033,0,0,0,0,0.023,0.025,0.087,0.07,0,0.02,0,0,0,0,0,0,0,0,0,9,0.690337599,0.677901068,0.67700688,0.677000071,0.677,22.196,37,6.31988,42,5,26,60.797,34,8.98759,83,49,55,47.58783082,85.149,14.0285032,95.96,10.811,55.845,1864.9625,3505.7,393.302975,3823,317.3,1811,9.516,9,2.40052,15,6,8,3.635,3,0.58655,5,2,4,123.003,78,14.52759,154,76,132,1.92602,0.94,0.15752652,2.55,1.61,1.83,1.952,1,0.091392,2,1,2,0.542,3,0.79674,3,0,0,4.372,7,2.31716,7,0,6,0,0,0,0,0,0,6.866,6,1.578116,9,3,8,0.048,1,0.091392,1,0,0,1.048,5,1.54056,5,0,0,2.978,5,1.57834,5,0,4,0,0,0,0,0,0,4.074,3,0.323796,6,3,4,11.77329821,16.9302381,2.834773018,22.5702381,5.64,10.73,0.565424,4.496,0.85379024,4.496,0,0,1.444403428,2.1106628,0.904196546,2.1106628,0,2.1106628,202.84,227,40.41296,229,2,229,0.284299447,0.078939703,0.636760851,0,0,0.198203144,0.021597514
244,[46],"[45] H.X. Li, H.Y. Jung, S. Yi, Glass forming ability and magnetic properties of bulk metallic glasses Fe68.7?xC7.0Si3.3B5.5P8.7Cr2.3Mo2.5Al2.0Cox (x=0–10), J. Magn. Magn. Mater. 320 (2008) 241–245. https://doi.org/10.1016/j.jmmm.2007.05.025.",Fe65.7C7.0Si3.3B5.5P8.7Cr2.3Mo2.5Al2.0Co3,5,1257.68257,1487.72317,803,FCC_L12,21235.3617,15.44286796,-21404.8251,-1.309091301,0.21266,BCC_B2#1,2.4046,MOB_BG,0.119007,0.154216982,6.886,1.92702,0.212526986,0.657,0.03,0.055,0.033,0,0,0,0,0.023,0.025,0.087,0.07,0,0.02,0,0,0,0,0,0,0,0,0,9,0.671331513,0.657976662,0.657007783,0.657000084,0.657,22.216,37,6.33048,42,5,26,60.857,34,8.95579,83,49,55,47.64959472,85.149,14.06123807,95.96,10.811,55.845,1864.1025,3505.7,393.600535,3823,317.3,1811,9.536,9,2.38992,15,6,8,3.635,3,0.58655,5,2,4,122.883,78,14.46399,154,76,132,1.92702,0.94,0.15705252,2.55,1.61,1.83,1.952,1,0.091392,2,1,2,0.542,3,0.79674,3,0,0,4.392,7,2.32776,7,0,6,0,0,0,0,0,0,6.886,6,1.590636,9,3,8,0.048,1,0.091392,1,0,0,1.048,5,1.54056,5,0,0,2.958,5,1.56774,5,0,4,0,0,0,0,0,0,4.054,3,0.328716,6,3,4,11.76359821,16.9302381,2.837974018,22.5702381,5.64,10.73,0.565424,4.496,0.85379024,4.496,0,0,1.433159596,2.1106628,0.897157907,2.1106628,0,2.1106628,202.14,227,40.42776,229,2,229,0.283473715,0.078710427,0.637815858,0,0,0.198203144,0.021532488
245,[46],"[45] H.X. Li, H.Y. Jung, S. Yi, Glass forming ability and magnetic properties of bulk metallic glasses Fe68.7?xC7.0Si3.3B5.5P8.7Cr2.3Mo2.5Al2.0Cox (x=0–10), J. Magn. Magn. Mater. 320 (2008) 241–245. https://doi.org/10.1016/j.jmmm.2007.05.025.",Fe63.7C7.0Si3.3B5.5P8.7Cr2.3Mo2.5Al2.0Co5,5,1251.53257,1482.43317,785,FCC_L12,21369.6617,15.61674393,-21627.6251,-1.364972202,0.21386,BCC_B2#1,2.4806,MOB_BG,0.119007,0.154216982,6.906,1.92802,0.212185484,0.637,0.05,0.055,0.033,0,0,0,0,0.023,0.025,0.087,0.07,0,0.02,0,0,0,0,0,0,0,0,0,9,0.652997703,0.638119038,0.637009158,0.637000103,0.637,22.236,37,6.34108,42,5,26,60.917,34,8.92399,83,49,55,47.71135862,85.149,14.09397293,95.96,10.811,55.845,1863.2425,3505.7,393.898095,3823,317.3,1811,9.556,9,2.37932,15,6,8,3.635,3,0.58655,5,2,4,122.763,78,14.40039,154,76,132,1.92802,0.94,0.15657852,2.55,1.61,1.83,1.952,1,0.091392,2,1,2,0.542,3,0.79674,3,0,0,4.412,7,2.33836,7,0,6,0,0,0,0,0,0,6.906,6,1.603156,9,3,8,0.048,1,0.091392,1,0,0,1.048,5,1.54056,5,0,0,2.938,5,1.55714,5,0,4,0,0,0,0,0,0,4.034,3,0.333636,6,3,4,11.75389821,16.9302381,2.841175018,22.5702381,5.64,10.73,0.565424,4.496,0.85379024,4.496,0,0,1.421915764,2.1106628,0.890119268,2.1106628,0,2.1106628,201.44,227,40.38656,229,2,229,0.282652766,0.078482479,0.638864755,0,0,0.198203144,0.021466463
246,[46],"[45] H.X. Li, H.Y. Jung, S. Yi, Glass forming ability and magnetic properties of bulk metallic glasses Fe68.7?xC7.0Si3.3B5.5P8.7Cr2.3Mo2.5Al2.0Cox (x=0–10), J. Magn. Magn. Mater. 320 (2008) 241–245. https://doi.org/10.1016/j.jmmm.2007.05.025.",Fe61.7C7.0Si3.3B5.5P8.7Cr2.3Mo2.5Al2.0Co7,4,1245.86257,1477.17317,768,FCC_L12,21476.3617,15.76760259,-21841.8251,-1.411996768,0.21431,BCC_B2#1,2.5504,MOB_BG,0.119007,0.154216982,6.926,1.92902,0.211838711,0.617,0.07,0.055,0.033,0,0,0,0,0.023,0.025,0.087,0.07,0,0.02,0,0,0,0,0,0,0,0,0,9,0.635394366,0.618382639,0.617012292,0.617000144,0.617,22.256,37,6.35168,42,5,26,60.977,34,8.89219,83,49,55,47.77312252,85.149,14.1267078,95.96,10.811,55.845,1862.3825,3505.7,394.195655,3823,317.3,1811,9.576,9,2.36872,15,6,8,3.635,3,0.58655,5,2,4,122.643,78,14.33679,154,76,132,1.92902,0.94,0.15610452,2.55,1.61,1.83,1.952,1,0.091392,2,1,2,0.542,3,0.79674,3,0,0,4.432,7,2.34896,7,0,6,0,0,0,0,0,0,6.926,6,1.615676,9,3,8,0.048,1,0.091392,1,0,0,1.048,5,1.54056,5,0,0,2.918,5,1.54654,5,0,4,0,0,0,0,0,0,4.014,3,0.338556,6,3,4,11.74419821,16.9302381,2.844376018,22.5702381,5.64,10.73,0.565424,4.496,0.85379024,4.496,0,0,1.410671932,2.1106628,0.883080629,2.1106628,0,2.1106628,200.74,227,40.28936,229,2,229,0.281836558,0.078255848,0.639907595,0,0,0.198203144,0.021399438
247,[46],"[45] H.X. Li, H.Y. Jung, S. Yi, Glass forming ability and magnetic properties of bulk metallic glasses Fe68.7?xC7.0Si3.3B5.5P8.7Cr2.3Mo2.5Al2.0Cox (x=0–10), J. Magn. Magn. Mater. 320 (2008) 241–245. https://doi.org/10.1016/j.jmmm.2007.05.025.",Fe58.7C7.0Si3.3B5.5P8.7Cr2.3Mo2.5Al2.0Co10,3,1238.11257,1469.26317,741,FCC_L12,21581.5617,15.94827146,-22146.6251,-1.470879035,0.21377,BCC_B2#1,2.6709,MOB_BG,0.119007,0.154216982,6.956,1.93052,0.211308612,0.587,0.1,0.055,0.033,0,0,0,0,0.023,0.025,0.087,0.07,0,0.02,0,0,0,0,0,0,0,0,0,9,0.610496519,0.58915863,0.587029016,0.587000515,0.587000002,22.286,37,6.36758,42,5,26,61.067,34,8.84449,83,49,55,47.86576837,85.149,14.1758101,95.96,10.811,55.845,1861.0925,3505.7,394.641995,3823,317.3,1811,9.606,9,2.35282,15,6,8,3.635,3,0.58655,5,2,4,122.463,78,14.24139,154,76,132,1.93052,0.94,0.15539352,2.55,1.61,1.83,1.952,1,0.091392,2,1,2,0.542,3,0.79674,3,0,0,4.462,7,2.36486,7,0,6,0,0,0,0,0,0,6.956,6,1.634456,9,3,8,0.048,1,0.091392,1,0,0,1.048,5,1.54056,5,0,0,2.888,5,1.53064,5,0,4,0,0,0,0,0,0,3.984,3,0.368016,6,3,4,11.72964821,16.9302381,2.849177518,22.5702381,5.64,10.73,0.565424,4.496,0.85379024,4.496,0,0,1.393806184,2.1106628,0.872522671,2.1106628,0,2.1106628,199.69,227,40.03856,229,2,229,0.280621047,0.077918344,0.64146061,0,0,0.198203144,0.021297027
248,[47],"[46] Z. Han, J. Zhang, Y. Li, Quaternary Fe-based bulk metallic glasses with a diameter of 5mm, Intermetallics. 15 (2007) 1447–1452. https://doi.org/10.1016/j.intermet.2007.05.007.",(Fe73.2B22Y4.8)95Mo5,5,1241.66,1619.48,300,none,29310.3,20.91266778,-25450.8,-0.870382066,0.89234,MOB_BG,13.596,MOB_BG,0.1204712,0.20250564,6.627,1.862574,0.174838767,0.6954,0,0.209,0,0,0,0.0456,0,0,0.05,0,0,0,0,0,0,0,0,0,0,0,0,0,4,0.729274653,0.701785568,0.695741155,0.695422004,0.695400418,23.0038,37,7.5255884,42,5,26,56.3422,60,6.5449604,72,12,55,49.94621876,85.149,16.35852144,95.96,10.811,55.845,1976.9358,1097,247.0112556,2896,1799,1811,8.717,10,1.790294,13,3,8,3.6776,3,0.7012368,5,2,4,125.7128,106,17.4359504,190,84,132,1.862574,0.94,0.103906668,2.16,1.22,1.83,1.95,1,0.095,2,1,2,0.209,1,0.330638,1,0,0,4.468,6,2.1839056,6,0,6,0,0,0,0,0,0,6.627,5,1.9095684,8,3,8,0.05,1,0.095,1,0,0,1.045,5,1.65319,5,0,0,3.442,9,1.438756,9,0,4,0,0,0,0,0,0,4.537,5,0.7468596,9,4,4,11.2210385,25.1925,2.375225439,32.365,7.1725,10.73,0.318516,1.524,0.503892312,1.524,0,0,1.467754911,2.1106628,0.894156292,2.1106628,0,2.1106628,214.237,63,22.0086804,229,166,229,0.294250792,0.031537649,0.674211559,0,0,0.198203144,0.0146166
249,[47],"[46] Z. Han, J. Zhang, Y. Li, Quaternary Fe-based bulk metallic glasses with a diameter of 5mm, Intermetallics. 15 (2007) 1447–1452. https://doi.org/10.1016/j.intermet.2007.05.007.",(Fe70.7B24Y5.3)95Mo5,5,1241.39,1649.47,300,none,30382.5,21.60994447,-27400.3,-0.904676639,0.95871,MOB_BG,13.9,MOB_BG,0.1197682,0.211956947,6.50825,1.8636665,0.181938456,0.67165,0,0.228,0,0,0,0.05035,0,0,0.05,0,0,0,0,0,0,0,0,0,0,0,0,0,4,0.712834374,0.680477985,0.672255059,0.671699833,0.671651365,22.66655,37,8.0559468,42,5,26,56.46095,60,7.0858068,72,12,55,49.2476118,85.149,17.52709498,95.96,10.811,55.845,1987.0818,1097,255.4705192,2896,1799,1811,8.78825,10,1.920558,13,3,8,3.64435,3,0.7498236,5,2,4,125.0763,106,18.7307928,190,84,132,1.8636665,0.94,0.110041426,2.16,1.22,1.83,1.95,1,0.095,2,1,2,0.228,1,0.352032,1,0,0,4.33025,6,2.309950175,6,0,6,0,0,0,0,0,0,6.50825,5,2.003867775,8,3,8,0.05,1,0.095,1,0,0,1.14,5,1.76016,5,0,0,3.38975,9,1.545726,9,0,4,0,0,0,0,0,0,4.57975,5,0.778778175,9,4,4,11.25621225,25.1925,2.569033701,32.365,7.1725,10.73,0.347472,1.524,0.536496768,1.524,0,0,1.41762667,2.1106628,0.930955434,2.1106628,0,2.1106628,212.87375,63,23.27501663,229,166,229,0.299619713,0.035032459,0.665347828,0,0,0.198203144,0.01580243
250,[12],"[12] Z. Long, H. Wei, Y. Ding, P. Zhang, G. Xie, A. Inoue, A new criterion for predicting the glass-forming ability of bulk metallic glasses, J. Alloys. Compd. 475 (2009) 207–219. https://doi.org/10.1016/j.jallcom.2008.07.087.",Fe79C4Si3B4P10,1,1259.801,1607.699,1185,FCC_L12,24310,16.71786364,-14991.96,-0.779185956,0.27054,FCC_L12#1,0.35007,BCC_B2#1,0.12038,0.12993413,7.22,1.9053,0.17302286,0.79,0,0.04,0.03,0,0,0,0,0,0,0.1,0.04,0,0,0,0,0,0,0,0,0,0,0,5,0.798874208,0.790616407,0.790005252,0.790000059,0.79,22.9,21,4.898,26,5,26,60.05,28,7.979,83,55,55,48.9703592,45.034,10.86193246,55.845,10.811,55.845,1759.87,3505.7,292.8862,3823,317.3,1811,9.32,7,2.0856,15,8,8,3.71,2,0.4582,4,2,4,124.71,56,11.5182,132,76,132,1.9053,0.72,0.119292,2.55,1.83,1.83,2,0,0,2,2,2,0.48,3,0.7584,3,0,0,4.74,6,1.9908,6,0,6,0,0,0,0,0,0,7.22,5,1.2324,8,3,8,0,0,0,0,0,0,0.78,5,1.2324,5,0,0,3.16,4,1.3272,4,0,4,0,0,0,0,0,0,3.94,2,0.188,5,3,4,11.85942381,16.9302381,2.656997429,22.5702381,5.64,10.73,0.42649,4.496,0.6738542,4.496,0,0,1.667423612,2.1106628,0.700317917,2.1106628,0,2.1106628,202.32,227,43.6352,229,2,229,0.27700831,0.066481994,0.656509695,0,0,0.121553261,0.01434882
251,[12],"[12] Z. Long, H. Wei, Y. Ding, P. Zhang, G. Xie, A. Inoue, A new criterion for predicting the glass-forming ability of bulk metallic glasses, J. Alloys. Compd. 475 (2009) 207–219. https://doi.org/10.1016/j.jallcom.2008.07.087.",Fe75C4Si3B4P10Mo4,4,1314.951,1582.799,1074,FCC_L12,22905.7,15.64501459,-15874.46,-0.9374819,0.20719,BCC_B2#1,0.86356,MOB_BG,0.12082,0.132430372,7.14,1.9185,0.179250523,0.75,0,0.04,0.03,0,0,0,0,0,0.04,0.1,0.04,0,0,0,0,0,0,0,0,0,0,0,6,0.760394634,0.750721676,0.75000653,0.750000081,0.75,23.54,37,5.1668,42,5,26,59.85,33,8.063,83,50,55,50.5749592,85.149,11.53586446,95.96,10.811,55.845,1803.27,3505.7,304.1702,3823,317.3,1811,9.24,9,2.1192,15,6,8,3.75,3,0.475,5,2,4,125.59,78,11.8878,154,76,132,1.9185,0.72,0.13386,2.55,1.83,1.83,1.96,1,0.0768,2,1,2,0.48,3,0.7584,3,0,0,4.7,6,1.974,6,0,6,0,0,0,0,0,0,7.14,5,1.29,8,3,8,0.04,1,0.0768,1,0,0,0.78,5,1.2324,5,0,0,3.2,5,1.344,5,0,4,0,0,0,0,0,0,4.02,3,0.2368,6,3,4,12.05782381,16.9302381,2.895987524,22.5702381,5.64,10.73,0.42649,4.496,0.6738542,4.496,0,0,1.5829971,2.1106628,0.79149855,2.1106628,0,2.1106628,202.32,227,43.6352,229,2,229,0.274509804,0.067226891,0.658263305,0,0,0.121553261,0.015451158
252,[7],"[7] C. Suryanarayana, A. Inoue, Iron-based bulk metallic glasses, Int. Mater. Rev. 58 (2013) 131–166. https://doi.org/10.1179/1743280412Y.0000000007.",Fe49Mn10Mo13Cr3W3C15B7,2,1324.61,1691.98,300,none,30422.5,20.96254011,-26759.6,-1.526138336,1.0068,MC_SHP,18.603,MC_SHP,0.11937,0.191280539,6.57,1.9784,0.300192338,0.49,0,0.07,0,0,0,0,0,0.03,0.13,0,0.15,0,0,0,0,0.1,0,0,0,0,0.03,0,7,0.544242593,0.499490147,0.490432196,0.490025225,0.490000445,24.89,69,8.505,74,5,26,58.24,28,7.5544,77,49,55,54.9661125,173.029,19.25215375,183.84,10.811,55.845,2329.83,2304,679.6092,3823,1519,1811,8.77,8,2.1612,14,6,8,3.75,4,0.77,6,2,4,124.91,86,20.4004,162,76,132,1.9784,1,0.250216,2.55,1.55,1.83,1.84,1,0.2688,2,1,2,0.37,2,0.5772,2,0,0,4.36,6,1.94,6,0,6,0.42,14,0.8148,14,0,0,6.99,17,1.7724,20,3,8,0.16,1,0.2688,1,0,0,0.95,5,1.482,5,0,0,3.44,6,1.5136,6,0,4,0,0,0,0,0,0,4.55,2,0.704,6,4,4,10.51143362,10.41,1.933650276,16.05,5.64,10.73,0.78108,4.496,1.2184848,4.496,0,0,1.034255784,2.1106628,1.054878876,2.1106628,0,2.1106628,218.14,63,14.7696,229,166,229,0.26323319,0.052932761,0.623748212,0.060085837,0,0.221199217,0.042389782
253,[7],"[7] C. Suryanarayana, A. Inoue, Iron-based bulk metallic glasses, Int. Mater. Rev. 58 (2013) 131–166. https://doi.org/10.1179/1743280412Y.0000000007.",Fe49Cr15Mo14C15B6Er1,6,1378.9719,1596.0905,499.68,BCC_B2,24854.614,17.04534906,-25930.34943,-1.408789585,0.31506,M2B_C16,6.2514,MOB_BG,0.11967,0.188960078,6.47,1.9654,0.291778752,0.49,0,0.06,0,0,0,0,0,0.15,0.14,0,0.15,0,0,0,0.01,0,0,0,0,0,0,0,6,0.555337735,0.503127069,0.490714107,0.490046165,0.490000886,24.1,63,7.752,68,5,26,57.52,42,7.5816,77,35,55,52.72072,156.448,17.4595584,167.259,10.811,55.845,2351.86,2053,593.7012,3823,1770,1811,8.57,11,2.1606,14,3,8,3.74,4,0.7308,6,2,4,125.42,113,19.7964,189,76,132,1.9654,1.31,0.23882,2.55,1.24,1.83,1.71,1,0.4118,2,1,2,0.36,2,0.5688,2,0,0,4.39,6,1.9316,6,0,6,0.12,12,0.2376,12,0,0,6.58,11,1.54,14,3,8,0.29,1,0.4118,1,0,0,0.9,5,1.422,5,0,0,3.41,5,1.5004,5,0,4,0.02,2,0.0396,2,0,0,4.62,4,0.846,6,2,4,10.715,24.945,1.9476,30.585,5.64,10.73,0.76584,4.496,1.2100272,4.496,0,0,1.034224772,2.1106628,1.054909267,2.1106628,0,2.1106628,219.62,63,14.6328,229,166,229,0.259878419,0.054711246,0.667173252,0.018237082,0,0.34885635,0.039988159
254,[7],"[7] C. Suryanarayana, A. Inoue, Iron-based bulk metallic glasses, Int. Mater. Rev. 58 (2013) 131–166. https://doi.org/10.1179/1743280412Y.0000000007.",Fe66.7C7.0Si3.3B5.5P8.7Cr2.3Al2.0Mo4.5,6,1278.45257,1485.14317,766,FCC_L12,20969.2617,15.00526378,-21514.4251,-1.245346746,0.42037,MOB_BG,3.0735,MOB_BG,0.119227,0.15537177,6.816,1.93212,0.215070002,0.667,0,0.055,0.033,0,0,0,0,0.023,0.045,0.087,0.07,0,0.02,0,0,0,0,0,0,0,0,0,8,0.681488078,0.667983893,0.667007479,0.667000078,0.667,22.506,37,6.48418,42,5,26,60.667,34,9.05649,83,49,55,48.35924887,85.149,14.43735477,95.96,10.811,55.845,1887.0925,3505.7,426.002295,3823,317.3,1811,9.466,9,2.42702,15,6,8,3.655,3,0.59715,5,2,4,123.503,78,14.79259,154,76,132,1.93212,0.94,0.16375032,2.55,1.61,1.83,1.932,1,0.126752,2,1,2,0.542,3,0.79674,3,0,0,4.342,6,2.30126,6,0,6,0,0,0,0,0,0,6.816,5,1.579456,8,3,8,0.068,1,0.126752,1,0,0,1.048,5,1.54056,5,0,0,3.008,5,1.59424,5,0,4,0,0,0,0,0,0,4.124,3,0.386536,6,3,4,11.87734821,16.9302381,2.952942589,22.5702381,5.64,10.73,0.565424,4.496,0.85379024,4.496,0,0,1.407812088,2.1106628,0.93760285,2.1106628,0,2.1106628,203.19,227,40.38456,229,2,229,0.283450704,0.079518779,0.637030516,0,0,0.198203144,0.022075371
255,[7],"[7] C. Suryanarayana, A. Inoue, Iron-based bulk metallic glasses, Int. Mater. Rev. 58 (2013) 131–166. https://doi.org/10.1179/1743280412Y.0000000007.",Fe48Cr19Mo10C15B6Er2,5,1394.1112,1572.0054,518.7,BCC_B2,23931.07,16.42485203,-25355.73822,-1.429715743,0.23155,M7C3_D101,5.9105,MOB_BG,0.11979,0.192489483,6.42,1.9395,0.302917068,0.48,0,0.06,0,0,0,0,0,0.19,0.1,0,0.15,0,0,0,0.02,0,0,0,0,0,0,0,6,0.550454358,0.496035312,0.481253056,0.480125466,0.480004966,23.8,63,7.596,68,5,26,57.28,42,7.6824,77,35,55,52.076304,156.448,17.0019952,167.259,10.811,55.845,2322.81,2053,567.7178,3823,1770,1811,8.52,11,2.1816,14,3,8,3.72,4,0.7224,6,2,4,125.39,113,19.7838,189,76,132,1.9395,1.31,0.23931,2.55,1.24,1.83,1.71,1,0.4118,2,1,2,0.36,2,0.5688,2,0,0,4.33,6,1.9918,6,0,6,0.24,12,0.4704,12,0,0,6.64,11,1.6,14,3,8,0.29,1,0.4118,1,0,0,0.9,5,1.422,5,0,0,3.37,5,1.5502,5,0,4,0.04,2,0.0784,2,0,0,4.6,4,0.86,6,2,4,10.73355,24.945,1.958799,30.585,5.64,10.73,0.76584,4.496,1.2100272,4.496,0,0,1.013118144,2.1106628,1.05364287,2.1106628,0,2.1106628,219.27,63,14.9842,229,166,229,0.25753012,0.054216867,0.652108434,0.036144578,0,0.34885635,0.042812067
256,[7],"[7] C. Suryanarayana, A. Inoue, Iron-based bulk metallic glasses, Int. Mater. Rev. 58 (2013) 131–166. https://doi.org/10.1179/1743280412Y.0000000007.",Fe70.3Ni3.7Mo6P10C7.5B2.5,5,1235.341,1555.599,1124,FCC_L12,23439,16.67222614,-13846.56,-1.055274225,0.2675,FCC_L12#1,0.39117,FCC_L12#1,0.120785,0.1412755,7.229,1.94801,0.21397883,0.703,0,0.025,0,0,0.037,0,0,0,0.06,0.1,0.075,0,0,0,0,0,0,0,0,0,0,0,6,0.717933145,0.70414754,0.703010833,0.703000138,0.703,23.909,37,5.4136,42,5,26,59.797,33,7.920222,83,50,55,51.4567445,85.149,12.0457904,95.96,10.811,55.845,1887.984,3505.7,434.21512,3823,317.3,1811,9.229,9,2.115454,15,6,8,3.76,3,0.504,5,2,4,125.124,78,13.132776,154,76,132,1.94801,0.72,0.1687348,2.55,1.83,1.83,1.94,1,0.1128,2,1,2,0.475,3,0.76,3,0,0,4.814,8,1.9256,8,0,6,0,0,0,0,0,0,7.229,7,1.28908,10,3,8,0.06,1,0.1128,1,0,0,0.725,5,1.16,5,0,0,3.186,5,1.362164,5,0,4,0,0,0,0,0,0,3.971,4,0.340054,6,2,4,11.72576631,16.9302381,2.6446024,22.5702381,5.64,10.73,0.5378,4.496,0.86048,4.496,0,0,1.505825552,2.1106628,0.85040117,2.1106628,0,2.1106628,201.952,227,42.9808,229,2,229,0.268363536,0.065707567,0.665928897,0,0,0.121553261,0.021886588
