Repository: usccolumbia/ML_BMGs

The identification of suitable alloy compositions for the formation of bulk metallic glasses (BMGs) is a key challenge in materials science. In this study, we developed machine learning (ML) models to predict the critical casting diameter (𝐷𝑚𝑎𝑥) of Fe-based BMGs, enabling rapid assessment of glass-forming ability (GFA) using composition-based and calculated thermophysical features

Datasets for paper https://www.mdpi.com/2075-4701/15/7/763#Data_Availability_Statement

Machine Learning-Driven Prediction of Glass-Forming Ability in Fe-Based Bulk Metallic Glasses Using Thermophysical Features and Data Augmentation

Three datasets

BMG_DS1 Bulk glass forming alloy Concentration 495 22\\

File: code/Ensembles/DS2+DS3/data_ensemble.csv (part 9 of 16)
onegativity,max_Electronegativity,min_Electronegativity,most_Electronegativity,mean_NsValence,maxdiff_NsValence,dev_NsValence,max_NsValence,min_NsValence,most_NsValence,mean_NpValence,maxdiff_NpValence,dev_NpValence,max_NpValence,min_NpValence,most_NpValence,mean_NdValence,maxdiff_NdValence,dev_NdValence,max_NdValence,min_NdValence,most_NdValence,mean_NfValence,maxdiff_NfValence,dev_NfValence,max_NfValence,min_NfValence,most_NfValence,mean_NValance,maxdiff_NValance,dev_NValance,max_NValance,min_NValance,most_NValance,mean_NsUnfilled,maxdiff_NsUnfilled,dev_NsUnfilled,max_NsUnfilled,min_NsUnfilled,most_NsUnfilled,mean_NpUnfilled,maxdiff_NpUnfilled,dev_NpUnfilled,max_NpUnfilled,min_NpUnfilled,most_NpUnfilled,mean_NdUnfilled,maxdiff_NdUnfilled,dev_NdUnfilled,max_NdUnfilled,min_NdUnfilled,most_NdUnfilled,mean_NfUnfilled,maxdiff_NfUnfilled,dev_NfUnfilled,max_NfUnfilled,min_NfUnfilled,most_NfUnfilled,mean_NUnfilled,maxdiff_NUnfilled,dev_NUnfilled,max_NUnfilled,min_NUnfilled,most_NUnfilled,mean_GSvolume_pa,maxdiff_GSvolume_pa,dev_GSvolume_pa,max_GSvolume_pa,min_GSvolume_pa,most_GSvolume_pa,mean_GSbandgap,maxdiff_GSbandgap,dev_GSbandgap,max_GSbandgap,min_GSbandgap,most_GSbandgap,mean_GSmagmom,maxdiff_GSmagmom,dev_GSmagmom,max_GSmagmom,min_GSmagmom,most_GSmagmom,mean_SpaceGroupNumber,maxdiff_SpaceGroupNumber,dev_SpaceGroupNumber,max_SpaceGroupNumber,min_SpaceGroupNumber,most_SpaceGroupNumber,frac_sValence,frac_pValence,frac_dValence,frac_fValence,CanFormIonic,MaxIonicChar,MeanIonicChar
257,[7],"[7] C. Suryanarayana, A. Inoue, Iron-based bulk metallic glasses, Int. Mater. Rev. 58 (2013) 131–166. https://doi.org/10.1179/1743280412Y.0000000007.",Fe69Ni5Mo6P10C7.5B2.5,5,1238.761,1550.579,1125,FCC_L12,23253.9,16.56611236,-13904.76,-1.09137573,0.26152,FCC_L12#1,0.38741,FCC_L12#1,0.120785,0.1412755,7.255,1.94905,0.213596811,0.69,0,0.025,0,0,0.05,0,0,0,0.06,0.1,0.075,0,0,0,0,0,0,0,0,0,0,0,6,0.706009915,0.691242946,0.690011887,0.690000155,0.69,23.935,37,5.424,42,5,26,59.875,33,7.9125,83,50,55,51.4937737,85.149,12.06060208,95.96,10.811,55.845,1886.905,3505.7,434.5604,3823,317.3,1811,9.255,9,2.1225,15,6,8,3.76,3,0.504,5,2,4,125.02,78,13.11,154,76,132,1.94905,0.72,0.168194,2.55,1.83,1.83,1.94,1,0.1128,2,1,2,0.475,3,0.76,3,0,0,4.84,8,1.936,8,0,6,0,0,0,0,0,0,7.255,7,1.3026,10,3,8,0.06,1,0.1128,1,0,0,0.725,5,1.16,5,0,0,3.16,5,1.38,5,0,4,0,0,0,0,0,0,3.945,4,0.3835,6,2,4,11.72043631,16.9302381,2.646308,22.5702381,5.64,10.73,0.5378,4.496,0.86048,4.496,0,0,1.486127067,2.1106628,0.861859312,2.1106628,0,2.1106628,201.9,227,42.96,229,2,229,0.267401792,0.065472088,0.66712612,0,0,0.121553261,0.021811974
258,[7],"[7] C. Suryanarayana, A. Inoue, Iron-based bulk metallic glasses, Int. Mater. Rev. 58 (2013) 131–166. https://doi.org/10.1179/1743280412Y.0000000007.",(Fe72B22Y6)98Ta2,4,1229.02,1406.11,300,none,20488.1,15.88168704,-26118.4,-0.821706072,0.43629,C14_LAVES,11.762,C14_LAVES,0.1206976,0.211797529,6.568,1.832808,0.183187213,0.7056,0,0.2156,0,0,0,0.0588,0,0,0,0,0,0,0,0,0,0,0,0,0,0,0,0.02,4,0.740413506,0.712385773,0.70597604,0.705625067,0.705600501,23.1768,68,7.83783616,73,5,26,55.9968,60,6.90057984,72,12,55,50.58170518,170.13688,17.14912807,180.94788,10.811,55.845,1955.6516,1491,222.5545661,3290,1799,1811,8.724,10,1.8438112,13,3,8,3.6676,4,0.71906912,6,2,4,125.8216,106,18.03347392,190,84,132,1.832808,0.82,0.08934119,2.04,1.22,1.83,2,0,0,2,2,2,0.2156,1,0.33823328,1,0,0,4.3524,6,2.32509312,6,0,6,0.28,14,0.5488,14,0,0,6.848,16,2.1117824,19,3,8,0,0,0,0,0,0,1.078,5,1.6911664,5,0,0,3.4916,9,1.50557792,9,0,4,0,0,0,0,0,0,4.5696,5,0.80381952,9,4,4,11.382941,25.1925,2.736972498,32.365,7.1725,10.73,0.3285744,1.524,0.515467519,1.524,0,0,1.489283672,2.1106628,0.876890226,2.1106628,0,2.1106628,213.3592,63,22.69792896,229,166,229,0.292056075,0.031483645,0.63557243,0.04088785,0,0.154730696,0.016040043
259,[7],"[7] C. Suryanarayana, A. Inoue, Iron-based bulk metallic glasses, Int. Mater. Rev. 58 (2013) 131–166. https://doi.org/10.1179/1743280412Y.0000000007.",Fe66.6Ni7.4Mo6P10C7.5B2.5,4,1244.981,1541.999,1126,FCC_L12,22949.7,16.39037243,-14017.26,-1.148934345,0.25117,FCC_L12#1,0.38233,FCC_L12#1,0.120785,0.1412755,7.303,1.95097,0.212876394,0.666,0,0.025,0,0,0.074,0,0,0,0.06,0.1,0.075,0,0,0,0,0,0,0,0,0,0,0,6,0.684749589,0.667543556,0.666015633,0.66600021,0.666,23.983,37,5.4432,42,5,26,60.019,33,7.887588,83,50,55,51.5621353,85.149,12.08794672,95.96,10.811,55.845,1884.913,3505.7,435.19784,3823,317.3,1811,9.303,9,2.131956,15,6,8,3.76,3,0.504,5,2,4,124.828,78,13.053744,154,76,132,1.95097,0.72,0.1671956,2.55,1.83,1.83,1.94,1,0.1128,2,1,2,0.475,3,0.76,3,0,0,4.888,8,1.9552,8,0,6,0,0,0,0,0,0,7.303,7,1.32756,10,3,8,0.06,1,0.1128,1,0,0,0.725,5,1.16,5,0,0,3.112,5,1.409376,5,0,4,0,0,0,0,0,0,3.897,4,0.460156,6,2,4,11.71059631,16.9302381,2.6494568,22.5702381,5.64,10.73,0.5378,4.496,0.86048,4.496,0,0,1.449760633,2.1106628,0.880321687,2.1106628,0,2.1106628,201.804,227,42.9216,229,2,229,0.265644256,0.065041764,0.669313981,0,0,0.121553261,0.021671385
260,[7],"[7] C. Suryanarayana, A. Inoue, Iron-based bulk metallic glasses, Int. Mater. Rev. 58 (2013) 131–166. https://doi.org/10.1179/1743280412Y.0000000007.",Fe49Cr15Mo14C13B8Er1,4,1385.7319,1610.8505,398.68,BCC_B2,25817.614,17.64573524,-26158.24943,-1.422703944,0.41105,M2B_C16,8.721,MOB_BG,0.11969,0.188616555,6.45,1.9552,0.279833808,0.49,0,0.08,0,0,0,0,0,0.15,0.14,0,0.13,0,0,0,0.01,0,0,0,0,0,0,0,6,0.552810998,0.50196295,0.490588807,0.4900352,0.490000617,24.08,63,7.7776,68,5,26,57.42,42,7.4236,77,35,55,52.696726,156.448,17.49027072,167.259,10.811,55.845,2322.36,2053,554.888,3823,1770,1811,8.55,11,2.129,14,3,8,3.74,4,0.7308,6,2,4,125.58,113,19.5436,189,76,132,1.9552,1.31,0.22556,2.55,1.24,1.83,1.71,1,0.4118,2,1,2,0.34,2,0.5372,2,0,0,4.39,6,1.9316,6,0,6,0.12,12,0.2376,12,0,0,6.56,11,1.56,14,3,8,0.29,1,0.4118,1,0,0,0.92,5,1.4536,5,0,0,3.41,5,1.5004,5,0,4,0.02,2,0.0396,2,0,0,4.64,4,0.8464,6,2,4,10.74565,24.945,1.91451,30.585,5.64,10.73,0.7064,4.496,1.116112,4.496,0,0,1.034224772,2.1106628,1.054909267,2.1106628,0,2.1106628,219.06,63,15.5064,229,166,229,0.260670732,0.051829268,0.669207317,0.018292683,0,0.34885635,0.03686251
261,[7],"[7] C. Suryanarayana, A. Inoue, Iron-based bulk metallic glasses, Int. Mater. Rev. 58 (2013) 131–166. https://doi.org/10.1179/1743280412Y.0000000007.",Fe52.65Co5.85Cr6Mo14C15B6Er0.5,4,1287.91035,1550.20025,353.92,BCC_B2,24693.582,18.04208044,-26470.08593,-1.427742117,0.41562,MOB_BG,9.3034,MOB_BG,0.11925,0.186059143,6.7335,1.986575,0.273417299,0.5265,0.0585,0.06,0,0,0,0,0,0.06,0.14,0,0.15,0,0,0,0.005,0,0,0,0,0,0,0,7,0.574412308,0.534496351,0.526843015,0.52651858,0.526500279,24.1285,63,7.74939,68,5,26,58.3355,42,7.23909,77,35,55,52.69071041,156.448,17.31292162,167.259,10.811,55.845,2316.3395,2055,618.10235,3823,1768,1811,8.8335,11,2.0694105,14,3,8,3.73,4,0.7266,6,2,4,124.154,113,19.26468,189,76,132,1.986575,1.31,0.2239975,2.55,1.24,1.83,1.8,1,0.32,2,1,2,0.36,2,0.5688,2,0,0,4.5685,7,1.964455,7,0,6,0.06,12,0.1194,12,0,0,6.7885,11,1.60657,14,3,8,0.2,1,0.32,1,0,0,0.9,5,1.422,5,0,0,3.2815,5,1.4439805,5,0,4,0.01,2,0.0199,2,0,0,4.3915,4,0.71642,6,2,4,10.5459525,24.945,1.911811493,30.585,5.64,10.73,0.76584,4.496,1.2100272,4.496,0,0,1.201849529,2.1106628,0.997535109,2.1106628,0,2.1106628,217.7475,63,16.3498825,229,166,229,0.265154305,0.053030861,0.672976357,0.008838477,0,0.34885635,0.035323085
262,[7],"[7] C. Suryanarayana, A. Inoue, Iron-based bulk metallic glasses, Int. Mater. Rev. 58 (2013) 131–166. https://doi.org/10.1179/1743280412Y.0000000007.",Fe49Cr15Mo14C17B4Er1,4,1372.3219,1627.7005,601.68,BCC_B2,25604.414,17.42160964,-25678.54943,-1.385404641,0.36156,HCP_A3#1,0.36156,HCP_A3#1,0.11965,0.189303054,6.49,1.9756,0.302910284,0.49,0,0.04,0,0,0,0,0,0.15,0.14,0,0.17,0,0,0,0.01,0,0,0,0,0,0,0,6,0.559285258,0.504945588,0.490939383,0.490070837,0.49000177,24.12,63,7.7264,68,5,26,57.62,42,7.7396,77,35,55,52.744714,156.448,17.42884608,167.259,10.811,55.845,2381.36,2053,634.2568,3823,1770,1811,8.59,11,2.1922,14,3,8,3.74,4,0.7308,6,2,4,125.26,113,20.0492,189,76,132,1.9756,1.31,0.25208,2.55,1.24,1.83,1.71,1,0.4118,2,1,2,0.38,2,0.6004,2,0,0,4.39,6,1.9316,6,0,6,0.12,12,0.2376,12,0,0,6.6,11,1.52,14,3,8,0.29,1,0.4118,1,0,0,0.88,5,1.3904,5,0,0,3.41,5,1.5004,5,0,4,0.02,2,0.0396,2,0,0,4.6,4,0.844,6,2,4,10.68435,24.945,1.996027,30.585,5.64,10.73,0.82528,4.496,1.3039424,4.496,0,0,1.034224772,2.1106628,1.054909267,2.1106628,0,2.1106628,220.18,63,13.7592,229,166,229,0.259090909,0.057575758,0.665151515,0.018181818,0,0.34885635,0.043013079
263,[7],"[7] C. Suryanarayana, A. Inoue, Iron-based bulk metallic glasses, Int. Mater. Rev. 58 (2013) 131–166. https://doi.org/10.1179/1743280412Y.0000000007.",Fe49Cr15Mo14C18B3Er1,4,1369.0819,1643.7005,684,FCC_L12,25990.614,17.57127252,-25544.24943,-1.369277399,0.39976,HCP_A3#1,3.586,HCP_A3#1,0.11964,0.189474337,6.5,1.9807,0.308198816,0.49,0,0.03,0,0,0,0,0,0.15,0.14,0,0.18,0,0,0,0.01,0,0,0,0,0,0,0,6,0.561782876,0.506096041,0.491100723,0.490091651,0.490002724,24.13,63,7.7136,68,5,26,57.67,42,7.8186,77,35,55,52.756711,156.448,17.41348992,167.259,10.811,55.845,2396.11,2053,653.6496,3823,1770,1811,8.6,11,2.208,14,3,8,3.74,4,0.7308,6,2,4,125.18,113,20.1756,189,76,132,1.9807,1.31,0.25871,2.55,1.24,1.83,1.71,1,0.4118,2,1,2,0.39,2,0.6162,2,0,0,4.39,6,1.9316,6,0,6,0.12,12,0.2376,12,0,0,6.61,11,1.51,14,3,8,0.29,1,0.4118,1,0,0,0.87,5,1.3746,5,0,0,3.41,5,1.5004,5,0,4,0.02,2,0.0396,2,0,0,4.59,4,0.8424,6,2,4,10.669025,24.945,2.0202405,30.585,5.64,10.73,0.855,4.496,1.3509,4.496,0,0,1.034224772,2.1106628,1.054909267,2.1106628,0,2.1106628,220.46,63,13.3224,229,166,229,0.258698941,0.059001513,0.664145234,0.018154312,0,0.34885635,0.044487766
264,[7],"[7] C. Suryanarayana, A. Inoue, Iron-based bulk metallic glasses, Int. Mater. Rev. 58 (2013) 131–166. https://doi.org/10.1179/1743280412Y.0000000007.",[(Fe0.6Ni0.4)0.75B0.2Si0.05]96Nb4,4,1375.18,1971.66,300,none,40072.7,25.549002,-30294.4,-1.312450868,1.0956,MB2_C32,12.185,M3B4_D7B,0.117872,0.174450844,7.304,1.88752,0.096711166,0.432,0,0.192,0.048,0.04,0.288,0,0,0,0,0,0,0,0,0,0,0,0,0,0,0,0,0,5,0.557078091,0.481686659,0.444172557,0.435725623,0.432756162,22.568,36,7.56864,41,5,26,60.776,31,6.092544,78,47,55,48.1688104,82.09538,16.27339699,92.90638,10.811,55.845,1921.808,1063,229.913088,2750,1687,1811,9.704,9,1.848576,14,5,8,3.608,3,0.67584,5,2,4,120.752,80,15.04896,164,84,132,1.88752,0.44,0.07269888,2.04,1.6,1.83,1.96,1,0.0768,2,1,2,0.288,2,0.43776,2,0,0,5.056,8,2.51136,8,0,6,0,0,0,0,0,0,7.304,7,2.15424,10,3,8,0.04,1,0.0768,1,0,0,1.152,5,1.75104,5,0,0,2.544,6,1.534464,6,0,4,0,0,0,0,0,0,3.736,5,0.999936,7,2,4,10.69296,13.2675,1.5666816,20.44,7.1725,10.73,0.329712,1.524,0.50116224,1.524,0,0,1.083280003,2.1106628,0.887658736,2.1106628,0,2.1106628,215.656,63,19.067904,229,166,229,0.268346112,0.039430449,0.692223439,0,0,0.04724739,0.00463665
265,[7],"[7] C. Suryanarayana, A. Inoue, Iron-based bulk metallic glasses, Int. Mater. Rev. 58 (2013) 131–166. https://doi.org/10.1179/1743280412Y.0000000007.",(Fe0.5Co0.)72B20Si4Nb4,4,1240.92,1678.26,300,none,30973.55,22.80503847,-31412.4,-1.314986547,0.9043,M3B4_D7B,11.848,M3B4_D7B,0.11768,0.176925605,7.08,1.8836,0.095702874,0.36,0.36,0.2,0.04,0.04,0,0,0,0,0,0,0,0,0,0,0,0,0,0,0,0,0,0,5,0.549909083,0.466376237,0.415698474,0.397934358,0.385892444,22.28,36,7.5744,41,5,26.5,60.08,31,6.2016,78,47,56.5,48.3220254,82.09538,16.62333219,92.90638,10.811,57.3890975,1935.52,1063,230.1504,2750,1687,1789.5,9.48,9,1.7696,14,5,8.5,3.6,3,0.688,5,2,4,120.68,80,15.4464,164,84,129,1.8836,0.44,0.063872,2.04,1.6,1.855,1.96,1,0.0768,2,1,2,0.28,2,0.4256,2,0,0,4.84,7,2.3904,7,0,6.5,0,0,0,0,0,0,7.08,6,2.0448,9,3,8.5,0.04,1,0.0768,1,0,0,1.16,5,1.7632,5,0,0,2.76,6,1.3248,6,0,3.5,0,0,0,0,0,0,3.96,4,0.6912,7,3,3.5,10.5303,13.2675,1.548536,20.44,7.1725,10.4875,0.33572,1.524,0.5102944,1.524,0,0,1.31728824,2.1106628,0.737681414,2.1106628,0,1.829567,203.72,63,22.0864,229,166,211.5,0.276836158,0.039548023,0.683615819,0,0,0.04724739,0.004540344
266,[7],"[7] C. Suryanarayana, A. Inoue, Iron-based bulk metallic glasses, Int. Mater. Rev. 58 (2013) 131–166. https://doi.org/10.1179/1743280412Y.0000000007.",Fe72B22Y4Nb2,4,1267.67,1631.79,300,none,23035.1,16.37785694,-25534.4,-0.776626523,0.91258,M3B4_D7B,13.162,M3B4_D7B,0.11944,0.203600354,6.64,1.8472,0.159211055,0.72,0,0.22,0,0.02,0,0.04,0,0,0,0,0,0,0,0,0,0,0,0,0,0,0,0,4,0.754188305,0.726828046,0.720383213,0.720025575,0.720000511,22.2,36,7.568,41,5,26,56.86,60,6.6616,72,12,55,48.0011816,82.09538,16.3636799,92.90638,10.811,55.845,1947.44,951,208.3488,2750,1799,1811,8.84,10,1.8304,13,3,8,3.62,3,0.7128,5,2,4,124.4,106,17.776,190,84,132,1.8472,0.82,0.084832,2.04,1.22,1.83,1.98,1,0.0392,2,1,2,0.22,1,0.3432,1,0,0,4.44,6,2.2464,6,0,6,0,0,0,0,0,0,6.64,5,1.9584,8,3,8,0.02,1,0.0392,1,0,0,1.1,5,1.716,5,0,0,3.36,9,1.4784,9,0,4,0,0,0,0,0,0,4.48,5,0.6912,9,4,4,10.96175,25.1925,2.00099,32.365,7.1725,10.73,0.33528,1.524,0.5230368,1.524,0,0,1.519677216,2.1106628,0.851019241,2.1106628,0,2.1106628,213.74,63,22.5848,229,166,229,0.298192771,0.03313253,0.668674699,0,0,0.154730696,0.012164243
267,[7],"[7] C. Suryanarayana, A. Inoue, Iron-based bulk metallic glasses, Int. Mater. Rev. 58 (2013) 131–166. https://doi.org/10.1179/1743280412Y.0000000007.",(Fe0.9Co0.1)64.25Mo14C15B6Er0.75,4,1269.63055,1511.88045,300,none,12823.292,9.321561892,-26345.31997,-1.25842523,0.41661,MOB_BG,11.249,MOB_BG,0.11925,0.187099372,6.84675,1.9955875,0.266466048,0.57825,0.06425,0.06,0,0,0,0,0,0,0.14,0,0.15,0,0,0,0.0075,0,0,0,0,0,0,0,6,0.619884969,0.584756636,0.578485204,0.578260585,0.57825012,24.35925,63,7.830885,68,5,26,58.66275,42,7.101645,77,35,55,53.21793653,156.448,17.45100334,167.259,10.811,55.845,2293.84975,2055,633.845175,3823,1768,1811,8.94675,11,2.009207625,14,3,8,3.735,4,0.7287,6,2,4,123.842,113,19.13364,189,76,132,1.9955875,1.31,0.21768875,2.55,1.24,1.83,1.86,1,0.2408,2,1,2,0.36,2,0.5688,2,0,0,4.61925,7,2.00937375,7,0,6,0.09,12,0.17865,12,0,0,6.92925,11,1.610475,14,3,8,0.14,1,0.2408,1,0,0,0.9,5,1.422,5,0,0,3.20575,5,1.420940125,5,0,4,0.015,2,0.029775,2,0,0,4.26075,4,0.5757,6,2,4,10.56520125,24.945,1.925830386,30.585,5.64,10.73,0.76584,4.496,1.2100272,4.496,0,0,1.319980039,2.1106628,0.943785728,2.1106628,0,2.1106628,217.45875,63,16.57900562,229,166,229,0.268427319,0.051953675,0.666630588,0.012988419,0,0.34885635,0.033582631
268,[7],"[7] C. Suryanarayana, A. Inoue, Iron-based bulk metallic glasses, Int. Mater. Rev. 58 (2013) 131–166. https://doi.org/10.1179/1743280412Y.0000000007.",(Fe0.9Co0.1)64.5Mo14C15B6Er0.5,4,1269.89035,1512.08025,300,none,12791.382,9.296773707,-26347.18593,-1.247634246,0.41561,MOB_BG,11.242,MOB_BG,0.11913,0.185800659,6.8595,1.997075,0.263893339,0.5805,0.0645,0.06,0,0,0,0,0,0,0.14,0,0.15,0,0,0,0.005,0,0,0,0,0,0,0,6,0.621985128,0.586959844,0.58073162,0.580510341,0.580500116,24.2545,63,7.78689,68,5,26,58.7135,42,7.08033,77,35,55,52.94017358,156.448,17.3343429,167.259,10.811,55.845,2293.9415,2055,633.78095,3823,1768,1811,8.9595,11,2.0022345,14,3,8,3.73,4,0.7266,6,2,4,123.698,113,19.07316,189,76,132,1.997075,1.31,0.2166475,2.55,1.24,1.83,1.86,1,0.2408,2,1,2,0.36,2,0.5688,2,0,0,4.6345,7,1.992835,7,0,6,0.06,12,0.1194,12,0,0,6.9145,11,1.60015,14,3,8,0.14,1,0.2408,1,0,0,0.9,5,1.422,5,0,0,3.2155,5,1.4104645,5,0,4,0.01,2,0.0199,2,0,0,4.2655,4,0.5738,6,2,4,10.5154425,24.945,1.898672933,30.585,5.64,10.73,0.76584,4.496,1.2100272,4.496,0,0,1.325116148,2.1106628,0.940832465,2.1106628,0,2.1106628,217.5375,63,16.5174625,229,166,229,0.268999928,0.052064502,0.670258153,0.008677417,0,0.34885635,0.032984814
269,[7],"[7] C. Suryanarayana, A. Inoue, Iron-based bulk metallic glasses, Int. Mater. Rev. 58 (2013) 131–166. https://doi.org/10.1179/1743280412Y.0000000007.",Fe48Cr10Mo19C15B6Er2,4,1345.3912,1730.3654,477.7,BCC_B2,30276.07,20.30201784,-26851.93822,-1.429715743,0.47638,M2B_C16,6.7255,M2B_C16,0.1206,0.195318959,6.42,1.9845,0.295091088,0.48,0,0.06,0,0,0,0,0,0.1,0.19,0,0.15,0,0,0,0.02,0,0,0,0,0,0,0,6,0.550454358,0.496035312,0.481253056,0.480125466,0.480004966,25.42,63,8.5604,68,5,26,57.37,42,7.6446,77,35,55,56.033055,156.448,19.6212769,167.259,10.811,55.845,2387.25,2053,624.05,3823,1770,1811,8.52,11,2.1816,14,3,8,3.81,4,0.7602,6,2,4,126.74,113,20.3508,189,76,132,1.9845,1.31,0.243,2.55,1.24,1.83,1.71,1,0.4118,2,1,2,0.36,2,0.5688,2,0,0,4.33,6,1.9918,6,0,6,0.24,12,0.4704,12,0,0,6.64,11,1.6,14,3,8,0.29,1,0.4118,1,0,0,0.9,5,1.422,5,0,0,3.37,5,1.5502,5,0,4,0.04,2,0.0784,2,0,0,4.6,4,0.86,6,2,4,11.13855,24.945,2.517699,30.585,5.64,10.73,0.76584,4.496,1.2100272,4.496,0,0,1.013118144,2.1106628,1.05364287,2.1106628,0,2.1106628,219.27,63,14.9842,229,166,229,0.25753012,0.054216867,0.652108434,0.036144578,0,0.34885635,0.040854553
270,[7],"[7] C. Suryanarayana, A. Inoue, Iron-based bulk metallic glasses, Int. Mater. Rev. 58 (2013) 131–166. https://doi.org/10.1179/1743280412Y.0000000007.",Fe50Mn10Mo14Cr4C16B6,4,1310.83,1653.37,300,none,27671.2,19.59589803,-27355.8,-1.44286061,0.42758,HCP_A3#1,11.963,MOB_BG,0.11886,0.188374435,6.6,1.9692,0.300757976,0.5,0,0.06,0,0,0,0,0,0.04,0.14,0,0.16,0,0,0,0,0.1,0,0,0,0,0,0,6,0.557135531,0.510600344,0.500541291,0.500035114,0.500000716,23.6,37,7.864,42,5,26,58.3,28,7.628,77,49,55,51.5009205,85.149,17.51966102,95.96,10.811,55.845,2302.6,2304,658.128,3823,1519,1811,8.8,8,2.168,14,6,8,3.7,3,0.748,5,2,4,124.22,78,20.2568,154,76,132,1.9692,1,0.247776,2.55,1.55,1.83,1.82,1,0.2952,2,1,2,0.38,2,0.5928,2,0,0,4.4,6,1.936,6,0,6,0,0,0,0,0,0,6.6,5,1.48,8,3,8,0.18,1,0.2952,1,0,0,0.94,5,1.4664,5,0,0,3.4,5,1.496,5,0,4,0,0,0,0,0,0,4.52,2,0.6864,6,4,4,10.39070862,10.05,1.906411793,15.69,5.64,10.73,0.8108,4.496,1.264848,4.496,0,0,1.055362412,2.1106628,1.055300388,2.1106628,0,2.1106628,218.42,63,14.3888,229,166,229,0.275757576,0.057575758,0.666666667,0,0,0.221199217,0.04247317
271,[7],"[7] C. Suryanarayana, A. Inoue, Iron-based bulk metallic glasses, Int. Mater. Rev. 58 (2013) 131–166. https://doi.org/10.1179/1743280412Y.0000000007.",(Fe0.8Co0.2)64.5Mo14C15B6Er0.5,4,1272.10035,1547.38025,300,none,26119.282,19.34528894,-27084.18593,-1.360715291,0.36379,HCP_A3#1,10.638,MOB_BG,0.11913,0.185800659,6.924,2.0003,0.262131475,0.516,0.129,0.06,0,0,0,0,0,0,0.14,0,0.15,0,0,0,0.005,0,0,0,0,0,0,0,6,0.573255615,0.526407302,0.516468089,0.516025426,0.516000383,24.319,63,7.81398,68,5,26,58.907,42,6.99906,77,35,55,53.13936216,156.448,17.41800211,167.259,10.811,55.845,2291.168,2055,635.7224,3823,1768,1811,9.024,11,1.96992,14,3,8,3.73,4,0.7266,6,2,4,123.311,113,18.91062,189,76,132,2.0003,1.31,0.21439,2.55,1.24,1.83,1.86,1,0.2408,2,1,2,0.36,2,0.5688,2,0,0,4.699,7,2.02057,7,0,6,0.06,12,0.1194,12,0,0,6.979,11,1.6453,14,3,8,0.14,1,0.2408,1,0,0,0.9,5,1.422,5,0,0,3.151,5,1.393888,5,0,4,0.01,2,0.0199,2,0,0,4.201,4,0.5996,6,2,4,10.48416,24.945,1.91235048,30.585,5.64,10.73,0.76584,4.496,1.2100272,4.496,0,0,1.28885479,2.1106628,0.915086901,2.1106628,0,2.1106628,215.28,63,18.00064,229,166,229,0.266513827,0.051583321,0.673305631,0.00859722,0,0.34885635,0.032562297
272,[7],"[7] C. Suryanarayana, A. Inoue, Iron-based bulk metallic glasses, Int. Mater. Rev. 58 (2013) 131–166. https://doi.org/10.1179/1743280412Y.0000000007.", (Fe72B22Y6)98Nb2,4,1267.67,1630.38,300,none,20312.8,14.42849852,-25871.2,-0.821706072,0.92395,M3B4_D7B,13.072,M3B4_D7B,0.1206376,0.211380178,6.568,1.834808,0.180061998,0.7056,0,0.2156,0,0.02,0,0.0588,0,0,0,0,0,0,0,0,0,0,0,0,0,0,0,0,4,0.740413506,0.712385773,0.70597604,0.705625067,0.705600501,22.5368,36,7.56186816,41,5,26,55.9768,60,6.90920384,72,12,55,48.82087518,82.09538,16.38985818,92.90638,10.811,55.845,1944.8516,951,206.0435261,2750,1799,1811,8.724,10,1.8438112,13,3,8,3.6476,3,0.71044512,5,2,4,125.7016,106,17.98172992,190,84,132,1.834808,0.82,0.08847879,2.04,1.22,1.83,1.98,1,0.0392,2,1,2,0.2156,1,0.33823328,1,0,0,4.3724,6,2.29686912,6,0,6,0,0,0,0,0,0,6.568,5,2.0208384,8,3,8,0.02,1,0.0392,1,0,0,1.078,5,1.6911664,5,0,0,3.4716,9,1.49695392,9,0,4,0,0,0,0,0,0,4.5696,5,0.80381952,9,4,4,11.384141,25.1925,2.739183378,32.365,7.1725,10.73,0.3285744,1.524,0.515467519,1.524,0,0,1.489283672,2.1106628,0.876890226,2.1106628,0,2.1106628,213.3592,63,22.69792896,229,166,229,0.301461632,0.032825822,0.665712546,0,0,0.154730696,0.015491699
273,[7],"[7] C. Suryanarayana, A. Inoue, Iron-based bulk metallic glasses, Int. Mater. Rev. 58 (2013) 131–166. https://doi.org/10.1179/1743280412Y.0000000007.",Fe49Mn10Mo14Cr4W1C16B6,4,1317.16,1677.85,300,none,28825.4,20.11656814,-27225.2,-1.491880166,0.6684,MC_SHP,18.187,MC_SHP,0.11907,0.189574726,6.58,1.9745,0.302920369,0.49,0,0.06,0,0,0,0,0,0.04,0.14,0,0.16,0,0,0,0,0.1,0,0,0,0,0.01,0,7,0.548270006,0.501024566,0.490586715,0.490039638,0.490000859,24.08,69,8.0816,74,5,26,58.26,28,7.6456,77,49,55,52.7808705,173.029,18.14562066,183.84,10.811,55.845,2321.44,2304,672.0344,3823,1519,1811,8.78,8,2.1768,14,6,8,3.72,4,0.7568,6,2,4,124.52,86,20.3888,162,76,132,1.9745,1,0.25167,2.55,1.55,1.83,1.82,1,0.2952,2,1,2,0.38,2,0.5928,2,0,0,4.38,6,1.9348,6,0,6,0.14,14,0.2772,14,0,0,6.72,17,1.576,20,3,8,0.18,1,0.2952,1,0,0,0.94,5,1.4664,5,0,0,3.42,6,1.5048,6,0,4,0,0,0,0,0,0,4.54,2,0.702,6,4,4,10.44390862,10.41,1.929819793,16.05,5.64,10.73,0.8108,4.496,1.264848,4.496,0,0,1.034255784,2.1106628,1.054878876,2.1106628,0,2.1106628,218.42,63,14.3888,229,166,229,0.270833333,0.056547619,0.651785714,0.020833333,0,0.221199217,0.043097593
274,[7],"[7] C. Suryanarayana, A. Inoue, Iron-based bulk metallic glasses, Int. Mater. Rev. 58 (2013) 131–166. https://doi.org/10.1179/1743280412Y.0000000007.",Fe51Mn10Mo14Cr4C15B6,4,1313.9,1619.79,300,none,26198,18.67220624,-26443,-1.431047705,0.39357,HCP_A3#1,11.868,MOB_BG,0.11937,0.184371935,6.64,1.962,0.295337096,0.51,0,0.06,0,0,0,0,0,0.04,0.14,0,0.15,0,0,0,0,0.1,0,0,0,0,0,0,6,0.563382641,0.519311218,0.51041498,0.510023262,0.510000375,23.8,37,7.596,42,5,26,58.08,28,7.3464,77,49,55,51.9392635,85.149,16.91396067,95.96,10.811,55.845,2282.48,2304,641.804,3823,1519,1811,8.74,8,2.0892,14,6,8,3.72,3,0.7224,5,2,4,124.78,78,19.5276,154,76,132,1.962,1,0.2412,2.55,1.55,1.83,1.82,1,0.2952,2,1,2,0.36,2,0.5688,2,0,0,4.46,6,1.8732,6,0,6,0,0,0,0,0,0,6.64,5,1.4592,8,3,8,0.18,1,0.2952,1,0,0,0.9,5,1.422,5,0,0,3.44,5,1.4448,5,0,4,0,0,0,0,0,0,4.52,2,0.6864,6,4,4,10.44160862,10.05,1.832775621,15.69,5.64,10.73,0.76584,4.496,1.2100272,4.496,0,0,1.07646904,2.1106628,1.054877635,2.1106628,0,2.1106628,218.77,63,14.1174,229,166,229,0.274096386,0.054216867,0.671686747,0,0,0.221199217,0.040989096
275,[7],"[7] C. Suryanarayana, A. Inoue, Iron-based bulk metallic glasses, Int. Mater. Rev. 58 (2013) 131–166. https://doi.org/10.1179/1743280412Y.0000000007.",Fe64.7C7.0Si3.3B5.5P8.7Cr2.3Al2.0Mo6.5,4,1303.05257,1483.37317,703,FCC_L12,20465.8617,14.52233975,-21946.7251,-1.295064293,0.49926,MOB_BG,3.7219,MOB_BG,0.119447,0.15648744,6.776,1.93872,0.216890667,0.647,0,0.055,0.033,0,0,0,0,0.023,0.065,0.087,0.07,0,0.02,0,0,0,0,0,0,0,0,0,8,0.663585714,0.648191129,0.647009561,0.647000102,0.647,22.826,37,6.65378,42,5,26,60.567,34,9.10949,83,49,55,49.16154887,85.149,14.86257377,95.96,10.811,55.845,1908.7925,3505.7,457.114395,3823,317.3,1811,9.426,9,2.44822,15,6,8,3.675,3,0.60775,5,2,4,123.943,78,15.02579,154,76,132,1.93872,0.94,0.16920912,2.55,1.61,1.83,1.912,1,0.160512,2,1,2,0.542,3,0.79674,3,0,0,4.322,6,2.29066,6,0,6,0,0,0,0,0,0,6.776,5,1.583856,8,3,8,0.088,1,0.160512,1,0,0,1.048,5,1.54056,5,0,0,3.028,5,1.60484,5,0,4,0,0,0,0,0,0,4.164,3,0.448536,6,3,4,11.97654821,16.9302381,3.064776661,22.5702381,5.64,10.73,0.565424,4.496,0.85379024,4.496,0,0,1.365598832,2.1106628,0.964112775,2.1106628,0,2.1106628,203.19,227,40.38456,229,2,229,0.282172373,0.079988194,0.637839433,0,0,0.198203144,0.022478118
276,[7],"[7] C. Suryanarayana, A. Inoue, Iron-based bulk metallic glasses, Int. Mater. Rev. 58 (2013) 131–166. https://doi.org/10.1179/1743280412Y.0000000007.",Fe72B22Y4Ta2,4,1229.02,1464.33,300,none,22821.9,17.23709573,-25741.3,-0.776626523,0.33059,C14_LAVES,11.244,C14_LAVES,0.1195,0.20407604,6.64,1.8452,0.16288941,0.72,0,0.22,0,0,0,0.04,0,0,0,0,0,0,0,0,0,0,0,0,0,0,0,0.02,4,0.754188305,0.726828046,0.720383213,0.720025575,0.720000511,22.84,68,7.8496,73,5,26,56.88,60,6.6528,72,12,55,49.7620116,170.13688,17.1384451,180.94788,10.811,55.845,1958.24,1491,224.7648,3290,1799,1811,8.84,10,1.8304,13,3,8,3.64,4,0.7216,6,2,4,124.52,106,17.8288,190,84,132,1.8452,0.82,0.085712,2.04,1.22,1.83,2,0,0,2,2,2,0.22,1,0.3432,1,0,0,4.42,6,2.2752,6,0,6,0.28,14,0.5488,14,0,0,6.92,16,2.0384,19,3,8,0,0,0,0,0,0,1.1,5,1.716,5,0,0,3.38,9,1.4872,9,0,4,0,0,0,0,0,0,4.48,5,0.6912,9,4,4,10.96055,25.1925,1.998734,32.365,7.1725,10.73,0.33528,1.524,0.5230368,1.524,0,0,1.519677216,2.1106628,0.851019241,2.1106628,0,2.1106628,213.74,63,22.5848,229,166,229,0.289017341,0.031791908,0.638728324,0.040462428,0,0.154730696,0.012736616
277,[7],"[7] C. Suryanarayana, A. Inoue, Iron-based bulk metallic glasses, Int. Mater. Rev. 58 (2013) 131–166. https://doi.org/10.1179/1743280412Y.0000000007.",Fe64Mo14C15B6Er1,3.5,1281.6019,1480.0605,337.68,BCC_B2,12418.914,9.092997605,-25484.24943,-1.060303888,0.46186,MOB_BG,10.131,MOB_BG,0.11937,0.188378417,6.77,1.9909,0.270636638,0.64,0,0.06,0,0,0,0,0,0,0.14,0,0.15,0,0,0,0.01,0,0,0,0,0,0,0,5,0.674833313,0.645115257,0.64015549,0.640005749,0.640000048,24.4,63,7.848,68,5,26,58.42,42,7.2036,77,35,55,53.298055,156.448,17.4846531,167.259,10.811,55.845,2296.51,2053,631.983,3823,1770,1811,8.87,11,2.0346,14,3,8,3.74,4,0.7308,6,2,4,124.37,113,19.3554,189,76,132,1.9909,1.31,0.22097,2.55,1.24,1.83,1.86,1,0.2408,2,1,2,0.36,2,0.5688,2,0,0,4.54,6,1.9976,6,0,6,0.12,12,0.2376,12,0,0,6.88,11,1.576,14,3,8,0.14,1,0.2408,1,0,0,0.9,5,1.422,5,0,0,3.26,5,1.4344,5,0,4,0.02,2,0.0396,2,0,0,4.32,4,0.552,6,2,4,10.646,24.945,1.91862,30.585,5.64,10.73,0.76584,4.496,1.2100272,4.496,0,0,1.350824192,2.1106628,0.972593418,2.1106628,0,2.1106628,219.62,63,14.6328,229,166,229,0.270348837,0.052325581,0.659883721,0.01744186,0,0.34885635,0.034578664
278,[7],"[7] C. Suryanarayana, A. Inoue, Iron-based bulk metallic glasses, Int. Mater. Rev. 58 (2013) 131–166. https://doi.org/10.1179/1743280412Y.0000000007.",Fe51.2Co12.8Mo14C15B6Er1,3.5,1271.3319,1546.7805,300,none,26106.414,19.34177732,-27076.64943,-1.380561439,0.36467,HCP_A3#1,10.658,MOB_BG,0.11937,0.188378417,6.898,1.9973,0.267326972,0.512,0.128,0.06,0,0,0,0,0,0,0.14,0,0.15,0,0,0,0.01,0,0,0,0,0,0,0,6,0.569498025,0.522506244,0.512478901,0.512026391,0.512000407,24.528,63,7.90176,68,5,26,58.804,42,7.04232,77,35,55,53.69334396,156.448,17.65067446,167.259,10.811,55.845,2291.006,2055,635.8358,3823,1768,1811,8.998,11,1.981352,14,3,8,3.74,4,0.7308,6,2,4,123.602,113,19.03284,189,76,132,1.9973,1.31,0.21649,2.55,1.24,1.83,1.86,1,0.2408,2,1,2,0.36,2,0.5688,2,0,0,4.668,7,2.05392,7,0,6,0.12,12,0.2376,12,0,0,7.008,11,1.6656,14,3,8,0.14,1,0.2408,1,0,0,0.9,5,1.422,5,0,0,3.132,5,1.411872,5,0,4,0.02,2,0.0396,2,0,0,4.192,4,0.6032,6,2,4,10.58392,24.945,1.97930992,30.585,5.64,10.73,0.76584,4.496,1.2100272,4.496,0,0,1.278863667,2.1106628,0.92078184,2.1106628,0,2.1106628,215.14,63,18.07344,229,166,229,0.265410959,0.051369863,0.66609589,0.017123288,0,0.34885635,0.033767761
279,[7],"[7] C. Suryanarayana, A. Inoue, Iron-based bulk metallic glasses, Int. Mater. Rev. 58 (2013) 131–166. https://doi.org/10.1179/1743280412Y.0000000007.",Fe57.6Co6.4Mo14C15B6Er1,3.5,1269.2519,1511.6505,300,none,12858.014,9.348154298,-26343.94943,-1.268356991,0.41792,MOB_BG,11.258,MOB_BG,0.11937,0.188378417,6.834,1.9941,0.269005929,0.576,0.064,0.06,0,0,0,0,0,0,0.14,0,0.15,0,0,0,0.01,0,0,0,0,0,0,0,6,0.617796083,0.582554252,0.576238859,0.576010835,0.576000124,24.464,63,7.87488,68,5,26,58.612,42,7.12296,77,35,55,53.49569948,156.448,17.56766378,167.259,10.811,55.845,2293.758,2055,633.9094,3823,1768,1811,8.934,11,2.016168,14,3,8,3.74,4,0.7308,6,2,4,123.986,113,19.19412,189,76,132,1.9941,1.31,0.21873,2.55,1.24,1.83,1.86,1,0.2408,2,1,2,0.36,2,0.5688,2,0,0,4.604,7,2.02576,7,0,6,0.12,12,0.2376,12,0,0,6.944,11,1.6208,14,3,8,0.14,1,0.2408,1,0,0,0.9,5,1.422,5,0,0,3.196,5,1.431328,5,0,4,0.02,2,0.0396,2,0,0,4.256,4,0.5776,6,2,4,10.61496,24.945,1.95293808,30.585,5.64,10.73,0.76584,4.496,1.2100272,4.496,0,0,1.31484393,2.1106628,0.946687629,2.1106628,0,2.1106628,217.38,63,16.63984,229,166,229,0.267857143,0.051843318,0.663018433,0.017281106,0,0.34885635,0.034178331
280,[7],"[7] C. Suryanarayana, A. Inoue, Iron-based bulk metallic glasses, Int. Mater. Rev. 58 (2013) 131–166. https://doi.org/10.1179/1743280412Y.0000000007.",Fe51.8Co12.95Mo14C15B6Er0.25,3,1272.311025,1547.640025,300,none,26068.6585,19.30169463,-27088.64629,-1.349044796,0.36366,HCP_A3#1,10.63,MOB_BG,0.11901,0.184481803,6.937,2.0018,0.259481714,0.518,0.1295,0.06,0,0,0,0,0,0,0.14,0,0.15,0,0,0,0.0025,0,0,0,0,0,0,0,6,0.575152588,0.528359225,0.518462848,0.518024963,0.518000372,24.2145,63,7.77009,68,5,26,58.9585,42,6.97743,77,35,55,52.86237125,156.448,17.30166593,167.259,10.811,55.845,2291.249,2055,635.6657,3823,1768,1811,9.037,11,1.96446,14,3,8,3.725,4,0.7245,6,2,4,123.1655,113,18.84951,189,76,132,2.0018,1.31,0.21334,2.55,1.24,1.83,1.86,1,0.2408,2,1,2,0.36,2,0.5688,2,0,0,4.7145,7,2.0036625,7,0,6,0.03,12,0.05985,12,0,0,6.9645,11,1.63515,14,3,8,0.14,1,0.2408,1,0,0,0.9,5,1.422,5,0,0,3.1605,5,1.384782,5,0,4,0.005,2,0.009975,2,0,0,4.2055,4,0.5978,6,2,4,10.43428,24.945,1.87872112,30.585,5.64,10.73,0.76584,4.496,1.2100272,4.496,0,0,1.293850351,2.1106628,0.912164497,2.1106628,0,2.1106628,215.35,63,17.9634,229,166,229,0.267068706,0.051690717,0.676933017,0.00430756,0,0.34885635,0.031956339
281,[7],"[7] C. Suryanarayana, A. Inoue, Iron-based bulk metallic glasses, Int. Mater. Rev. 58 (2013) 131–166. https://doi.org/10.1179/1743280412Y.0000000007.",(Fe0.7Co0.3)64.5Mo14C15B6Er0.5,3,1247.65035,1573.99025,300,none,28761.782,20.92107017,-27697.38593,-1.431963203,0.43449,HCP_A3#1,10.722,MC_SHP,0.11913,0.185800659,6.9885,2.003525,0.260317737,0.4515,0.1935,0.06,0,0,0,0,0,0,0.14,0,0.15,0,0,0,0.005,0,0,0,0,0,0,0,6,0.535742009,0.472695379,0.453417288,0.451717609,0.451510548,24.3835,63,7.84107,68,5,26,59.1005,42,6.91779,77,35,55,53.33855073,156.448,17.50166131,167.259,10.811,55.845,2288.3945,2055,637.66385,3823,1768,1811,9.0885,11,1.94283,14,3,8,3.73,4,0.7266,6,2,4,122.924,113,18.74808,189,76,132,2.003525,1.31,0.2121325,2.55,1.24,1.83,1.86,1,0.2408,2,1,2,0.36,2,0.5688,2,0,0,4.7635,7,2.048305,7,0,6,0.06,12,0.1194,12,0,0,7.0435,11,1.69045,14,3,8,0.14,1,0.2408,1,0,0,0.9,5,1.422,5,0,0,3.0865,5,1.3606705,5,0,4,0.01,2,0.0199,2,0,0,4.1365,4,0.6254,6,2,4,10.4528775,24.945,1.917957143,30.585,5.64,10.73,0.76584,4.496,1.2100272,4.496,0,0,1.252593431,2.1106628,0.889341336,2.1106628,0,2.1106628,213.0225,63,18.9013825,229,166,229,0.264073259,0.051110953,0.676297295,0.008518492,0,0.34885635,0.032129383
282,[7],"[7] C. Suryanarayana, A. Inoue, Iron-based bulk metallic glasses, Int. Mater. Rev. 58 (2013) 131–166. https://doi.org/10.1179/1743280412Y.0000000007.",(Fe0.7Co0.3)64Mo14C15B6Er1,3,1248.1719,1572.8605,300,none,28686.214,20.8712456,-27687.44943,-1.451257041,0.43308,HCP_A3#1,10.731,MC_SHP,0.11937,0.188378417,6.962,2.0005,0.265598852,0.448,0.192,0.06,0,0,0,0,0,0,0.14,0,0.15,0,0,0,0.01,0,0,0,0,0,0,0,6,0.53232321,0.469253803,0.449926735,0.448218505,0.448010555,24.592,63,7.92864,68,5,26,58.996,42,6.96168,77,35,55,53.89098844,156.448,17.73368514,167.259,10.811,55.845,2288.254,2055,637.7622,3823,1768,1811,9.062,11,1.95396,14,3,8,3.74,4,0.7308,6,2,4,123.218,113,18.87156,189,76,132,2.0005,1.31,0.21425,2.55,1.24,1.83,1.86,1,0.2408,2,1,2,0.36,2,0.5688,2,0,0,4.732,7,2.08208,7,0,6,0.12,12,0.2376,12,0,0,7.072,11,1.7104,14,3,8,0.14,1,0.2408,1,0,0,0.9,5,1.422,5,0,0,3.068,5,1.376032,5,0,4,0.02,2,0.0396,2,0,0,4.128,4,0.6288,6,2,4,10.55288,24.945,1.99773552,30.585,5.64,10.73,0.76584,4.496,1.2100272,4.496,0,0,1.242883405,2.1106628,0.894876051,2.1106628,0,2.1106628,212.9,63,18.9336,229,166,229,0.26300905,0.050904977,0.669117647,0.016968326,0,0.34885635,0.033346953
283,[7],"[7] C. Suryanarayana, A. Inoue, Iron-based bulk metallic glasses, Int. Mater. Rev. 58 (2013) 131–166. https://doi.org/10.1179/1743280412Y.0000000007.",Fe54Mn10Mo14C15B7,3,1292.85,1602.16,300,none,25839.7,18.75617067,-27279.6,-1.308971025,0.37098,HCP_A3#1,12.001,MOB_BG,0.11879,0.188023454,6.67,1.9709,0.289965843,0.54,0,0.07,0,0,0,0,0,0,0.14,0,0.15,0,0,0,0,0.1,0,0,0,0,0,0,5,0.590423577,0.548398648,0.540332179,0.54001654,0.540000224,23.67,37,7.9148,42,5,26,58.49,27,7.4444,77,50,55,51.6428795,85.149,17.60611698,95.96,10.811,55.845,2273.09,2304,649.8752,3823,1519,1811,8.87,8,2.1172,14,6,8,3.7,3,0.748,5,2,4,124.02,78,20.0088,154,76,132,1.9709,1,0.236352,2.55,1.55,1.83,1.86,1,0.2408,2,1,2,0.37,2,0.5772,2,0,0,4.44,6,1.9536,6,0,6,0,0,0,0,0,0,6.67,5,1.5024,8,3,8,0.14,1,0.2408,1,0,0,0.95,5,1.482,5,0,0,3.36,5,1.4784,5,0,4,0,0,0,0,0,0,4.45,2,0.621,6,4,4,10.38763362,10.05,1.874408793,15.69,5.64,10.73,0.78108,4.496,1.2184848,4.496,0,0,1.139788924,2.1106628,1.048543786,2.1106628,0,2.1106628,218.14,63,14.7696,229,166,229,0.27886057,0.055472264,0.665667166,0,0,0.221199217,0.039576019
284,[7],"[7] C. Suryanarayana, A. Inoue, Iron-based bulk metallic glasses, Int. Mater. Rev. 58 (2013) 131–166. https://doi.org/10.1179/1743280412Y.0000000007.",(Fe0.9Co0.1)58.5Cr6Mo14C18B3Er0.5,3,1281.38035,1644.54025,499.92,BCC_B2,27457.782,19.63507134,-26069.08593,-1.388229931,0.49699,HCP_A3#1,5.485,MC_SHP,0.11922,0.186578691,6.7635,2.001875,0.289759787,0.5265,0.0585,0.03,0,0,0,0,0,0.06,0.14,0,0.18,0,0,0,0.005,0,0,0,0,0,0,0,7,0.580645761,0.537129615,0.527134136,0.526548151,0.526501242,24.1585,63,7.70559,68,5,26,58.4855,42,7.47609,77,35,55,52.72670141,156.448,17.26037476,167.259,10.811,55.845,2360.5895,2055,676.38272,3823,1768,1811,8.8635,11,2.1133005,14,3,8,3.73,4,0.7266,6,2,4,123.914,113,19.64388,189,76,132,2.001875,1.31,0.2438875,2.55,1.24,1.83,1.8,1,0.32,2,1,2,0.39,2,0.6162,2,0,0,4.5685,7,1.964455,7,0,6,0.06,12,0.1194,12,0,0,6.8185,11,1.57117,14,3,8,0.2,1,0.32,1,0,0,0.87,5,1.3746,5,0,0,3.2815,5,1.4439805,5,0,4,0.01,2,0.0199,2,0,0,4.3615,4,0.69371,6,2,4,10.4999775,24.945,1.979072918,30.585,5.64,10.73,0.855,4.496,1.3509,4.496,0,0,1.201849529,2.1106628,0.997535109,2.1106628,0,2.1106628,218.5875,63,15.1293625,229,166,229,0.263987681,0.057197331,0.670015399,0.008799589,0,0.34885635,0.039576149
285,[7],"[7] C. Suryanarayana, A. Inoue, Iron-based bulk metallic glasses, Int. Mater. Rev. 58 (2013) 131–166. https://doi.org/10.1179/1743280412Y.0000000007.",(Fe0.9Co0.1)64.75Mo14C15B6Er0.25,3,1270.041025,1512.270025,299.98,BCC_B2,12762.6585,9.27403313,-26349.54629,-1.235525452,0.41489,MOB_BG,11.237,MOB_BG,0.11901,0.184481803,6.87225,1.9985625,0.261286832,0.58275,0.06475,0.06,0,0,0,0,0,0,0.14,0,0.15,0,0,0,0.0025,0,0,0,0,0,0,0,6,0.624096447,0.589163771,0.582978105,0.582760104,0.582750112,24.14975,63,7.742895,68,5,26,58.76425,42,7.059015,77,35,55,52.66241063,156.448,17.21768246,167.259,10.811,55.845,2294.03325,2055,633.716725,3823,1768,1811,8.97225,11,1.995248625,14,3,8,3.725,4,0.7245,6,2,4,123.554,113,19.01268,189,76,132,1.9985625,1.31,0.21560625,2.55,1.24,1.83,1.86,1,0.2408,2,1,2,0.36,2,0.5688,2,0,0,4.64975,7,1.97614375,7,0,6,0.03,12,0.05985,12,0,0,6.89975,11,1.589825,14,3,8,0.14,1,0.2408,1,0,0,0.9,5,1.422,5,0,0,3.22525,5,1.399901125,5,0,4,0.005,2,0.009975,2,0,0,4.27025,4,0.5719,6,2,4,10.46568375,24.945,1.871465721,30.585,5.64,10.73,0.76584,4.496,1.2100272,4.496,0,0,1.330252257,2.1106628,0.937827841,2.1106628,0,2.1106628,217.61625,63,16.45521062,229,166,229,0.269574985,0.052175803,0.673901228,0.004347984,0,0.34885635,0.03238488
286,[7],"[7] C. Suryanarayana, A. Inoue, Iron-based bulk metallic glasses, Int. Mater. Rev. 58 (2013) 131–166. https://doi.org/10.1179/1743280412Y.0000000007.",Fe55Cr8Mo14C15B6Er2,4.5,1326.8012,1550.8754,445.7,BCC_B2,20858.77,14.83964115,-25799.23822,-1.337737543,0.37235,MOB_BG,7.1761,MOB_BG,0.12001,0.193570252,6.56,1.9714,0.291431021,0.55,0,0.06,0,0,0,0,0,0.08,0.14,0,0.15,0,0,0,0.02,0,0,0,0,0,0,0,6,0.595818764,0.557452287,0.550292079,0.55001438,0.550000188,24.66,63,8.0628,68,5,26,57.74,42,7.4892,77,35,55,54.104283,156.448,18.16057814,167.259,10.811,55.845,2325.62,2053,611.606,3823,1770,1811,8.66,11,2.1228,14,3,8,3.76,4,0.7392,6,2,4,125.5,113,19.83,189,76,132,1.9714,1.31,0.23462,2.55,1.24,1.83,1.78,1,0.3432,2,1,2,0.36,2,0.5688,2,0,0,4.4,6,2.024,6,0,6,0.24,12,0.4704,12,0,0,6.78,11,1.6308,14,3,8,0.22,1,0.3432,1,0,0,0.9,5,1.422,5,0,0,3.3,5,1.518,5,0,4,0.04,2,0.0784,2,0,0,4.46,4,0.7424,6,2,4,10.88135,24.945,2.183952,30.585,5.64,10.73,0.76584,4.496,1.2100272,4.496,0,0,1.16086454,2.1106628,1.044778086,2.1106628,0,2.1106628,219.27,63,14.9842,229,166,229,0.262536873,0.053097345,0.648967552,0.03539823,0,0.34885635,0.03980697
287,[7],"[7] C. Suryanarayana, A. Inoue, Iron-based bulk metallic glasses, Int. Mater. Rev. 58 (2013) 131–166. https://doi.org/10.1179/1743280412Y.0000000007.",Fe60.5Cr4Mo14C15B6Er0.5,3,1302.37035,1508.69025,399.92,BCC_B2,20026.682,14.68619281,-25650.38593,-1.187903787,0.42091,MOB_BG,8.2153,MOB_BG,0.11921,0.185973763,6.715,1.98705,0.271815742,0.605,0,0.06,0,0,0,0,0,0.04,0.14,0,0.15,0,0,0,0.005,0,0,0,0,0,0,0,6,0.642923012,0.610772335,0.605194837,0.605008057,0.60500008,24.11,63,7.735,68,5,26,58.28,42,7.2624,77,35,55,52.587029,156.448,17.2332965,167.259,10.811,55.845,2311.475,2053,621.5075,3823,1770,1811,8.815,11,2.0577,14,3,8,3.73,4,0.7266,6,2,4,124.365,113,19.3533,189,76,132,1.98705,1.31,0.223665,2.55,1.24,1.83,1.82,1,0.2952,2,1,2,0.36,2,0.5688,2,0,0,4.53,6,1.9479,6,0,6,0.06,12,0.1194,12,0,0,6.77,11,1.5606,14,3,8,0.18,1,0.2952,1,0,0,0.9,5,1.422,5,0,0,3.32,5,1.4276,5,0,4,0.01,2,0.0199,2,0,0,4.41,4,0.6432,6,2,4,10.565125,24.945,1.8846525,30.585,5.64,10.73,0.76584,4.496,1.2100272,4.496,0,0,1.276950994,2.1106628,1.008791285,2.1106628,0,2.1106628,219.795,63,14.45185,229,166,229,0.268833087,0.053175775,0.669128508,0.008862629,0,0.34885635,0.034921777
288,[7],"[7] C. Suryanarayana, A. Inoue, Iron-based bulk metallic glasses, Int. Mater. Rev. 58 (2013) 131–166. https://doi.org/10.1179/1743280412Y.0000000007.",Fe63.5Mo14C15B6Er1.5,3,1280.4297,1479.85925,337.265,BCC_B2,12450.3135,9.113203453,-25489.19811,-1.079996745,0.46502,MOB_BG,10.147,MOB_BG,0.11961,0.1908793,6.745,1.98795,0.275545455,0.635,0,0.06,0,0,0,0,0,0,0.14,0,0.15,0,0,0,0.015,0,0,0,0,0,0,0,5,0.670186541,0.640197083,0.635160443,0.635006026,0.635000052,24.61,63,7.9362,68,5,26,58.32,42,7.2456,77,35,55,53.855125,156.448,17.7186225,167.259,10.811,55.845,2296.305,2053,632.1265,3823,1770,1811,8.845,11,2.0451,14,3,8,3.75,4,0.735,6,2,4,124.655,113,19.4751,189,76,132,1.98795,1.31,0.223035,2.55,1.24,1.83,1.86,1,0.2408,2,1,2,0.36,2,0.5688,2,0,0,4.51,6,2.0295,6,0,6,0.18,12,0.3546,12,0,0,6.91,11,1.597,14,3,8,0.14,1,0.2408,1,0,0,0.9,5,1.422,5,0,0,3.24,5,1.458,5,0,4,0.03,2,0.0591,2,0,0,4.31,4,0.556,6,2,4,10.745275,24.945,1.97971475,30.585,5.64,10.73,0.76584,4.496,1.2100272,4.496,0,0,1.340270878,2.1106628,0.978397741,2.1106628,0,2.1106628,219.445,63,14.81025,229,166,229,0.269175109,0.052098408,0.652677279,0.026049204,0,0.34885635,0.035752061
289,[7],"[7] C. Suryanarayana, A. Inoue, Iron-based bulk metallic glasses, Int. Mater. Rev. 58 (2013) 131–166. https://doi.org/10.1179/1743280412Y.0000000007.",Fe64Mo14C15B6Dy1,3,1280.6671,1480.014,337.06,BCC_B2,12474.298,9.12767406,-25484.49133,-1.060303888,0.46438,MOB_BG,10.155,MOB_BG,0.11938,0.188575316,6.77,1.9907,0.271198285,0.64,0,0.06,0,0,0,0,0,0,0.14,0,0.15,0,0,0.01,0,0,0,0,0,0,0,0,5,0.674833313,0.645115257,0.64015549,0.640005749,0.640000048,24.38,61,7.8396,66,5,26,58.38,46,7.2204,77,31,55,53.250465,151.689,17.4646653,162.5,10.811,55.845,2295.66,2138,632.578,3823,1685,1811,8.87,11,2.0346,14,3,8,3.74,4,0.7308,6,2,4,124.4,116,19.368,192,76,132,1.9907,1.33,0.22111,2.55,1.22,1.83,1.86,1,0.2408,2,1,2,0.36,2,0.5688,2,0,0,4.54,6,1.9976,6,0,6,0.1,10,0.198,10,0,0,6.86,9,1.562,12,3,8,0.14,1,0.2408,1,0,0,0.9,5,1.422,5,0,0,3.26,5,1.4344,5,0,4,0.04,4,0.0792,4,0,0,4.34,2,0.544,6,4,4,10.65255,25.6,1.921371,31.24,5.64,10.73,0.76584,4.496,1.2100272,4.496,0,0,1.350824192,2.1106628,0.972593418,2.1106628,0,2.1106628,219.62,63,14.6328,229,166,229,0.271137026,0.052478134,0.66180758,0.014577259,0,0.357394967,0.034703694
290,[7],"[7] C. Suryanarayana, A. Inoue, Iron-based bulk metallic glasses, Int. Mater. Rev. 58 (2013) 131–166. https://doi.org/10.1179/1743280412Y.0000000007.",Fe63Mo14C15B6Dy2,3,1278.8942,1479.3598,334.22,BCC_B2,12545.942,9.177434602,-25496.84924,-1.09795124,0.46916,MOB_BG,10.267,MOB_BG,0.11987,0.193681953,6.72,1.9846,0.281412224,0.63,0,0.06,0,0,0,0,0,0,0.14,0,0.15,0,0,0.02,0,0,0,0,0,0,0,0,5,0.665582452,0.635282698,0.630165597,0.630006319,0.630000055,24.78,61,8.0076,66,5,26,58.14,46,7.3212,77,31,55,54.317015,151.689,17.9126163,162.5,10.811,55.845,2294.4,2138,633.46,3823,1685,1811,8.82,11,2.0556,14,3,8,3.76,4,0.7392,6,2,4,125,116,19.62,192,76,132,1.9846,1.33,0.22538,2.55,1.22,1.83,1.86,1,0.2408,2,1,2,0.36,2,0.5688,2,0,0,4.48,6,2.0608,6,0,6,0.2,10,0.392,10,0,0,6.9,9,1.59,12,3,8,0.14,1,0.2408,1,0,0,0.9,5,1.422,5,0,0,3.22,5,1.4812,5,0,4,0.08,4,0.1568,4,0,0,4.34,2,0.544,6,4,4,10.85765,25.6,2.168352,31.24,5.64,10.73,0.76584,4.496,1.2100272,4.496,0,0,1.329717564,2.1106628,0.983990997,2.1106628,0,2.1106628,219.27,63,14.9842,229,166,229,0.269565217,0.052173913,0.649275362,0.028985507,0,0.357394967,0.037164989
