Repository: usccolumbia/ML_BMGs

The identification of suitable alloy compositions for the formation of bulk metallic glasses (BMGs) is a key challenge in materials science. In this study, we developed machine learning (ML) models to predict the critical casting diameter (𝐷𝑚𝑎𝑥) of Fe-based BMGs, enabling rapid assessment of glass-forming ability (GFA) using composition-based and calculated thermophysical features

Datasets for paper https://www.mdpi.com/2075-4701/15/7/763#Data_Availability_Statement

Machine Learning-Driven Prediction of Glass-Forming Ability in Fe-Based Bulk Metallic Glasses Using Thermophysical Features and Data Augmentation

Three datasets

BMG_DS1 Bulk glass forming alloy Concentration 495 22\\

File: code/Ensembles/DS2+DS3/data_ensemble.csv (part 10 of 16)
onegativity,max_Electronegativity,min_Electronegativity,most_Electronegativity,mean_NsValence,maxdiff_NsValence,dev_NsValence,max_NsValence,min_NsValence,most_NsValence,mean_NpValence,maxdiff_NpValence,dev_NpValence,max_NpValence,min_NpValence,most_NpValence,mean_NdValence,maxdiff_NdValence,dev_NdValence,max_NdValence,min_NdValence,most_NdValence,mean_NfValence,maxdiff_NfValence,dev_NfValence,max_NfValence,min_NfValence,most_NfValence,mean_NValance,maxdiff_NValance,dev_NValance,max_NValance,min_NValance,most_NValance,mean_NsUnfilled,maxdiff_NsUnfilled,dev_NsUnfilled,max_NsUnfilled,min_NsUnfilled,most_NsUnfilled,mean_NpUnfilled,maxdiff_NpUnfilled,dev_NpUnfilled,max_NpUnfilled,min_NpUnfilled,most_NpUnfilled,mean_NdUnfilled,maxdiff_NdUnfilled,dev_NdUnfilled,max_NdUnfilled,min_NdUnfilled,most_NdUnfilled,mean_NfUnfilled,maxdiff_NfUnfilled,dev_NfUnfilled,max_NfUnfilled,min_NfUnfilled,most_NfUnfilled,mean_NUnfilled,maxdiff_NUnfilled,dev_NUnfilled,max_NUnfilled,min_NUnfilled,most_NUnfilled,mean_GSvolume_pa,maxdiff_GSvolume_pa,dev_GSvolume_pa,max_GSvolume_pa,min_GSvolume_pa,most_GSvolume_pa,mean_GSbandgap,maxdiff_GSbandgap,dev_GSbandgap,max_GSbandgap,min_GSbandgap,most_GSbandgap,mean_GSmagmom,maxdiff_GSmagmom,dev_GSmagmom,max_GSmagmom,min_GSmagmom,most_GSmagmom,mean_SpaceGroupNumber,maxdiff_SpaceGroupNumber,dev_SpaceGroupNumber,max_SpaceGroupNumber,min_SpaceGroupNumber,most_SpaceGroupNumber,frac_sValence,frac_pValence,frac_dValence,frac_fValence,CanFormIonic,MaxIonicChar,MeanIonicChar
291,[7],"[7] C. Suryanarayana, A. Inoue, Iron-based bulk metallic glasses, Int. Mater. Rev. 58 (2013) 131–166. https://doi.org/10.1179/1743280412Y.0000000007.",Fe50Mn10Mo14Cr4C15B7,3,1310.52,1615.7,300,none,26474.3,18.88597623,-27434.6,-1.451559133,0.39666,HCP_A3#1,12.153,MOB_BG,0.11887,0.188203105,6.59,1.9641,0.295137578,0.5,0,0.07,0,0,0,0,0,0.04,0.14,0,0.15,0,0,0,0,0.1,0,0,0,0,0,0,6,0.555517776,0.509839755,0.500451992,0.500026246,0.500000449,23.59,37,7.8796,42,5,26,58.25,28,7.55,77,49,55,51.4889235,85.149,17.53837634,95.96,10.811,55.845,2287.85,2304,639.248,3823,1519,1811,8.79,8,2.1524,14,6,8,3.7,3,0.748,5,2,4,124.3,78,20.132,154,76,132,1.9641,1,0.241248,2.55,1.55,1.83,1.82,1,0.2952,2,1,2,0.37,2,0.5772,2,0,0,4.4,6,1.936,6,0,6,0,0,0,0,0,0,6.59,5,1.492,8,3,8,0.18,1,0.2952,1,0,0,0.95,5,1.482,5,0,0,3.4,5,1.496,5,0,4,0,0,0,0,0,0,4.53,2,0.689,6,4,4,10.40603362,10.05,1.882504793,15.69,5.64,10.73,0.78108,4.496,1.2184848,4.496,0,0,1.055362412,2.1106628,1.055300388,2.1106628,0,2.1106628,218.14,63,14.7696,229,166,229,0.276176024,0.056145675,0.6676783,0,0,0.221199217,0.040944957
292,[7],"[7] C. Suryanarayana, A. Inoue, Iron-based bulk metallic glasses, Int. Mater. Rev. 58 (2013) 131–166. https://doi.org/10.1179/1743280412Y.0000000007.",Fe48Mn10Mo16Cr4C15B7,3,1315.76,1684.54,300,none,29274,20.42749902,-27944.7,-1.475247981,0.46586,HCP_A3#1,12.243,MOB_BG,0.11909,0.189050616,6.55,1.9707,0.295754138,0.48,0,0.07,0,0,0,0,0,0.04,0.16,0,0.15,0,0,0,0,0.1,0,0,0,0,0,0,6,0.543139025,0.492515181,0.480723374,0.48005256,0.480001247,23.91,37,8.0204,42,5,26,58.15,28,7.594,77,49,55,52.2912235,85.149,17.91499822,95.96,10.811,55.845,2309.55,2304,647.082,3823,1519,1811,8.75,8,2.17,14,6,8,3.72,3,0.7568,5,2,4,124.74,78,20.3256,154,76,132,1.9707,1,0.244068,2.55,1.55,1.83,1.8,1,0.32,2,1,2,0.37,2,0.5772,2,0,0,4.38,6,1.9272,6,0,6,0,0,0,0,0,0,6.55,5,1.482,8,3,8,0.2,1,0.32,1,0,0,0.95,5,1.482,5,0,0,3.42,5,1.5048,5,0,4,0,0,0,0,0,0,4.57,2,0.7182,6,4,4,10.50523362,10.05,1.929682276,15.69,5.64,10.73,0.78108,4.496,1.2184848,4.496,0,0,1.013149156,2.1106628,1.053613098,2.1106628,0,2.1106628,218.14,63,14.7696,229,166,229,0.27480916,0.05648855,0.66870229,0,0,0.221199217,0.041147232
293,[7],"[7] C. Suryanarayana, A. Inoue, Iron-based bulk metallic glasses, Int. Mater. Rev. 58 (2013) 131–166. https://doi.org/10.1179/1743280412Y.0000000007.",Fe49Mn10Mo14Cr4W1C15B7,3,1317.11,1642.88,300,none,27696,19.4553556,-27310.4,-1.500578689,0.59597,MC_SHP,17.902,MC_SHP,0.11908,0.189404072,6.57,1.9694,0.29743174,0.49,0,0.07,0,0,0,0,0,0.04,0.14,0,0.15,0,0,0,0,0.1,0,0,0,0,0.01,0,7,0.546626015,0.500234557,0.49048994,0.490029628,0.490000538,24.07,69,8.0964,74,5,26,58.21,28,7.5676,77,49,55,52.7688735,173.029,18.16337622,183.84,10.811,55.845,2306.69,2304,653.4494,3823,1519,1811,8.77,8,2.1612,14,6,8,3.72,4,0.7568,6,2,4,124.6,86,20.264,162,76,132,1.9694,1,0.245244,2.55,1.55,1.83,1.82,1,0.2952,2,1,2,0.37,2,0.5772,2,0,0,4.38,6,1.9348,6,0,6,0.14,14,0.2772,14,0,0,6.71,17,1.588,20,3,8,0.18,1,0.2952,1,0,0,0.95,5,1.482,5,0,0,3.42,6,1.5048,6,0,4,0,0,0,0,0,0,4.55,2,0.704,6,4,4,10.45923362,10.41,1.905912793,16.05,5.64,10.73,0.78108,4.496,1.2184848,4.496,0,0,1.034255784,2.1106628,1.054878876,2.1106628,0,2.1106628,218.14,63,14.7696,229,166,229,0.27123696,0.05514158,0.652757079,0.020864382,0,0.221199217,0.041594757
294,[7],"[7] C. Suryanarayana, A. Inoue, Iron-based bulk metallic glasses, Int. Mater. Rev. 58 (2013) 131–166. https://doi.org/10.1179/1743280412Y.0000000007.",Fe72B22Y4Hf2,3,1267.08,2495.9,300,none,65855.8,38.0595954,-26062.6,-0.776626523,3.2324,MB2_C32,23.698,MB2_C32,0.11986,0.208129071,6.62,1.8412,0.173431716,0.72,0,0.22,0,0,0,0.04,0,0,0,0,0,0.02,0,0,0,0,0,0,0,0,0,0,4,0.754188305,0.726828046,0.720383213,0.720025575,0.720000511,22.82,67,7.8408,72,5,26,56.82,60,6.6792,72,12,55,49.712854,167.679,17.11681576,178.49,10.811,55.845,1942.56,707,200.9312,2506,1799,1811,8.82,10,1.8392,13,3,8,3.64,4,0.7216,6,2,4,124.62,106,17.8728,190,84,132,1.8412,0.82,0.087472,2.04,1.22,1.83,2,0,0,2,2,2,0.22,1,0.3432,1,0,0,4.4,6,2.304,6,0,6,0.28,14,0.5488,14,0,0,6.9,15,2.028,18,3,8,0,0,0,0,0,0,1.1,5,1.716,5,0,0,3.4,9,1.496,9,0,4,0,0,0,0,0,0,4.5,5,0.72,9,4,4,11.04215,25.1925,2.152142,32.365,7.1725,10.73,0.33528,1.524,0.5230368,1.524,0,0,1.519677216,2.1106628,0.851019241,2.1106628,0,2.1106628,213.04,63,22.9824,229,166,229,0.289855072,0.031884058,0.637681159,0.04057971,0,0.154730696,0.014394915
295,[7],"[7] C. Suryanarayana, A. Inoue, Iron-based bulk metallic glasses, Int. Mater. Rev. 58 (2013) 131–166. https://doi.org/10.1179/1743280412Y.0000000007.",Fe49Mn10Mo14Cr4V1C15B7,3,1314.82,1695.63,300,FCC_L12,29998,20.93197884,-27840.2,-1.500578689,0.72812,FCC_L12#1,14.72,FCC_L12#1,0.11893,0.188380823,6.56,1.9621,0.296712976,0.49,0,0.07,0,0,0,0,0,0.04,0.14,0,0.15,0,0,0,0,0.1,0,0.01,0,0,0,0,7,0.546626015,0.500234557,0.49048994,0.490029628,0.490000538,23.56,37,7.8776,42,5,26,58.16,31,7.5896,77,46,55,51.4398885,85.149,17.52676871,95.96,10.811,55.845,2291.57,2304,636.5696,3823,1519,1811,8.76,9,2.1656,14,5,8,3.7,3,0.748,5,2,4,124.51,78,20.2244,154,76,132,1.9621,1,0.242688,2.55,1.55,1.83,1.82,1,0.2952,2,1,2,0.37,2,0.5772,2,0,0,4.37,6,1.9502,6,0,6,0,0,0,0,0,0,6.56,5,1.4992,8,3,8,0.18,1,0.2952,1,0,0,0.95,5,1.482,5,0,0,3.43,7,1.5092,7,0,4,0,0,0,0,0,0,4.56,3,0.7168,7,4,4,10.42883362,10.05,1.892536793,15.69,5.64,10.73,0.78108,4.496,1.2184848,4.496,0,0,1.034255784,2.1106628,1.054878876,2.1106628,0,2.1106628,218.14,63,14.7696,229,166,229,0.277439024,0.056402439,0.666158537,0,0,0.221199217,0.041365692
296,[7],"[7] C. Suryanarayana, A. Inoue, Iron-based bulk metallic glasses, Int. Mater. Rev. 58 (2013) 131–166. https://doi.org/10.1179/1743280412Y.0000000007.",Fe49Cr15Mo14C19B2Er1,3,1365.8919,1673.0605,855,FCC_L12,26882.514,17.98647165,-25404.84943,-1.349196334,0.43744,HCP_A3#1,2.2996,HCP_A3#1,0.11963,0.189645485,6.51,1.9858,0.313315113,0.49,0,0.02,0,0,0,0,0,0.15,0.14,0,0.19,0,0,0,0.01,0,0,0,0,0,0,0,6,0.564623769,0.507404473,0.491302154,0.490120682,0.490004297,24.14,63,7.7008,68,5,26,57.72,42,7.8976,77,35,55,52.768708,156.448,17.39813376,167.259,10.811,55.845,2410.86,2053,672.4524,3823,1770,1811,8.61,11,2.2238,14,3,8,3.74,4,0.7308,6,2,4,125.1,113,20.302,189,76,132,1.9858,1.31,0.26534,2.55,1.24,1.83,1.71,1,0.4118,2,1,2,0.4,2,0.632,2,0,0,4.39,6,1.9316,6,0,6,0.12,12,0.2376,12,0,0,6.62,11,1.5,14,3,8,0.29,1,0.4118,1,0,0,0.86,5,1.3588,5,0,0,3.41,5,1.5004,5,0,4,0.02,2,0.0396,2,0,0,4.58,4,0.8404,6,2,4,10.6537,24.945,2.044454,30.585,5.64,10.73,0.88472,4.496,1.3978576,4.496,0,0,1.034224772,2.1106628,1.054909267,2.1106628,0,2.1106628,220.74,63,12.8856,229,166,229,0.258308157,0.060422961,0.663141994,0.018126888,0,0.34885635,0.04593727
297,[7],"[7] C. Suryanarayana, A. Inoue, Iron-based bulk metallic glasses, Int. Mater. Rev. 58 (2013) 131–166. https://doi.org/10.1179/1743280412Y.0000000007.",Fe72B22Y4Ti2,3,1267.08,2567.5,1098,MB_B27,64130.4,35.71349283,-26614.8,-0.776626523,2.6574,MB2_C32,3.4285,MB2_C32,0.11944,0.203600354,6.62,1.846,0.161282361,0.72,0,0.22,0,0,0,0.04,0,0,0,0,0,0,0,0,0,0,0.02,0,0,0,0,0,4,0.754188305,0.726828046,0.720383213,0.720025575,0.720000511,21.82,34,7.4008,39,5,26,56.78,60,6.6968,72,12,55,47.100394,78.09485,15.96733336,88.90585,10.811,55.845,1931.26,549,183.7552,2348,1799,1811,8.82,10,1.8392,13,3,8,3.6,3,0.704,5,2,4,124.32,106,17.7408,190,84,132,1.846,0.82,0.08536,2.04,1.22,1.83,2,0,0,2,2,2,0.22,1,0.3432,1,0,0,4.4,6,2.304,6,0,6,0,0,0,0,0,0,6.62,5,1.9872,8,3,8,0,0,0,0,0,0,1.1,5,1.716,5,0,0,3.4,9,1.496,9,0,4,0,0,0,0,0,0,4.5,5,0.72,9,4,4,10.93195,25.1925,1.944966,32.365,7.1725,10.73,0.33528,1.524,0.5230368,1.524,0,0,1.519677667,2.1106628,0.851018592,2.1106628,0,2.1106628,213.04,63,22.9824,229,166,229,0.302114804,0.033232628,0.664652568,0,0,0.154730696,0.012486168
298,[7],"[7] C. Suryanarayana, A. Inoue, Iron-based bulk metallic glasses, Int. Mater. Rev. 58 (2013) 131–166. https://doi.org/10.1179/1743280412Y.0000000007.",Fe71.2C7.0Si3.3B5.5P8.7Cr2.3Al2.0,3,1250.74257,1507.82317,909,FCC_L12,21422.9617,15.56014816,-20444.0251,-1.077536046,0.22739,BCC_B2#1,0.81926,BCC_B2#1,0.118732,0.152716636,6.906,1.91727,0.210159575,0.712,0,0.055,0.033,0,0,0,0,0.023,0,0.087,0.07,0,0.02,0,0,0,0,0,0,0,0,0,7,0.724193344,0.712803903,0.712005616,0.712000052,0.712,21.786,21,6.10258,26,5,26,60.892,34,8.93724,83,49,55,46.55407387,45.034,13.48061202,55.845,10.811,55.845,1838.2675,3505.7,349.65282,3823,317.3,1811,9.556,9,2.37932,15,6,8,3.61,2,0.5733,4,2,4,122.513,63,14.26789,139,76,132,1.91727,0.94,0.14953752,2.55,1.61,1.83,1.977,1,0.044942,2,1,2,0.542,3,0.79674,3,0,0,4.387,6,2.32511,6,0,6,0,0,0,0,0,0,6.906,5,1.557856,8,3,8,0.023,1,0.044942,1,0,0,1.048,5,1.54056,5,0,0,2.963,5,1.57039,5,0,4,0,0,0,0,0,0,4.034,3,0.235336,6,3,4,11.65414821,16.9302381,2.672299929,22.5702381,5.64,10.73,0.565424,4.496,0.85379024,4.496,0,0,1.502791914,2.1106628,0.865608142,2.1106628,0,2.1106628,203.19,227,40.38456,229,2,229,0.286272806,0.078482479,0.635244715,0,0,0.198203144,0.021012072
299,[7],"[7] C. Suryanarayana, A. Inoue, Iron-based bulk metallic glasses, Int. Mater. Rev. 58 (2013) 131–166. https://doi.org/10.1179/1743280412Y.0000000007.",Fe56Co7Ni7Zr6Nb2.5Mo1.5B20,3,1366.55,2707.45,300,BCC_B2,74285.27,38.66312085,-30134,-1.342904551,2.6106,MB2_C32,19.84,MB2_C32,0.120415,0.186878299,6.865,1.8503,0.164276931,0.56,0.07,0.2,0,0.025,0.07,0,0.06,0,0.015,0,0,0,0,0,0,0,0,0,0,0,0,0,7,0.606506389,0.569326176,0.560657663,0.560059361,0.560001891,23.465,37,7.386,42,5,26,58.095,28,5.9687,72,44,55,50.90476115,85.149,16.03750446,95.96,10.811,55.845,1968.35,1168,237.93,2896,1728,1811,8.865,9,1.8318,13,4,8,3.7,3,0.68,5,2,4,125.13,91,16.6102,175,84,132,1.8503,0.83,0.097687,2.16,1.33,1.83,1.96,1,0.0768,2,1,2,0.2,1,0.32,1,0,0,4.705,8,2.24185,8,0,6,0,0,0,0,0,0,6.865,7,2.009,10,3,8,0.04,1,0.0768,1,0,0,1,5,1.6,5,0,0,3.295,8,1.5406,8,0,4,0,0,0,0,0,0,4.335,6,0.889,8,2,4,10.9644,16.0225,1.97022,23.195,7.1725,10.73,0.3048,1.524,0.48768,1.524,0,0,1.332041781,2.1106628,0.90235566,2.1106628,0,2.1106628,211.57,63,22.7962,229,166,229,0.285506191,0.029133285,0.685360524,0,0,0.158210251,0.013064786
300,[7],"[7] C. Suryanarayana, A. Inoue, Iron-based bulk metallic glasses, Int. Mater. Rev. 58 (2013) 131–166. https://doi.org/10.1179/1743280412Y.0000000007.",Fe56Co7Ni7Zr6Nb2.5Ti1.5B20,3,1310.08,2815.22,300,BCC_B2,81926.27,41.53698607,-31026.5,-1.342904551,2.8978,MB2_C32,19.815,MB2_C32,0.12052,0.187566557,6.835,1.841,0.164030485,0.56,0.07,0.2,0,0.025,0.07,0,0.06,0,0,0,0,0,0,0,0,0,0.015,0,0,0,0,0,7,0.606506389,0.569326176,0.560657663,0.560059361,0.560001891,23.165,36,7.30095,41,5,26,57.99,29,6.0268,72,43,55,50.18336615,82.09538,15.81843744,92.90638,10.811,55.845,1954.025,1022,218.26575,2750,1728,1811,8.835,9,1.8522,13,4,8,3.685,3,0.674,5,2,4,125.22,91,16.6588,175,84,132,1.841,0.71,0.09472,2.04,1.33,1.83,1.975,1,0.04875,2,1,2,0.2,1,0.32,1,0,0,4.66,8,2.296,8,0,6,0,0,0,0,0,0,6.835,7,2.051,10,3,8,0.025,1,0.04875,1,0,0,1,5,1.6,5,0,0,3.34,8,1.5712,8,0,4,0,0,0,0,0,0,4.365,6,0.931,8,2,4,10.9794,16.0225,1.99722,23.195,7.1725,10.73,0.3048,1.524,0.48768,1.524,0,0,1.332042119,2.1106628,0.902355234,2.1106628,0,2.1106628,211.045,63,22.96105,229,166,229,0.288953914,0.029261156,0.681784931,0,0,0.118407193,0.013041308
301,[7],"[7] C. Suryanarayana, A. Inoue, Iron-based bulk metallic glasses, Int. Mater. Rev. 58 (2013) 131–166. https://doi.org/10.1179/1743280412Y.0000000007.",Fe56Co7Ni7Zr6Nb2.5Ta1.5B20,3,1281.02,2732.99,300,BCC_B2,77881.63,40.99824135,-30392.6,-1.342904551,3.0341,MB2_C32,20.186,MB2_C32,0.120565,0.187941121,6.85,1.8404,0.165199395,0.56,0.07,0.2,0,0.025,0.07,0,0.06,0,0,0,0,0,0,0,0,0,0,0,0,0,0,0.015,7,0.606506389,0.569326176,0.560657663,0.560059361,0.560001891,23.93,68,7.572,73,5,26,58.065,28,5.9849,72,44,55,52.17957935,170.13688,16.54743174,180.94788,10.811,55.845,1974.26,1562,246.204,3290,1728,1811,8.85,9,1.842,13,4,8,3.715,4,0.686,6,2,4,125.37,91,16.7398,175,84,132,1.8404,0.71,0.095128,2.04,1.33,1.83,1.975,1,0.04875,2,1,2,0.2,1,0.32,1,0,0,4.675,8,2.275,8,0,6,0.21,14,0.4137,14,0,0,7.06,16,2.0942,19,3,8,0.025,1,0.04875,1,0,0,1,5,1.6,5,0,0,3.325,8,1.561,8,0,4,0,0,0,0,0,0,4.35,6,0.91,8,2,4,11.00085,16.0225,2.03583,23.195,7.1725,10.73,0.3048,1.524,0.48768,1.524,0,0,1.332041781,2.1106628,0.90235566,2.1106628,0,2.1106628,211.57,63,22.7962,229,166,229,0.279745042,0.028328612,0.662181303,0.029745042,0,0.118407193,0.013226125
302,[7],"[7] C. Suryanarayana, A. Inoue, Iron-based bulk metallic glasses, Int. Mater. Rev. 58 (2013) 131–166. https://doi.org/10.1179/1743280412Y.0000000007.",Fe56Co7Ni7Zr7.5Nb2.5B20,3,1310.07,2779,300,BCC_B2,80440.58,41.07382951,-31125.9,-1.305374369,2.9434,MB2_C32,20.2,MB2_C32,0.1207,0.189346334,6.835,1.83785,0.17162132,0.56,0.07,0.2,0,0.025,0.07,0,0.075,0,0,0,0,0,0,0,0,0,0,0,0,0,0,0,6,0.607988487,0.569534348,0.560660891,0.56005941,0.560001891,23.435,36,7.374,41,5,26,58.005,28,6.0173,72,44,55,50.83372115,82.09538,16.00908846,92.90638,10.811,55.845,1956.83,1022,221.802,2750,1728,1811,8.835,9,1.8522,13,4,8,3.7,3,0.68,5,2,4,125.445,91,16.7803,175,84,132,1.83785,0.71,0.096862,2.04,1.33,1.83,1.975,1,0.04875,2,1,2,0.2,1,0.32,1,0,0,4.66,8,2.296,8,0,6,0,0,0,0,0,0,6.835,7,2.051,10,3,8,0.025,1,0.04875,1,0,0,1,5,1.6,5,0,0,3.34,8,1.5712,8,0,4,0,0,0,0,0,0,4.365,6,0.931,8,2,4,11.076975,16.0225,2.172855,23.195,7.1725,10.73,0.3048,1.524,0.48768,1.524,0,0,1.332041781,2.1106628,0.90235566,2.1106628,0,2.1106628,211.045,63,22.96105,229,166,229,0.288953914,0.029261156,0.681784931,0,0,0.118407193,0.014241557
303,[7],"[7] C. Suryanarayana, A. Inoue, Iron-based bulk metallic glasses, Int. Mater. Rev. 58 (2013) 131–166. https://doi.org/10.1179/1743280412Y.0000000007.",Fe62.9Ni11.1Mo6P10C7.5B2.5,3,1254.381,1530.539,1127,FCC_L12,22598.8,16.188031,-12366.1,-1.22117767,0.23682,FCC_L12#1,0.37701,FCC_L12#1,0.120785,0.1412755,7.377,1.95393,0.211726841,0.629,0,0.025,0,0,0.111,0,0,0,0.06,0.1,0.075,0,0,0,0,0,0,0,0,0,0,0,6,0.65407339,0.631535116,0.62903834,0.629000747,0.629000003,24.057,37,5.4728,42,5,26,60.241,33,7.822098,83,50,55,51.6675261,85.149,12.13010304,95.96,10.811,55.845,1881.842,3505.7,436.18056,3823,317.3,1811,9.377,9,2.137506,15,6,8,3.76,3,0.504,5,2,4,124.532,78,12.930904,154,76,132,1.95393,0.72,0.1656564,2.55,1.83,1.83,1.94,1,0.1128,2,1,2,0.475,3,0.76,3,0,0,4.962,8,1.9848,8,0,6,0,0,0,0,0,0,7.377,7,1.36604,10,3,8,0.06,1,0.1128,1,0,0,0.725,5,1.16,5,0,0,3.038,5,1.445636,5,0,4,0,0,0,0,0,0,3.823,4,0.569306,6,2,4,11.69542631,16.9302381,2.6543112,22.5702381,5.64,10.73,0.5378,4.496,0.86048,4.496,0,0,1.393695713,2.1106628,0.901944596,2.1106628,0,2.1106628,201.656,227,42.8624,229,2,229,0.262979531,0.064389318,0.672631151,0,0,0.121553261,0.021447428
304,[7],"[7] C. Suryanarayana, A. Inoue, Iron-based bulk metallic glasses, Int. Mater. Rev. 58 (2013) 131–166. https://doi.org/10.1179/1743280412Y.0000000007.",Fe74Mo6P10C7.5B2.5,3,1239.481,1571.189,1119,FCC_L12,23716,16.76502507,-11857.8,-0.908372945,0.27188,FCC_L12#1,0.41105,BCC_B2#1,0.120785,0.1412755,7.155,1.94505,0.215034875,0.74,0,0.025,0,0,0,0,0,0,0.06,0.1,0.075,0,0,0,0,0,0,0,0,0,0,0,5,0.753292772,0.741005147,0.740008777,0.740000101,0.74,23.835,37,5.384,42,5,26,59.575,33,7.92,83,50,55,51.3513537,85.149,12.00363408,95.96,10.811,55.845,1891.055,3505.7,433.2324,3823,317.3,1811,9.155,9,2.088,15,6,8,3.76,3,0.504,5,2,4,125.42,78,13.168,154,76,132,1.94505,0.72,0.170274,2.55,1.83,1.83,1.94,1,0.1128,2,1,2,0.475,3,0.76,3,0,0,4.74,6,1.896,6,0,6,0,0,0,0,0,0,7.155,5,1.2506,8,3,8,0.06,1,0.1128,1,0,0,0.725,5,1.16,5,0,0,3.26,5,1.304,5,0,4,0,0,0,0,0,0,4.045,3,0.28235,6,3,4,11.74093631,16.9302381,2.639748,22.5702381,5.64,10.73,0.5378,4.496,0.86048,4.496,0,0,1.561890472,2.1106628,0.812183045,2.1106628,0,2.1106628,202.1,227,43.04,229,2,229,0.271139064,0.066387142,0.662473795,0,0,0.121553261,0.022093036
305,[7],"[7] C. Suryanarayana, A. Inoue, Iron-based bulk metallic glasses, Int. Mater. Rev. 58 (2013) 131–166. https://doi.org/10.1179/1743280412Y.0000000007.",Fe65Cr2Mo9P10C8B6,2.5,1253.481,1464.149,514.6,BCC_B2,20624.9,15.10325972,-17322,-1.176085904,0.37617,MOB_BG,5.229,MOB_BG,0.11915,0.161247932,6.86,1.9625,0.223384758,0.65,0,0.06,0,0,0,0,0,0.02,0.09,0.1,0.08,0,0,0,0,0,0,0,0,0,0,0,6,0.671565336,0.651938983,0.650022365,0.650000325,0.650000001,23.44,37,6.6912,42,5,26,60.01,34,8.7552,83,49,55,50.6824642,85.149,14.91379842,95.96,10.811,55.845,1959.84,3505.7,522,3823,317.3,1811,9.26,9,2.3552,15,6,8,3.71,3,0.6208,5,2,4,124.26,78,16.0048,154,76,132,1.9625,0.89,0.18435,2.55,1.66,1.83,1.89,1,0.1958,2,1,2,0.52,3,0.7904,3,0,0,4.45,6,2.136,6,0,6,0,0,0,0,0,0,6.86,5,1.482,8,3,8,0.11,1,0.1958,1,0,0,0.92,5,1.3984,5,0,0,3.15,5,1.512,5,0,4,0,0,0,0,0,0,4.18,3,0.4988,6,3,4,11.74897381,16.9302381,2.873637571,22.5702381,5.64,10.73,0.61362,4.496,0.9327024,4.496,0,0,1.37193082,2.1106628,0.960351574,2.1106628,0,2.1106628,199.72,227,44.5056,229,2,229,0.275510204,0.075801749,0.648688047,0,0,0.179650656,0.023882064
306,[7],"[7] C. Suryanarayana, A. Inoue, Iron-based bulk metallic glasses, Int. Mater. Rev. 58 (2013) 131–166. https://doi.org/10.1179/1743280412Y.0000000007.",Fe63Cr3Mo12P10C7B5,2.5,1281.411,1491.849,621.6,BCC_B2,19814,14.05675215,-15891.7,-1.216904026,0.38433,M2B_C16,4.0257,M2B_C16,0.12051,0.153908422,6.87,1.9614,0.219367363,0.63,0,0.05,0,0,0,0,0,0.03,0.12,0.1,0.07,0,0,0,0,0,0,0,0,0,0,0,6,0.655438784,0.632695264,0.630046842,0.630001068,0.630000005,24.31,37,6.375,42,5,26,59.41,34,8.4396,83,49,55,52.7361082,85.149,14.2909377,95.96,10.811,55.845,1970.59,3505.7,531.7414,3823,317.3,1811,9.07,9,2.2692,15,6,8,3.78,3,0.5832,5,2,4,126.03,78,15.0132,154,76,132,1.9614,0.89,0.183648,2.55,1.66,1.83,1.85,1,0.255,2,1,2,0.49,3,0.7644,3,0,0,4.53,6,1.9932,6,0,6,0,0,0,0,0,0,6.87,5,1.4238,8,3,8,0.15,1,0.255,1,0,0,0.83,5,1.2948,5,0,0,3.27,5,1.4388,5,0,4,0,0,0,0,0,0,4.25,3,0.6,6,3,4,11.98884881,16.9302381,3.004554143,22.5702381,5.64,10.73,0.55342,4.496,0.8633352,4.496,0,0,1.329717564,2.1106628,0.983990997,2.1106628,0,2.1106628,200.7,227,44.148,229,2,229,0.269286754,0.0713246,0.659388646,0,0,0.179650656,0.023084228
307,[7],"[7] C. Suryanarayana, A. Inoue, Iron-based bulk metallic glasses, Int. Mater. Rev. 58 (2013) 131–166. https://doi.org/10.1179/1743280412Y.0000000007.",Fe45.325Co19.425Mo14C15B6Er0.25,2.5,1247.211025,1574.510025,300,none,28803.4585,20.94851654,-27703.04629,-1.420568862,0.43553,HCP_A3#1,10.72,MC_SHP,0.11901,0.184481803,7.00175,2.0050375,0.257623269,0.45325,0.19425,0.06,0,0,0,0,0,0,0.14,0,0.15,0,0,0,0.0025,0,0,0,0,0,0,0,6,0.537470813,0.474417875,0.455162844,0.453467205,0.453260546,24.27925,63,7.797285,68,5,26,59.15275,42,6.895845,77,35,55,53.06233188,156.448,17.38564939,167.259,10.811,55.845,2288.46475,2055,637.614675,3823,1768,1811,9.10175,11,1.937265,14,3,8,3.725,4,0.7245,6,2,4,122.777,113,18.68634,189,76,132,2.0050375,1.31,0.21107375,2.55,1.24,1.83,1.86,1,0.2408,2,1,2,0.36,2,0.5688,2,0,0,4.77925,7,2.03118125,7,0,6,0.03,12,0.05985,12,0,0,7.02925,11,1.680475,14,3,8,0.14,1,0.2408,1,0,0,0.9,5,1.422,5,0,0,3.09575,5,1.352892625,5,0,4,0.005,2,0.009975,2,0,0,4.14075,4,0.6237,6,2,4,10.40287625,24.945,1.877842948,30.585,5.64,10.73,0.76584,4.496,1.2100272,4.496,0,0,1.257448445,2.1106628,0.886501154,2.1106628,0,2.1106628,213.08375,63,18.88463063,229,166,229,0.2646086,0.051214568,0.679908952,0.004267881,0,0.34885635,0.031517321
308,[7],"[7] C. Suryanarayana, A. Inoue, Iron-based bulk metallic glasses, Int. Mater. Rev. 58 (2013) 131–166. https://doi.org/10.1179/1743280412Y.0000000007.",Fe64Cr3Mo10P10C10B3,2.5,1270.301,1469.899,794,FCC_L12,19894.3,14.59086614,-16340.7,-1.186792747,0.19418,M6C_E93,2.006,M2B_C16,0.11976,0.157950853,6.89,1.9722,0.240123218,0.64,0,0.03,0,0,0,0,0,0.03,0.1,0.1,0.1,0,0,0,0,0,0,0,0,0,0,0,6,0.66437941,0.642475762,0.640035817,0.640000624,0.640000002,23.81,37,6.4526,42,5,26,59.83,34,8.7982,83,49,55,51.5194592,85.149,14.45339883,95.96,10.811,55.845,1998.51,3505.7,576.2548,3823,317.3,1811,9.19,9,2.3526,15,6,8,3.74,3,0.6004,5,2,4,124.87,78,15.8002,154,76,132,1.9722,0.89,0.200748,2.55,1.66,1.83,1.87,1,0.2262,2,1,2,0.53,3,0.8162,3,0,0,4.49,6,2.0654,6,0,6,0,0,0,0,0,0,6.89,5,1.4208,8,3,8,0.13,1,0.2262,1,0,0,0.85,5,1.309,5,0,0,3.21,5,1.4766,5,0,4,0,0,0,0,0,0,4.19,3,0.5192,6,3,4,11.80809881,16.9302381,2.928808095,22.5702381,5.64,10.73,0.65782,4.496,1.0130428,4.496,0,0,1.350824192,2.1106628,0.972593418,2.1106628,0,2.1106628,200.91,227,43.2586,229,2,229,0.271407837,0.076923077,0.651669086,0,0,0.179650656,0.02750825
309,[7],"[7] C. Suryanarayana, A. Inoue, Iron-based bulk metallic glasses, Int. Mater. Rev. 58 (2013) 131–166. https://doi.org/10.1179/1743280412Y.0000000007.",Fe66Mo10P12C10B2,2.5,1223.5332,1480.93,976,FCC_L12,21219.612,15.58986735,-17649.604,-1.067429296,0.23636,M6C_E93,0.84097,M2B_C16,0.11964,0.155563075,6.94,1.9824,0.236512664,0.66,0,0.02,0,0,0,0,0,0,0.1,0.12,0.1,0,0,0,0,0,0,0,0,0,0,0,5,0.685857128,0.662846597,0.660047305,0.660000965,0.660000003,23.86,37,6.4528,42,5,26,60.4,33,9.208,83,50,55,51.58784144,85.149,14.49388101,95.96,10.811,55.845,1952.196,3505.7,578.75376,3823,317.3,1811,9.34,9,2.4368,15,6,8,3.74,3,0.5952,5,2,4,124.64,78,15.5872,154,76,132,1.9824,0.72,0.201168,2.55,1.83,1.83,1.9,1,0.18,2,1,2,0.58,3,0.8816,3,0,0,4.46,6,2.1408,6,0,6,0,0,0,0,0,0,6.94,5,1.3992,8,3,8,0.1,1,0.18,1,0,0,0.86,5,1.3072,5,0,0,3.14,5,1.5072,5,0,4,0,0,0,0,0,0,4.1,3,0.416,6,3,4,12.06667857,16.9302381,3.245518571,22.5702381,5.64,10.73,0.67508,4.496,1.0261216,4.496,0,0,1.393037448,2.1106628,0.947265465,2.1106628,0,2.1106628,197,227,48.64,229,2,229,0.273775216,0.083573487,0.642651297,0,0,0.121553261,0.026739505
310,[7],"[7] C. Suryanarayana, A. Inoue, Iron-based bulk metallic glasses, Int. Mater. Rev. 58 (2013) 131–166. https://doi.org/10.1179/1743280412Y.0000000007.",Fe64.5Mo14C15B6Er0.5,2.5,1282.24035,1480.18025,337.92,BCC_B2,12402.482,9.082563646,-25481.28593,-1.037955728,0.46014,MOB_BG,10.122,MOB_BG,0.11913,0.185800659,6.795,1.99385,0.265604363,0.645,0,0.06,0,0,0,0,0,0,0.14,0,0.15,0,0,0,0.005,0,0,0,0,0,0,0,5,0.679521891,0.650036487,0.645150727,0.645005487,0.645000045,24.19,63,7.7598,68,5,26,58.52,42,7.1616,77,35,55,52.740985,156.448,17.2506837,167.259,10.811,55.845,2296.715,2053,631.8395,3823,1770,1811,8.895,11,2.0241,14,3,8,3.73,4,0.7266,6,2,4,124.085,113,19.2357,189,76,132,1.99385,1.31,0.218905,2.55,1.24,1.83,1.86,1,0.2408,2,1,2,0.36,2,0.5688,2,0,0,4.57,6,1.9651,6,0,6,0.06,12,0.1194,12,0,0,6.85,11,1.555,14,3,8,0.14,1,0.2408,1,0,0,0.9,5,1.422,5,0,0,3.28,5,1.4104,5,0,4,0.01,2,0.0199,2,0,0,4.33,4,0.548,6,2,4,10.546725,24.945,1.8769245,30.585,5.64,10.73,0.76584,4.496,1.2100272,4.496,0,0,1.361377506,2.1106628,0.966578029,2.1106628,0,2.1106628,219.795,63,14.45185,229,166,229,0.271532847,0.052554745,0.667153285,0.008759124,0,0.34885635,0.033396933
311,[7],"[7] C. Suryanarayana, A. Inoue, Iron-based bulk metallic glasses, Int. Mater. Rev. 58 (2013) 131–166. https://doi.org/10.1179/1743280412Y.0000000007.",Fe76Si9.6B8.4P6,2.5,1464.5866,1560.5954,953.64,BCC_B2,17978.11,11.97042658,-22918.512,-0.810406558,0.071112,BCC_B2#1,0.6973,M2B_C16,0.119624,0.132645068,7.016,1.87596,0.099189104,0.76,0,0.084,0.096,0,0,0,0,0,0,0.06,0,0,0,0,0,0,0,0,0,0,0,0,4,0.77296313,0.760976031,0.760007861,0.76000008,0.76,22.424,21,5.43552,26,5,26,60.316,28,8.08032,83,55,55,47.90495772,45.034,12.06886427,55.845,10.811,55.845,1754.582,2030.7,185.449584,2348,317.3,1811,9.416,7,2.15232,15,8,8,3.676,2,0.49248,4,2,4,124.452,48,11.47296,132,84,132,1.87596,0.36,0.0698592,2.19,1.83,1.83,2,0,0,2,2,2,0.456,3,0.69312,3,0,0,4.56,6,2.1888,6,0,6,0,0,0,0,0,0,7.016,5,1.49568,8,3,8,0,0,0,0,0,0,0.984,5,1.49568,5,0,0,3.04,4,1.4592,4,0,4,0,0,0,0,0,0,4.024,2,0.163968,5,3,4,12.07374429,15.3977381,2.865900354,22.5702381,7.1725,10.73,0.299724,1.625,0.45558048,1.625,0,0,1.604103728,2.1106628,0.769969789,2.1106628,0,2.1106628,209.896,227,32.322048,229,2,229,0.285062714,0.064994299,0.649942987,0,0,0.031880743,0.004861161
312,[7],"[7] C. Suryanarayana, A. Inoue, Iron-based bulk metallic glasses, Int. Mater. Rev. 58 (2013) 131–166. https://doi.org/10.1179/1743280412Y.0000000007.",Fe69Mo7P12C10B2,2.5,1223.5332,1503.36,1057,FCC_L12,19206.212,14.02060759,-16818.004,-1.005112736,0.24554,FCC_L12#1,0.45731,BCC_B2#1,0.11931,0.153894949,7,1.9725,0.235776907,0.69,0,0.02,0,0,0,0,0,0,0.07,0.12,0.1,0,0,0,0,0,0,0,0,0,0,0,5,0.711196175,0.69214901,0.690032261,0.690000618,0.690000002,23.38,37,6.2224,42,5,26,60.55,33,9.136,83,50,55,50.38439144,85.149,13.91622501,95.96,10.811,55.845,1919.646,3505.7,534.49452,3823,317.3,1811,9.4,9,2.408,15,6,8,3.71,3,0.5808,5,2,4,123.98,78,15.2704,154,76,132,1.9725,0.72,0.19665,2.55,1.83,1.83,1.93,1,0.1302,2,1,2,0.58,3,0.8816,3,0,0,4.49,6,2.1552,6,0,6,0,0,0,0,0,0,7,5,1.38,8,3,8,0.07,1,0.1302,1,0,0,0.86,5,1.3072,5,0,0,3.11,5,1.4928,5,0,4,0,0,0,0,0,0,4.04,3,0.3128,6,3,4,11.91787857,16.9302381,3.084663286,22.5702381,5.64,10.73,0.67508,4.496,1.0261216,4.496,0,0,1.456357332,2.1106628,0.902941546,2.1106628,0,2.1106628,197,227,48.64,229,2,229,0.275714286,0.082857143,0.641428571,0,0,0.121553261,0.026530961
313,[7],"[7] C. Suryanarayana, A. Inoue, Iron-based bulk metallic glasses, Int. Mater. Rev. 58 (2013) 131–166. https://doi.org/10.1179/1743280412Y.0000000007.",Fe64Mo14C15B7,2.5,1282.44,1516.79,300,none,13115.5,9.463370921,-26472.5,-1.031595746,0.53783,MOB_BG,12.004,MOB_BG,0.11839,0.186924762,6.77,1.9989,0.259934203,0.64,0,0.07,0,0,0,0,0,0,0.14,0,0.15,0,0,0,0,0,0,0,0,0,0,0,4,0.675721836,0.645216161,0.640156565,0.64000576,0.640000048,23.77,37,7.9588,42,5,26,58.79,27,7.3124,77,50,55,51.733575,85.149,17.646023,95.96,10.811,55.845,2302.29,2012,628.8512,3823,1811,1811,8.97,8,2.0732,14,6,8,3.7,3,0.748,5,2,4,123.32,78,19.7008,154,76,132,1.9989,0.72,0.216192,2.55,1.83,1.83,1.86,1,0.2408,2,1,2,0.37,2,0.5772,2,0,0,4.54,6,1.9976,6,0,6,0,0,0,0,0,0,6.77,5,1.5744,8,3,8,0.14,1,0.2408,1,0,0,0.95,5,1.482,5,0,0,3.26,5,1.4344,5,0,4,0,0,0,0,0,0,4.35,2,0.553,6,4,4,10.411875,10.05,1.885075,15.69,5.64,10.73,0.78108,4.496,1.2184848,4.496,0,0,1.350824192,2.1106628,0.972593418,2.1106628,0,2.1106628,219.34,63,15.0696,229,166,229,0.274741507,0.05465288,0.670605613,0,0,0.121553261,0.032093123
314,[7],"[7] C. Suryanarayana, A. Inoue, Iron-based bulk metallic glasses, Int. Mater. Rev. 58 (2013) 131–166. https://doi.org/10.1179/1743280412Y.0000000007.",Fe63Cr3Mo10P12C10B2,2.5,1266.0332,1478.29,981,FCC_L12,20145.612,14.70864749,-17849.404,-1.18946818,0.22501,M6C_E93,0.89696,M2B_C16,0.1197,0.155736175,6.88,1.9773,0.241523726,0.63,0,0.02,0,0,0,0,0,0.03,0.1,0.12,0.1,0,0,0,0,0,0,0,0,0,0,0,6,0.657723346,0.633144604,0.630057008,0.630001276,0.630000005,23.8,37,6.424,42,5,26,60.22,34,9.2944,83,49,55,51.47237444,85.149,14.43845685,95.96,10.811,55.845,1963.266,3505.7,586.887,3823,317.3,1811,9.28,9,2.4656,15,6,8,3.74,3,0.5952,5,2,4,124.85,78,15.688,154,76,132,1.9773,0.89,0.204636,2.55,1.66,1.83,1.87,1,0.2262,2,1,2,0.58,3,0.8816,3,0,0,4.43,6,2.1264,6,0,6,0,0,0,0,0,0,6.88,5,1.4112,8,3,8,0.13,1,0.2262,1,0,0,0.86,5,1.3072,5,0,0,3.17,5,1.5216,5,0,4,0,0,0,0,0,0,4.16,3,0.512,6,3,4,12.08047857,16.9302381,3.239446571,22.5702381,5.64,10.73,0.67508,4.496,1.0261216,4.496,0,0,1.329717564,2.1106628,0.983990997,2.1106628,0,2.1106628,197,227,48.64,229,2,229,0.271802326,0.084302326,0.643895349,0,0,0.179650656,0.027850709
315,[7],"[7] C. Suryanarayana, A. Inoue, Iron-based bulk metallic glasses, Int. Mater. Rev. 58 (2013) 131–166. https://doi.org/10.1179/1743280412Y.0000000007.", (Fe72B22Y6)98Ti2,2,1267.08,2548.7,300,none,60631.7,33.4607239,-26990,-0.821706072,2.5987,MB2_C32,18.14,MB2_C32,0.1206376,0.211380178,6.548,1.833608,0.181814252,0.7056,0,0.2156,0,0,0,0.0588,0,0,0,0,0,0,0,0,0,0,0.02,0,0,0,0,0,4,0.740413506,0.712385773,0.70597604,0.705625067,0.705600501,22.1568,34,7.40428416,39,5,26,55.8968,60,6.94369984,72,12,55,47.92008758,78.09485,16.00356207,88.90585,10.811,55.845,1928.6716,549,181.3075421,2348,1799,1811,8.704,10,1.8524352,13,3,8,3.6276,3,0.70182112,5,2,4,125.6216,106,17.94723392,190,84,132,1.833608,0.82,0.08899623,2.04,1.22,1.83,2,0,0,2,2,2,0.2156,1,0.33823328,1,0,0,4.3324,6,2.35331712,6,0,6,0,0,0,0,0,0,6.548,5,2.0490624,8,3,8,0,0,0,0,0,0,1.078,5,1.6911664,5,0,0,3.5116,9,1.51420192,9,0,4,0,0,0,0,0,0,4.5896,5,0.83204352,9,4,4,11.354341,25.1925,2.684279858,32.365,7.1725,10.73,0.3285744,1.524,0.515467519,1.524,0,0,1.489284122,2.1106628,0.87688959,2.1106628,0,2.1106628,212.6592,63,23.06013696,229,166,229,0.305436775,0.032926084,0.661637141,0,0,0.154730696,0.015799203
316,[7],"[7] C. Suryanarayana, A. Inoue, Iron-based bulk metallic glasses, Int. Mater. Rev. 58 (2013) 131–166. https://doi.org/10.1179/1743280412Y.0000000007.",Fe52.5Cr7.5Mo15C15B10,2,1320.94,1651.78,300,none,29149.5,20.37667456,-29919.9,-1.331951976,0.7195,MOB_BG,12.999,MOB_BG,0.11715,0.198521325,6.45,1.99575,0.270553946,0.525,0,0.1,0,0,0,0,0,0.075,0.15,0,0.15,0,0,0,0,0,0,0,0,0,0,0,5,0.579870675,0.534702429,0.525431697,0.525024084,0.525000384,23.15,37,8.775,42,5,26,58.8,28,8.1,77,49,55,50.4950375,85.149,19.48210875,95.96,10.811,55.845,2356.925,2012,601.545,3823,1811,1811,8.95,8,2.325,14,6,8,3.65,3,0.825,5,2,4,122.625,78,21.7125,154,76,132,1.99575,0.89,0.2244,2.55,1.66,1.83,1.775,1,0.34875,2,1,2,0.4,2,0.6,2,0,0,4.275,6,2.1375,6,0,6,0,0,0,0,0,0,6.45,5,1.6275,8,3,8,0.225,1,0.34875,1,0,0,1.1,5,1.65,5,0,0,3.225,5,1.6125,5,0,4,0,0,0,0,0,0,4.55,2,0.7425,6,4,4,10.38925,10.05,2.068125,15.69,5.64,10.73,0.8268,4.496,1.2402,4.496,0,0,1.10809797,2.1106628,1.052693072,2.1106628,0,2.1106628,217.45,63,17.325,229,166,229,0.275193798,0.062015504,0.662790698,0,0,0.179650656,0.034705592
317,[7],"[7] C. Suryanarayana, A. Inoue, Iron-based bulk metallic glasses, Int. Mater. Rev. 58 (2013) 131–166. https://doi.org/10.1179/1743280412Y.0000000007.",Fe42Cr16Mo16C18B5Y3,2,1389.59,1695.53,300,none,31579.8,20.9873856,-28800.9,-1.514423374,0.59299,Y2C3_ALPHA,16.743,Y2C3_ALPHA,0.11996,0.209178018,6.24,1.9774,0.32711044,0.42,0,0.05,0,0,0,0.03,0,0.16,0.16,0,0.18,0,0,0,0,0,0,0,0,0,0,0,6,0.513225097,0.44524037,0.422533817,0.420298446,0.420014185,23.98,37,8.3708,42,5,26,56.76,65,8.8104,77,12,55,52.4975275,85.149,18.90436745,95.96,10.811,55.845,2432.29,2024,649.0428,3823,1799,1811,8.54,11,2.4116,14,3,8,3.73,3,0.7958,5,2,4,125.9,114,22.154,190,76,132,1.9774,1.33,0.270828,2.55,1.22,1.83,1.68,1,0.4352,2,1,2,0.41,2,0.6314,2,0,0,4.15,6,2.098,6,0,6,0,0,0,0,0,0,6.24,5,1.4784,8,3,8,0.32,1,0.4352,1,0,0,0.97,5,1.4938,5,0,0,3.55,9,1.633,9,0,4,0,0,0,0,0,0,4.84,5,1.008,9,4,4,11.152175,26.725,2.7369775,32.365,5.64,10.73,0.88548,4.496,1.3636392,4.496,0,0,0.886478376,2.1106628,1.028314916,2.1106628,0,2.1106628,218.5,63,15.54,229,166,229,0.269230769,0.065705128,0.665064103,0,0,0.357394967,0.049692514
318,[7],"[7] C. Suryanarayana, A. Inoue, Iron-based bulk metallic glasses, Int. Mater. Rev. 58 (2013) 131–166. https://doi.org/10.1179/1743280412Y.0000000007.",Fe64.75Mo14C15B6Er0.25,2,1282.391025,1480.210025,337.98,BCC_B2,12398.6585,9.08016324,-25480.54629,-1.025034226,0.45973,MOB_BG,10.12,MOB_BG,0.11901,0.184481803,6.8075,1.995325,0.26303972,0.6475,0,0.06,0,0,0,0,0,0,0.14,0,0.15,0,0,0,0.0025,0,0,0,0,0,0,0,5,0.681881588,0.65249803,0.647648414,0.647505361,0.647500043,24.085,63,7.7157,68,5,26,58.57,42,7.1406,77,35,55,52.46245,156.448,17.133699,167.259,10.811,55.845,2296.8175,2053,631.76775,3823,1770,1811,8.9075,11,2.01885,14,3,8,3.725,4,0.7245,6,2,4,123.9425,113,19.17585,189,76,132,1.995325,1.31,0.2178725,2.55,1.24,1.83,1.86,1,0.2408,2,1,2,0.36,2,0.5688,2,0,0,4.585,6,1.948625,6,0,6,0.03,12,0.05985,12,0,0,6.835,11,1.5445,14,3,8,0.14,1,0.2408,1,0,0,0.9,5,1.422,5,0,0,3.29,5,1.39825,5,0,4,0.005,2,0.009975,2,0,0,4.335,4,0.546,6,2,4,10.4970875,24.945,1.85607675,30.585,5.64,10.73,0.76584,4.496,1.2100272,4.496,0,0,1.366654163,2.1106628,0.963491185,2.1106628,0,2.1106628,219.8825,63,14.3600625,229,166,229,0.272128749,0.05267008,0.670811997,0.004389173,0,0.34885635,0.032802942
319,[7],"[7] C. Suryanarayana, A. Inoue, Iron-based bulk metallic glasses, Int. Mater. Rev. 58 (2013) 131–166. https://doi.org/10.1179/1743280412Y.0000000007.",(Fe0.8Co0.2)65Mo14C15B6,2,1272.41,1547.89,300,none,26107.5,19.32785722,-27093.6,-1.333898911,0.36373,HCP_A3#1,10.624,MOB_BG,0.11889,0.18314231,6.95,2.0033,0.256795853,0.52,0.13,0.06,0,0,0,0,0,0,0.14,0,0.15,0,0,0,0,0,0,0,0,0,0,0,5,0.577061522,0.530311908,0.520457715,0.520024514,0.520000361,24.11,37,7.7262,42,5,26,59.01,27,6.9558,77,50,55,52.58538035,85.149,17.18532975,95.96,10.811,55.845,2291.33,2055,635.609,3823,1768,1811,9.05,8,1.959,14,6,8,3.72,3,0.7224,5,2,4,123.02,78,18.7884,154,76,132,2.0033,0.72,0.21229,2.55,1.83,1.83,1.86,1,0.2408,2,1,2,0.36,2,0.5688,2,0,0,4.73,7,1.9866,7,0,6,0,0,0,0,0,0,6.95,6,1.625,9,3,8,0.14,1,0.2408,1,0,0,0.9,5,1.422,5,0,0,3.17,5,1.3756,5,0,4,0,0,0,0,0,0,4.21,3,0.596,6,3,4,10.3844,10.05,1.844992,15.69,5.64,10.73,0.76584,4.496,1.2100272,4.496,0,0,1.298845912,2.1106628,0.909192138,2.1106628,0,2.1106628,215.42,63,17.9256,229,166,229,0.267625899,0.051798561,0.68057554,0,0,0.121553261,0.03134823
320,[7],"[7] C. Suryanarayana, A. Inoue, Iron-based bulk metallic glasses, Int. Mater. Rev. 58 (2013) 131–166. https://doi.org/10.1179/1743280412Y.0000000007.",Fe64.5Mo14C15B6Dy0.5,2,1281.55355,1480.1696,337.765,BCC_B2,12436.424,9.10312225,-25481.35457,-1.037955728,0.46199,MOB_BG,10.128,MOB_BG,0.119135,0.185901604,6.795,1.99375,0.265891778,0.645,0,0.06,0,0,0,0,0,0,0.14,0,0.15,0,0,0.005,0,0,0,0,0,0,0,0,5,0.679521891,0.650036487,0.645150727,0.645005487,0.645000045,24.18,61,7.7556,66,5,26,58.5,46,7.17,77,31,55,52.71719,151.689,17.2406898,162.5,10.811,55.845,2296.29,2138,632.137,3823,1685,1811,8.895,11,2.0241,14,3,8,3.73,4,0.7266,6,2,4,124.1,116,19.242,192,76,132,1.99375,1.33,0.218975,2.55,1.22,1.83,1.86,1,0.2408,2,1,2,0.36,2,0.5688,2,0,0,4.57,6,1.9651,6,0,6,0.05,10,0.0995,10,0,0,6.84,9,1.548,12,3,8,0.14,1,0.2408,1,0,0,0.9,5,1.422,5,0,0,3.28,5,1.4104,5,0,4,0.02,4,0.0398,4,0,0,4.34,2,0.544,6,4,4,10.55,25.6,1.8783,31.24,5.64,10.73,0.76584,4.496,1.2100272,4.496,0,0,1.361377506,2.1106628,0.966578029,2.1106628,0,2.1106628,219.795,63,14.45185,229,166,229,0.271929825,0.052631579,0.668128655,0.007309942,0,0.357394967,0.033459722
321,[7],"[7] C. Suryanarayana, A. Inoue, Iron-based bulk metallic glasses, Int. Mater. Rev. 58 (2013) 131–166. https://doi.org/10.1179/1743280412Y.0000000007.",Fe58.3875Co6.4875Mo14C15B6Er0.125,2,1270.077838,1512.357488,300,none,12748.79788,9.26283528,-26350.96155,-1.228607365,0.41463,MOB_BG,11.235,MOB_BG,0.11895128,0.183812848,6.87871,1.9993248,0.259971001,0.58388,0.06488,0.06,0,0,0,0,0,0,0.14,0,0.15,0,0,0,0.00125,0,0,0,0,0,0,0,6,0.625155193,0.590265023,0.584100524,0.583884149,0.583874271,24.09739903,63,7.720830383,68,5,26,58.7896021,42,7.048296633,77,35,55,52.52357781,156.448,17.15920109,167.259,10.811,55.845,2294.074079,2055,633.6818077,3823,1768,1811,8.978620214,11,1.991733834,14,3,8,3.722502775,4,0.723443931,6,2,4,123.4820552,113,18.98227335,189,76,132,1.999304807,1.31,0.215084484,2.55,1.24,1.83,1.8600014,1,0.240797984,2,1,2,0.3599964,2,0.568795824,2,0,0,4.657393426,7,1.967729045,7,0,6,0.01499985,12,0.029962201,12,0,0,6.892391076,11,1.584657907,14,3,8,0.1399986,1,0.240797984,1,0,0,0.899991,5,1.42198956,5,0,0,3.230127699,5,1.394576377,5,0,4,0.002499975,2,0.0049937,2,0,0,4.272617274,4,0.570947381,6,2,4,10.44080484,24.945,1.857827092,30.585,5.64,10.73,0.765832342,4.496,1.210018316,4.496,0,0,1.332825279,2.1106628,0.936300395,2.1106628,0,2.1106628,217.6555634,63,16.42385723,229,166,229,0.26986301,0.052230989,0.67572971,0.002176291,0,0.34885635,0.0320839
322,[7],"[7] C. Suryanarayana, A. Inoue, Iron-based bulk metallic glasses, Int. Mater. Rev. 58 (2013) 131–166. https://doi.org/10.1179/1743280412Y.0000000007.",Fe70Si4B20Nb6,2,1471.42,1933.05,300,none,36252.8,22.43562596,-27589.9,-0.869119719,0.91274,M3B4_D7B,15.245,M3B4_D7B,0.11804,0.179167718,6.66,1.861,0.105966976,0.7,0,0.2,0.04,0.06,0,0,0,0,0,0,0,0,0,0,0,0,0,0,0,0,0,0,4,0.731573646,0.705587927,0.700267085,0.700015545,0.700000254,22.22,36,7.5456,41,5,26,58.84,31,6.7968,78,47,55,47.9515028,82.09538,16.44548134,92.90638,10.811,55.845,1969.78,1063,244.9144,2750,1687,1811,9.06,9,1.9712,14,5,8,3.62,3,0.6976,5,2,4,123.48,80,16.7904,164,84,132,1.861,0.44,0.07472,2.04,1.6,1.83,1.94,1,0.1128,2,1,2,0.28,2,0.4256,2,0,0,4.44,6,2.184,6,0,6,0,0,0,0,0,0,6.66,5,1.876,8,3,8,0.06,1,0.1128,1,0,0,1.16,5,1.7632,5,0,0,3.16,6,1.5168,6,0,4,0,0,0,0,0,0,4.38,3,0.5624,7,4,4,10.8539,13.2675,1.64602,20.44,7.1725,10.73,0.33572,1.524,0.5102944,1.524,0,0,1.47746396,2.1106628,0.886478376,2.1106628,0,2.1106628,216.32,63,20.128,229,166,229,0.291291291,0.042042042,0.666666667,0,0,0.04724739,0.005561129
323,[7],"[7] C. Suryanarayana, A. Inoue, Iron-based bulk metallic glasses, Int. Mater. Rev. 58 (2013) 131–166. https://doi.org/10.1179/1743280412Y.0000000007.",Fe71Nb4.8Zr1.2B23,2,1429.59,2492.73,300,none,49402.2,25.72882372,-26703.1,-0.780022381,2.1977,MB2_C32,20.33,MB2_C32,0.117724,0.189133693,6.658,1.86126,0.121264226,0.71,0,0.23,0,0.048,0,0,0.012,0,0,0,0,0,0,0,0,0,0,0,0,0,0,0,4,0.747962566,0.718028506,0.710506045,0.710037965,0.710000904,22.058,36,7.84668,41,5,26,58.394,28,6.25876,72,44,55,47.69067424,82.09538,16.96465015,92.90638,10.811,55.845,1983.386,939,244.78812,2750,1811,1811,8.958,9,1.85932,13,4,8,3.6,3,0.736,5,2,4,123.012,91,17.94552,175,84,132,1.86126,0.71,0.0822204,2.04,1.33,1.83,1.952,1,0.091392,2,1,2,0.23,1,0.3542,1,0,0,4.476,6,2.16408,6,0,6,0,0,0,0,0,0,6.658,5,1.90564,8,3,8,0.048,1,0.091392,1,0,0,1.15,5,1.771,5,0,0,3.224,8,1.48304,8,0,4,0,0,0,0,0,0,4.422,4,0.59924,8,4,4,10.418955,16.0225,1.4933693,23.195,7.1725,10.73,0.35052,1.524,0.5398008,1.524,0,0,1.498570588,2.1106628,0.869170941,2.1106628,0,2.1106628,214.09,63,22.60356,229,166,229,0.293181135,0.034544908,0.672273956,0,0,0.118407193,0.007226507
324,[7],"[7] C. Suryanarayana, A. Inoue, Iron-based bulk metallic glasses, Int. Mater. Rev. 58 (2013) 131–166. https://doi.org/10.1179/1743280412Y.0000000007.",(Fe0.9Co0.1)58.5Cr6Mo14C19B2Er0.5,2,1279.27035,1677.81025,579,FCC_L12,28477.282,20.13298157,-25922.28593,-1.368148866,0.52971,HCP_A3#1,4.3743,MC_SHP,0.11921,0.18675159,6.7735,2.006975,0.29482978,0.5265,0.0585,0.02,0,0,0,0,0,0.06,0.14,0,0.19,0,0,0,0.005,0,0,0,0,0,0,0,7,0.583394806,0.538291711,0.527285922,0.526567028,0.526502065,24.1685,63,7.69099,68,5,26,58.5355,42,7.55509,77,35,55,52.73869841,156.448,17.24285914,167.259,10.811,55.845,2375.3395,2055,695.89593,3823,1768,1811,8.8735,11,2.1279305,14,3,8,3.73,4,0.7266,6,2,4,123.834,113,19.77028,189,76,132,2.006975,1.31,0.2505175,2.55,1.24,1.83,1.8,1,0.32,2,1,2,0.4,2,0.632,2,0,0,4.5685,7,1.964455,7,0,6,0.06,12,0.1194,12,0,0,6.8285,11,1.55937,14,3,8,0.2,1,0.32,1,0,0,0.86,5,1.3588,5,0,0,3.2815,5,1.4439805,5,0,4,0.01,2,0.0199,2,0,0,4.3515,4,0.68534,6,2,4,10.4846525,24.945,2.001493393,30.585,5.64,10.73,0.88472,4.496,1.3978576,4.496,0,0,1.201849529,2.1106628,0.997535109,2.1106628,0,2.1106628,218.8675,63,14.7225225,229,166,229,0.263601084,0.058578019,0.669034195,0.008786703,0,0.34885635,0.040943473
325,[7],"[7] C. Suryanarayana, A. Inoue, Iron-based bulk metallic glasses, Int. Mater. Rev. 58 (2013) 131–166. https://doi.org/10.1179/1743280412Y.0000000007.",Fe61Cr4Mo14C15B6,2,1302.57,1508.73,400,BCC_B2,20021.7,14.68306471,-25649.4,-1.15890423,0.42037,MOB_BG,8.2132,MOB_BG,0.11897,0.183329886,6.74,1.99,0.266848271,0.61,0,0.06,0,0,0,0,0,0.04,0.14,0,0.15,0,0,0,0,0,0,0,0,0,0,0,5,0.647610994,0.61567929,0.610188532,0.610007668,0.610000074,23.9,37,7.638,42,5,26,58.38,28,7.2204,77,49,55,52.029959,85.149,16.9547615,95.96,10.811,55.845,2311.68,2012,621.364,3823,1811,1811,8.84,8,2.0472,14,6,8,3.72,3,0.7224,5,2,4,124.08,78,19.2336,154,76,132,1.99,0.89,0.2216,2.55,1.66,1.83,1.82,1,0.2952,2,1,2,0.36,2,0.5688,2,0,0,4.56,6,1.9152,6,0,6,0,0,0,0,0,0,6.74,5,1.5372,8,3,8,0.18,1,0.2952,1,0,0,0.9,5,1.422,5,0,0,3.34,5,1.4028,5,0,4,0,0,0,0,0,0,4.42,2,0.6384,6,4,4,10.46585,10.05,1.842957,15.69,5.64,10.73,0.76584,4.496,1.2100272,4.496,0,0,1.287504308,2.1106628,1.00425336,2.1106628,0,2.1106628,219.97,63,14.2674,229,166,229,0.270029674,0.053412463,0.676557864,0,0,0.179650656,0.033750673
