Repository: usccolumbia/ML_BMGs

The identification of suitable alloy compositions for the formation of bulk metallic glasses (BMGs) is a key challenge in materials science. In this study, we developed machine learning (ML) models to predict the critical casting diameter (𝐷𝑚𝑎𝑥) of Fe-based BMGs, enabling rapid assessment of glass-forming ability (GFA) using composition-based and calculated thermophysical features

Datasets for paper https://www.mdpi.com/2075-4701/15/7/763#Data_Availability_Statement

Machine Learning-Driven Prediction of Glass-Forming Ability in Fe-Based Bulk Metallic Glasses Using Thermophysical Features and Data Augmentation

Three datasets

BMG_DS1 Bulk glass forming alloy Concentration 495 22\\

File: code/Ensembles/DS2+DS3/data_ensemble.csv (part 11 of 16)
onegativity,max_Electronegativity,min_Electronegativity,most_Electronegativity,mean_NsValence,maxdiff_NsValence,dev_NsValence,max_NsValence,min_NsValence,most_NsValence,mean_NpValence,maxdiff_NpValence,dev_NpValence,max_NpValence,min_NpValence,most_NpValence,mean_NdValence,maxdiff_NdValence,dev_NdValence,max_NdValence,min_NdValence,most_NdValence,mean_NfValence,maxdiff_NfValence,dev_NfValence,max_NfValence,min_NfValence,most_NfValence,mean_NValance,maxdiff_NValance,dev_NValance,max_NValance,min_NValance,most_NValance,mean_NsUnfilled,maxdiff_NsUnfilled,dev_NsUnfilled,max_NsUnfilled,min_NsUnfilled,most_NsUnfilled,mean_NpUnfilled,maxdiff_NpUnfilled,dev_NpUnfilled,max_NpUnfilled,min_NpUnfilled,most_NpUnfilled,mean_NdUnfilled,maxdiff_NdUnfilled,dev_NdUnfilled,max_NdUnfilled,min_NdUnfilled,most_NdUnfilled,mean_NfUnfilled,maxdiff_NfUnfilled,dev_NfUnfilled,max_NfUnfilled,min_NfUnfilled,most_NfUnfilled,mean_NUnfilled,maxdiff_NUnfilled,dev_NUnfilled,max_NUnfilled,min_NUnfilled,most_NUnfilled,mean_GSvolume_pa,maxdiff_GSvolume_pa,dev_GSvolume_pa,max_GSvolume_pa,min_GSvolume_pa,most_GSvolume_pa,mean_GSbandgap,maxdiff_GSbandgap,dev_GSbandgap,max_GSbandgap,min_GSbandgap,most_GSbandgap,mean_GSmagmom,maxdiff_GSmagmom,dev_GSmagmom,max_GSmagmom,min_GSmagmom,most_GSmagmom,mean_SpaceGroupNumber,maxdiff_SpaceGroupNumber,dev_SpaceGroupNumber,max_SpaceGroupNumber,min_SpaceGroupNumber,most_SpaceGroupNumber,frac_sValence,frac_pValence,frac_dValence,frac_fValence,CanFormIonic,MaxIonicChar,MeanIonicChar
326,[7],"[7] C. Suryanarayana, A. Inoue, Iron-based bulk metallic glasses, Int. Mater. Rev. 58 (2013) 131–166. https://doi.org/10.1179/1743280412Y.0000000007.",Fe43Cr16Mo16C18B5Y2,6,1380.88,1694.97,378,BCC_B2,30938.9,20.62367371,-28523.8,-1.486023989,0.49206,Y2C3_ALPHA,12.626,Y2C3_ALPHA,0.11944,0.204050872,6.29,1.9835,0.318503925,0.43,0,0.05,0,0,0,0.02,0,0.16,0.16,0,0.18,0,0,0,0,0,0,0,0,0,0,0,6,0.520960651,0.454141197,0.432309145,0.430259233,0.430011478,23.85,37,8.311,42,5,26,57.19,65,8.6126,77,12,55,52.166919,85.149,18.64649282,95.96,10.811,55.845,2432.41,2024,648.9612,3823,1799,1811,8.59,11,2.3886,14,3,8,3.72,3,0.7912,5,2,4,125.32,114,21.8872,190,76,132,1.9835,1.33,0.26607,2.55,1.22,1.83,1.68,1,0.4352,2,1,2,0.41,2,0.6314,2,0,0,4.2,6,2.06,6,0,6,0,0,0,0,0,0,6.29,5,1.4706,8,3,8,0.32,1,0.4352,1,0,0,0.97,5,1.4938,5,0,0,3.5,9,1.61,9,0,4,0,0,0,0,0,0,4.79,5,0.9638,9,4,4,10.935825,26.725,2.459839,32.365,5.64,10.73,0.88548,4.496,1.3636392,4.496,0,0,0.907585004,2.1106628,1.034646905,2.1106628,0,2.1106628,218.85,63,15.225,229,166,229,0.26709062,0.06518283,0.66772655,0,0,0.357394967,0.047312623
327,[7],"[7] C. Suryanarayana, A. Inoue, Iron-based bulk metallic glasses, Int. Mater. Rev. 58 (2013) 131–166. https://doi.org/10.1179/1743280412Y.0000000007.",[(Fe0.8Ni0.2)0.75B0.2Si0.05]96Nb4,2,1424.73,1916.85,300,none,36013.4,22.84455742,-28544.1,-1.188172213,0.93547,M3B4_D7B,12.972,M3B4_D7B,0.117872,0.174450844,7.016,1.876,0.098101988,0.576,0,0.192,0.048,0.04,0.144,0,0,0,0,0,0,0,0,0,0,0,0,0,0,0,0,0,5,0.627120403,0.5861081,0.576586029,0.576042641,0.57600103,22.28,36,7.4304,41,5,26,59.912,31,6.691584,78,47,55,47.7586408,82.09538,16.07651558,92.90638,10.811,55.845,1933.76,1063,224.36736,2750,1687,1811,9.416,9,1.984512,14,5,8,3.608,3,0.67584,5,2,4,121.904,80,15.60192,164,84,132,1.876,0.44,0.075072,2.04,1.6,1.83,1.96,1,0.0768,2,1,2,0.288,2,0.43776,2,0,0,4.768,8,2.35008,8,0,6,0,0,0,0,0,0,7.016,7,1.99296,10,3,8,0.04,1,0.0768,1,0,0,1.152,5,1.75104,5,0,0,2.832,6,1.598976,6,0,4,0,0,0,0,0,0,4.024,5,0.612864,7,2,4,10.752,13.2675,1.524288,20.44,7.1725,10.73,0.329712,1.524,0.50116224,1.524,0,0,1.30147861,2.1106628,0.932180187,2.1106628,0,2.1106628,216.232,63,19.289088,229,166,229,0.27936146,0.041049031,0.67958951,0,0,0.04724739,0.00477166
328,[7],"[7] C. Suryanarayana, A. Inoue, Iron-based bulk metallic glasses, Int. Mater. Rev. 58 (2013) 131–166. https://doi.org/10.1179/1743280412Y.0000000007.",Fe48Mn10Mo13Cr4W3C15B7,2,1329.28,1696.49,300,none,30418,20.85390301,-26799.2,-1.552460391,0.9756,MC_SHP,18.551,MC_SHP,0.11939,0.191319061,6.55,1.9767,0.301506401,0.48,0,0.07,0,0,0,0,0,0.04,0.13,0,0.15,0,0,0,0,0.1,0,0,0,0,0.03,0,7,0.53591044,0.489929186,0.480469557,0.480028547,0.480000536,24.87,69,8.5124,74,5,26,58.18,28,7.5808,77,49,55,54.9276235,173.029,19.28592622,183.84,10.811,55.845,2333.52,2304,676.8048,3823,1519,1811,8.75,8,2.17,14,6,8,3.75,4,0.77,6,2,4,124.98,86,20.4312,162,76,132,1.9767,1,0.251508,2.55,1.55,1.83,1.83,1,0.2822,2,1,2,0.37,2,0.5772,2,0,0,4.35,6,1.935,6,0,6,0.42,14,0.8148,14,0,0,6.97,17,1.7766,20,3,8,0.17,1,0.2822,1,0,0,0.95,5,1.482,5,0,0,3.45,6,1.518,6,0,4,0,0,0,0,0,0,4.57,2,0.7182,6,4,4,10.51603362,10.41,1.936594276,16.05,5.64,10.73,0.78108,4.496,1.2184848,4.496,0,0,1.013149156,2.1106628,1.053613098,2.1106628,0,2.1106628,218.14,63,14.7696,229,166,229,0.262553802,0.053084648,0.6241033,0.06025825,0,0.221199217,0.042746558
329,[7],"[7] C. Suryanarayana, A. Inoue, Iron-based bulk metallic glasses, Int. Mater. Rev. 58 (2013) 131–166. https://doi.org/10.1179/1743280412Y.0000000007.",Fe44Cr16Mo16C18B5Y1,2,1371.8,1694.98,465,BCC_B2,30320.5,20.24693967,-28232,-1.452159544,0.4815,HCP_A3#1,9.3082,Y2C3_ALPHA,0.11892,0.198597637,6.34,1.9896,0.309538108,0.44,0,0.05,0,0,0,0.01,0,0.16,0.16,0,0.18,0,0,0,0,0,0,0,0,0,0,0,6,0.528961246,0.463126155,0.44210869,0.440225892,0.440009333,23.72,37,8.2512,42,5,26,57.62,65,8.4148,77,12,55,51.8363105,85.149,18.43975083,95.96,10.811,55.845,2432.53,2024,648.8796,3823,1799,1811,8.64,11,2.3656,14,3,8,3.71,3,0.7866,5,2,4,124.74,114,21.6204,190,76,132,1.9896,1.33,0.261312,2.55,1.22,1.83,1.68,1,0.4352,2,1,2,0.41,2,0.6314,2,0,0,4.25,6,2.02,6,0,6,0,0,0,0,0,0,6.34,5,1.4608,8,3,8,0.32,1,0.4352,1,0,0,0.97,5,1.4938,5,0,0,3.45,9,1.587,9,0,4,0,0,0,0,0,0,4.74,5,0.9176,9,4,4,10.719475,26.725,2.1833085,32.365,5.64,10.73,0.88548,4.496,1.3636392,4.496,0,0,0.928691632,2.1106628,1.040134628,2.1106628,0,2.1106628,219.2,63,14.896,229,166,229,0.264984227,0.06466877,0.670347003,0,0,0.357394967,0.0448972
330,[7],"[7] C. Suryanarayana, A. Inoue, Iron-based bulk metallic glasses, Int. Mater. Rev. 58 (2013) 131–166. https://doi.org/10.1179/1743280412Y.0000000007.",(Fe0.9Co0.1)63Mo14C15B6Er2,1.5,1266.3912,1510.5554,300,none,13054.67,9.491856166,-26343.33822,-1.302753514,0.42675,MOB_BG,11.313,MOB_BG,0.11985,0.193306731,6.783,1.98815,0.27885494,0.567,0.063,0.06,0,0,0,0,0,0,0.14,0,0.15,0,0,0,0.02,0,0,0,0,0,0,0,6,0.609555576,0.573755149,0.567254221,0.567011906,0.567000143,24.883,63,8.05086,68,5,26,58.409,42,7.20822,77,35,55,54.60675128,156.448,18.03430554,167.259,10.811,55.845,2293.391,2055,634.1663,3823,1768,1811,8.883,11,2.043882,14,3,8,3.76,4,0.7392,6,2,4,124.562,113,19.43604,189,76,132,1.98815,1.31,0.222895,2.55,1.24,1.83,1.86,1,0.2408,2,1,2,0.36,2,0.5688,2,0,0,4.543,7,2.08978,7,0,6,0.24,12,0.4704,12,0,0,7.003,11,1.6621,14,3,8,0.14,1,0.2408,1,0,0,0.9,5,1.422,5,0,0,3.157,5,1.472002,5,0,4,0.04,2,0.0784,2,0,0,4.237,4,0.5852,6,2,4,10.813995,24.945,2.1561216,30.585,5.64,10.73,0.76584,4.496,1.2100272,4.496,0,0,1.294299493,2.1106628,0.957781625,2.1106628,0,2.1106628,217.065,63,16.87609,229,166,229,0.265600457,0.05140654,0.648721976,0.034271027,0,0.34885635,0.036539958
331,[7],"[7] C. Suryanarayana, A. Inoue, Iron-based bulk metallic glasses, Int. Mater. Rev. 58 (2013) 131–166. https://doi.org/10.1179/1743280412Y.0000000007.",Fe61Co7Zr9.5Mo5W2B15.5,1.5,1545.67,2665.73,300,none,68079.3,34.0724816,-27736.7,-1.228285655,1.8724,MB2_C32,18.402,MB2_C32,0.12407,0.175186122,6.775,1.84565,0.203908258,0.61,0.07,0.155,0,0,0,0,0.095,0,0.05,0,0,0,0,0,0,0,0,0,0,0,0.02,0,6,0.642611858,0.614497132,0.610143225,0.610006178,0.610000069,25.905,69,6.48055,74,5,26,56.47,28,5.0285,72,44,55,57.00755865,173.029,15.73925473,183.84,10.811,55.845,2013.27,1927,281.1072,3695,1768,1811,8.325,9,1.54375,13,4,8,3.875,4,0.58125,6,2,4,129.925,91,14.78625,175,84,132,1.84565,1.03,0.1170665,2.36,1.33,1.83,1.95,1,0.095,2,1,2,0.155,1,0.26195,1,0,0,4.67,7,1.9818,7,0,6,0.28,14,0.5488,14,0,0,7.055,17,1.943,20,3,8,0.05,1,0.095,1,0,0,0.775,5,1.30975,5,0,0,3.78,8,1.281,8,0,4,0,0,0,0,0,0,4.605,5,0.9628,8,3,4,11.6832125,16.0225,2.762589875,23.195,7.1725,10.73,0.23622,1.524,0.3992118,1.524,0,0,1.395897292,2.1106628,0.893374267,2.1106628,0,2.1106628,213.46,63,21.1344,229,166,229,0.276399717,0.021970234,0.661941885,0.039688164,0,0.232966652,0.019949206
332,[7],"[7] C. Suryanarayana, A. Inoue, Iron-based bulk metallic glasses, Int. Mater. Rev. 58 (2013) 131–166. https://doi.org/10.1179/1743280412Y.0000000007.",Fe44.55Co19.5Mo14C15B6,1.5,1246.67,1575.01,300,none,28847.6,20.97746497,-27709.3,-1.405699132,0.43676,HCP_A3#1,10.72,MC_SHP,0.11889,0.18314231,7.015,2.00655,0.254891344,0.455,0.195,0.06,0,0,0,0,0,0,0.14,0,0.15,0,0,0,0,0,0,0,0,0,0,0,5,0.539212389,0.4761413,0.45690858,0.455216829,0.455010546,24.175,37,7.7535,42,5,26,59.205,27,6.8739,77,50,55,52.78611303,85.149,17.26963747,95.96,10.811,55.845,2288.535,2055,637.5655,3823,1768,1811,9.115,8,1.9317,14,6,8,3.72,3,0.7224,5,2,4,122.63,78,18.6246,154,76,132,2.00655,0.72,0.210015,2.55,1.83,1.83,1.86,1,0.2408,2,1,2,0.36,2,0.5688,2,0,0,4.795,7,2.0139,7,0,6,0,0,0,0,0,0,7.015,6,1.6705,9,3,8,0.14,1,0.2408,1,0,0,0.9,5,1.422,5,0,0,3.105,5,1.34505,5,0,4,0,0,0,0,0,0,4.145,3,0.622,6,3,4,10.352875,10.05,1.83757875,15.69,5.64,10.73,0.76584,4.496,1.2100272,4.496,0,0,1.262303458,2.1106628,0.883612421,2.1106628,0,2.1106628,213.145,63,18.86745,229,166,229,0.265146115,0.051318603,0.683535282,0,0,0.121553261,0.030903072
333,[7],"[7] C. Suryanarayana, A. Inoue, Iron-based bulk metallic glasses, Int. Mater. Rev. 58 (2013) 131–166. https://doi.org/10.1179/1743280412Y.0000000007.",Fe59Cr6Mo14C15B6,1.5,1317.78,1531.91,425,BCC_B2,22787.5,16.54288436,-25720.9,-1.208736401,0.38796,MOB_BG,7.6116,MOB_BG,0.11901,0.183422458,6.7,1.9866,0.269930435,0.59,0,0.06,0,0,0,0,0,0.06,0.14,0,0.15,0,0,0,0,0,0,0,0,0,0,0,5,0.6303967,0.596207561,0.590216514,0.590009375,0.5900001,23.86,37,7.6212,42,5,26,58.26,28,7.2708,77,49,55,51.952981,85.149,16.91972202,95.96,10.811,55.845,2319.06,2012,616.198,3823,1811,1811,8.8,8,2.064,14,6,8,3.72,3,0.7224,5,2,4,124.22,78,19.2924,154,76,132,1.9866,0.89,0.22398,2.55,1.66,1.83,1.8,1,0.32,2,1,2,0.36,2,0.5688,2,0,0,4.54,6,1.9068,6,0,6,0,0,0,0,0,0,6.7,5,1.534,8,3,8,0.2,1,0.32,1,0,0,0.9,5,1.422,5,0,0,3.36,5,1.4112,5,0,4,0,0,0,0,0,0,4.46,2,0.6808,6,4,4,10.47505,10.05,1.846821,15.69,5.64,10.73,0.76584,4.496,1.2100272,4.496,0,0,1.245291052,2.1106628,1.021138663,2.1106628,0,2.1106628,219.97,63,14.2674,229,166,229,0.268656716,0.053731343,0.67761194,0,0,0.179650656,0.034505298
334,[7],"[7] C. Suryanarayana, A. Inoue, Iron-based bulk metallic glasses, Int. Mater. Rev. 58 (2013) 131–166. https://doi.org/10.1179/1743280412Y.0000000007.",Fe62.8Co10B13.5Si10Nb3Cu0.7,1.5,1377.3,1711.9,595,BCC_B2,28342.6,19.14501331,-28418.6,-1.16293663,0.76114,M3B4_D7B,5.7856,M3B4_D7B,0.119183,0.154048338,6.956,1.86394,0.084633778,0.628,0.1,0.135,0.1,0.03,0,0,0,0,0,0,0,0,0,0,0,0,0,0,0.007,0,0,0,6,0.658451213,0.631770338,0.628083384,0.628002369,0.628000015,22.536,36,6.44192,41,5,26,59.718,31,7.032488,78,47,55,48.4640279,82.09538,14.24202311,92.90638,10.811,55.845,1891.79239,1392.23,174.6685113,2750,1357.77,1811,9.306,9,1.959896,14,5,8,3.66,3,0.5802,5,2,4,123.78,80,13.2966,164,84,132,1.86394,0.44,0.05846504,2.04,1.6,1.83,1.963,1,0.071262,2,1,2,0.335,2,0.51255,2,0,0,4.658,10,2.22874,10,0,6,0,0,0,0,0,0,6.956,8,1.77668,11,3,8,0.037,1,0.071262,1,0,0,1.075,5,1.64475,5,0,0,2.992,6,1.448128,6,0,4,0,0,0,0,0,0,4.104,6,0.41568,7,1,4,11.3981175,13.2675,2.21528945,20.44,7.1725,10.73,0.28304,1.524,0.4330512,1.524,0,0,1.480343358,2.1106628,0.805306787,2.1106628,0,2.1106628,216.767,63,18.26049,229,166,229,0.282202415,0.048159862,0.669637723,0,0,0.04724739,0.003554773
335,[7],"[7] C. Suryanarayana, A. Inoue, Iron-based bulk metallic glasses, Int. Mater. Rev. 58 (2013) 131–166. https://doi.org/10.1179/1743280412Y.0000000007.",Fe72Nb3.6Zr2.4B22,1.5,1432.38,2639.86,300,none,67011.3,35.55658984,-26590.5,-0.778816372,2.36,MB2_C32,20.234,MB2_C32,0.118368,0.187102736,6.696,1.85592,0.130132831,0.72,0,0.22,0,0.036,0,0,0.024,0,0,0,0,0,0,0,0,0,0,0,0,0,0,0,4,0.754103441,0.726820777,0.720383185,0.720025575,0.720000511,22.256,36,7.59264,41,5,26,58.188,28,6.07728,72,44,55,48.12082568,82.09538,16.4163233,92.90638,10.811,55.845,1970.552,939,229.75488,2750,1811,1811,8.896,9,1.80576,13,4,8,3.62,3,0.7128,5,2,4,123.624,91,17.43456,175,84,132,1.85592,0.71,0.0809952,2.04,1.33,1.83,1.964,1,0.069408,2,1,2,0.22,1,0.3432,1,0,0,4.512,6,2.14272,6,0,6,0,0,0,0,0,0,6.696,5,1.87776,8,3,8,0.036,1,0.069408,1,0,0,1.1,5,1.716,5,0,0,3.288,8,1.44672,8,0,4,0,0,0,0,0,0,4.424,4,0.61056,8,4,4,10.51471,16.0225,1.4705724,23.195,7.1725,10.73,0.33528,1.524,0.5230368,1.524,0,0,1.519677216,2.1106628,0.851019241,2.1106628,0,2.1106628,214.3,63,22.2264,229,166,229,0.293309438,0.032855436,0.673835125,0,0,0.118407193,0.008278478
336,[7],"[7] C. Suryanarayana, A. Inoue, Iron-based bulk metallic glasses, Int. Mater. Rev. 58 (2013) 131–166. https://doi.org/10.1179/1743280412Y.0000000007.",Fe60Co8Zr10Mo5W2B15,1.5,1542.69,2647.02,300,none,67465,34.06968009,-27755.6,-1.251407247,1.8427,MB2_C32,18.18,MB2_C32,0.12447,0.17369363,6.79,1.8426,0.206686332,0.6,0.08,0.15,0,0,0,0,0.1,0,0.05,0,0,0,0,0,0,0,0,0,0,0,0.02,0,6,0.63387696,0.604612597,0.6001381,0.600005604,0.600000058,26.09,69,6.435,74,5,26,56.36,28,4.9544,72,44,55,57.4405056,173.029,15.9034584,183.84,10.811,55.845,2011.74,1927,279.8864,3695,1768,1811,8.29,9,1.5266,13,4,8,3.89,4,0.567,6,2,4,130.32,91,14.5872,175,84,132,1.8426,1.03,0.11764,2.36,1.33,1.83,1.95,1,0.095,2,1,2,0.15,1,0.255,1,0,0,4.69,7,1.9726,7,0,6,0.28,14,0.5488,14,0,0,7.07,17,1.942,20,3,8,0.05,1,0.095,1,0,0,0.75,5,1.275,5,0,0,3.81,8,1.2726,8,0,4,0,0,0,0,0,0,4.61,5,0.9896,8,3,4,11.758475,16.0225,2.8521185,23.195,7.1725,10.73,0.2286,1.524,0.38862,1.524,0,0,1.390275376,2.1106628,0.889776241,2.1106628,0,2.1106628,213.25,63,21.105,229,166,229,0.275813296,0.021216407,0.663366337,0.03960396,0,0.232966652,0.020487574
337,[7],"[7] C. Suryanarayana, A. Inoue, Iron-based bulk metallic glasses, Int. Mater. Rev. 58 (2013) 131–166. https://doi.org/10.1179/1743280412Y.0000000007.",Fe42Cr16Mo16C18B8,1.2,1363.02,1683.29,421,BCC_B2,30719,20.40583629,-30817,-1.461498315,0.5769,MOB_BG,8.6128,MOB_BG,0.1169,0.203328465,6.24,2.002,0.298837749,0.42,0,0.08,0,0,0,0,0,0.16,0.16,0,0.18,0,0,0,0,0,0,0,0,0,0,0,5,0.516139516,0.445844879,0.422552263,0.420298968,0.420014188,22.96,37,8.9792,42,5,26,58.56,28,8.7888,77,49,55,50.154682,85.149,20.02682264,95.96,10.811,55.845,2448.76,2012,637.8432,3823,1811,1811,8.84,8,2.5232,14,6,8,3.64,3,0.8528,5,2,4,122.72,78,23.0144,154,76,132,2.002,0.89,0.25392,2.55,1.66,1.83,1.68,1,0.4352,2,1,2,0.44,2,0.6512,2,0,0,4.12,6,2.1424,6,0,6,0,0,0,0,0,0,6.24,5,1.4784,8,3,8,0.32,1,0.4352,1,0,0,1.12,5,1.6576,5,0,0,3.28,5,1.7056,5,0,4,0,0,0,0,0,0,4.72,2,0.864,6,4,4,10.3964,10.05,2.228128,15.69,5.64,10.73,0.9312,4.496,1.378176,4.496,0,0,0.886478376,2.1106628,1.028314916,2.1106628,0,2.1106628,217.66,63,16.7832,229,166,229,0.269230769,0.070512821,0.66025641,0,0,0.179650656,0.042104738
338,[7],"[7] C. Suryanarayana, A. Inoue, Iron-based bulk metallic glasses, Int. Mater. Rev. 58 (2013) 131–166. https://doi.org/10.1179/1743280412Y.0000000007.",Fe46Cr16Mo16C18B4,1.2,1377.52,1698.36,605,BCC_B2,28775.5,19.07912309,-26912.2,-1.381048062,0.46277,HCP_A3#1,4.6029,M2B_C16,0.1189,0.189070109,6.44,1.9936,0.300597804,0.46,0,0.04,0,0,0,0,0,0.16,0.16,0,0.18,0,0,0,0,0,0,0,0,0,0,0,5,0.544793539,0.481200698,0.461767617,0.460173071,0.460006256,23.8,37,7.912,42,5,26,57.88,28,8.0128,77,49,55,51.956042,85.149,17.67192648,95.96,10.811,55.845,2427.28,2012,652.4496,3823,1811,1811,8.64,8,2.2784,14,6,8,3.72,3,0.7568,5,2,4,124.64,78,20.7616,154,76,132,1.9936,0.89,0.257264,2.55,1.66,1.83,1.68,1,0.4352,2,1,2,0.4,2,0.624,2,0,0,4.36,6,1.9184,6,0,6,0,0,0,0,0,0,6.44,5,1.4352,8,3,8,0.32,1,0.4352,1,0,0,0.92,5,1.4352,5,0,0,3.44,5,1.5136,5,0,4,0,0,0,0,0,0,4.68,2,0.8704,6,4,4,10.5387,10.05,2.032828,15.69,5.64,10.73,0.87024,4.496,1.3575744,4.496,0,0,0.970904888,2.1106628,1.048577279,2.1106628,0,2.1106628,220.18,63,13.7592,229,166,229,0.260869565,0.062111801,0.677018634,0,0,0.179650656,0.04255131
339,[7],"[7] C. Suryanarayana, A. Inoue, Iron-based bulk metallic glasses, Int. Mater. Rev. 58 (2013) 131–166. https://doi.org/10.1179/1743280412Y.0000000007.",Fe30Co30Ni15Si8B17,1.2,1290.51,1360.66,300,none,18611.87,14.14191634,-31288.2,-1.510242635,0.13963,NI5SI2,8.5476,NI5SI2,0.11742,0.163183373,7.43,1.8983,0.07024322,0.3,0.3,0.17,0.08,0,0.15,0,0,0,0,0,0,0,0,0,0,0,0,0,0,0,0,0,5,0.487647414,0.39748421,0.347690847,0.331854289,0.321602585,22.07,23,7.095,28,5,26.5,61.53,23,6.195,78,55,56.5,47.3221785,48.122195,15.49166925,58.933195,10.811,57.3890975,1867.02,661,163.5332,2348,1687,1789.5,9.93,6,1.716,14,8,8.5,3.58,2,0.63,4,2,4,119.16,48,13.26,132,84,129,1.8983,0.21,0.05196,2.04,1.83,1.855,2,0,0,2,2,2,0.33,2,0.495,2,0,0,5.1,8,2.55,8,0,6.5,0,0,0,0,0,0,7.43,7,2.055,10,3,8.5,0,0,0,0,0,0,1.17,5,1.755,5,0,0,2.4,4,1.32,4,0,3.5,0,0,0,0,0,0,3.57,3,0.813,5,2,3.5,10.695025,13.2675,1.580181,20.44,7.1725,10.4875,0.32092,1.524,0.48138,1.524,0,0,1.187049405,2.1106628,0.771021114,2.1106628,0,1.829567,207.03,63,21.7682,229,166,211.5,0.269179004,0.044414536,0.68640646,0,0,0.010964447,0.002457825
340,[7],"[7] C. Suryanarayana, A. Inoue, Iron-based bulk metallic glasses, Int. Mater. Rev. 58 (2013) 131–166. https://doi.org/10.1179/1743280412Y.0000000007.",Fe44Cr16Mo16C18B6,1.2,1369.98,1691.94,507,BCC_B2,29755.2,19.78861857,-28914,-1.425125871,0.47443,HCP_A3#1,6.3835,MOB_BG,0.1179,0.196398176,6.34,1.9978,0.299748495,0.44,0,0.06,0,0,0,0,0,0.16,0.16,0,0.18,0,0,0,0,0,0,0,0,0,0,0,5,0.529905652,0.463265982,0.442111124,0.440225932,0.440009333,23.38,37,8.4624,42,5,26,58.22,28,8.4144,77,49,55,51.055362,85.149,18.88540176,95.96,10.811,55.845,2438.02,2012,645.1464,3823,1811,1811,8.74,8,2.4048,14,6,8,3.68,3,0.8064,5,2,4,123.68,78,21.9264,154,76,132,1.9978,0.89,0.25576,2.55,1.66,1.83,1.68,1,0.4352,2,1,2,0.42,2,0.6384,2,0,0,4.24,6,2.0352,6,0,6,0,0,0,0,0,0,6.34,5,1.4608,8,3,8,0.32,1,0.4352,1,0,0,1.02,5,1.5504,5,0,0,3.36,5,1.6128,5,0,4,0,0,0,0,0,0,4.7,2,0.868,6,4,4,10.46755,10.05,2.133324,15.69,5.64,10.73,0.90072,4.496,1.3690944,4.496,0,0,0.928691632,2.1106628,1.040134628,2.1106628,0,2.1106628,218.92,63,15.3216,229,166,229,0.264984227,0.066246057,0.668769716,0,0,0.179650656,0.042336796
341,[7],"[7] C. Suryanarayana, A. Inoue, Iron-based bulk metallic glasses, Int. Mater. Rev. 58 (2013) 131–166. https://doi.org/10.1179/1743280412Y.0000000007.",Fe30Cr30Mo15C15B10,1,1439.75,1752.11,300,none,35363.3,22.32284999,-29868.5,-1.521778187,0.56295,MB_B33,13.253,MOB_BG,0.1176,0.199665224,6,1.9575,0.301527362,0.3,0,0.1,0,0,0,0,0,0.3,0.15,0,0.15,0,0,0,0,0,0,0,0,0,0,0,5,0.484767986,0.39525647,0.346875143,0.33160604,0.321563697,22.7,37,8.55,42,5,25,57.45,28,8.775,77,49,52,49.629035,85.149,19.0491075,95.96,10.811,53.92055,2439.95,2012,551.73,3823,1811,1995.5,8.5,8,2.55,14,6,7,3.65,3,0.825,5,2,4,124.2,78,22.5,154,76,135.5,1.9575,0.89,0.255,2.55,1.66,1.745,1.55,1,0.495,2,1,1.5,0.4,2,0.6,2,0,0,4.05,6,2.025,6,0,5.5,0,0,0,0,0,0,6,5,1.2,8,3,7,0.45,1,0.495,1,0,0.5,1.1,5,1.65,5,0,0,3.45,5,1.725,5,0,4.5,0,0,0,0,0,0,5,2,0.9,6,4,5,10.49275,10.05,2.119875,15.69,5.64,10.96,0.8268,4.496,1.2402,4.496,0,0,0.63319884,2.1106628,0.886478376,2.1106628,0,1.0553314,217.45,63,17.325,229,166,229,0.258333333,0.066666667,0.675,0,0,0.179650656,0.042734909
342,[7],"[7] C. Suryanarayana, A. Inoue, Iron-based bulk metallic glasses, Int. Mater. Rev. 58 (2013) 131–166. https://doi.org/10.1179/1743280412Y.0000000007.",Fe37.5Cr15Mo22.5C15B10,1,1382.58,1762.89,300,none,34089.4,21.73699027,-31341.6,-1.502827822,0.75894,MOB_BG,13.403,MOB_BG,0.118125,0.202195059,6.15,2.00775,0.281802125,0.375,0,0.1,0,0,0,0,0,0.15,0.225,0,0.15,0,0,0,0,0,0,0,0,0,0,0,5,0.496235831,0.415775875,0.382188226,0.376658178,0.375234022,24.2,37,9.36,42,5,26,57.975,28,8.5125,77,49,55,53.214995,85.149,21.207756,95.96,10.811,55.845,2465.975,2012,600.61875,3823,1811,1811,8.65,8,2.475,14,6,8,3.725,3,0.8625,5,2,4,124.8,78,22.8,154,76,132,2.00775,0.89,0.2376375,2.55,1.66,1.83,1.625,1,0.46875,2,1,2,0.4,2,0.6,2,0,0,4.125,6,2.0625,6,0,6,0,0,0,0,0,0,6.15,5,1.3875,8,3,8,0.375,1,0.46875,1,0,0,1.1,5,1.65,5,0,0,3.375,5,1.6875,5,0,4,0,0,0,0,0,0,4.85,2,0.8925,6,4,4,10.79575,10.05,2.3206875,15.69,5.64,10.73,0.8268,4.496,1.2402,4.496,0,0,0.79149855,2.1106628,0.989373188,2.1106628,0,2.1106628,217.45,63,17.325,229,166,229,0.264227642,0.06504065,0.670731707,0,0,0.179650656,0.037645674
343,[7],"[7] C. Suryanarayana, A. Inoue, Iron-based bulk metallic glasses, Int. Mater. Rev. 58 (2013) 131–166. https://doi.org/10.1179/1743280412Y.0000000007.",Fe61Co10Zr5W4B20,1,1401.37,2636.18,300,none,68862.9,36.11653495,-27991,-1.132208495,2.3963,MB2_C32,19.436,MB2_C32,0.12034,0.18654771,6.82,1.8732,0.175897015,0.61,0.1,0.2,0,0,0,0,0.05,0,0,0,0,0,0,0,0,0,0,0,0,0,0.04,0,5,0.65283995,0.618123009,0.610476532,0.610035766,0.610000877,24.52,69,7.808,74,5,26,57.99,28,5.606,72,44,55,54.0357695,173.029,17.2899078,183.84,10.811,55.845,2005.31,1927,284.5202,3695,1768,1811,8.82,9,1.708,13,4,8,3.73,4,0.692,6,2,4,125.15,91,16.46,175,84,132,1.8732,1.03,0.107024,2.36,1.33,1.83,2,0,0,2,2,2,0.2,1,0.32,1,0,0,4.62,7,2.1596,7,0,6,0.56,14,1.0752,14,0,0,7.38,17,2.09,20,3,8,0,0,0,0,0,0,1,5,1.6,5,0,0,3.38,8,1.428,8,0,4,0,0,0,0,0,0,4.38,5,0.7396,8,3,4,10.80605,16.0225,1.658411,23.195,7.1725,10.73,0.3048,1.524,0.48768,1.524,0,0,1.442351428,2.1106628,0.836563828,2.1106628,0,2.1106628,211.15,63,23.205,229,166,229,0.27100271,0.027100271,0.62601626,0.075880759,0,0.232966652,0.014892509
344,[7],"[7] C. Suryanarayana, A. Inoue, Iron-based bulk metallic glasses, Int. Mater. Rev. 58 (2013) 131–166. https://doi.org/10.1179/1743280412Y.0000000007.",Fe60Mo15C15B10,1,1282.44,1625.26,300,none,18154.4,12.57272643,-29633.9,-1.105889879,0.76541,MOB_BG,12.734,MOB_BG,0.117,0.198117372,6.6,2.0085,0.258152571,0.6,0,0.1,0,0,0,0,0,0,0.15,0,0.15,0,0,0,0,0,0,0,0,0,0,0,4,0.644204936,0.607091774,0.600249599,0.600010769,0.600000115,23.3,37,8.85,42,5,26,59.25,27,7.875,77,50,55,50.783705,85.149,19.6264425,95.96,10.811,55.845,2329.25,2012,621.9,3823,1811,1811,9.1,8,2.25,14,6,8,3.65,3,0.825,5,2,4,122.1,78,21.45,154,76,132,2.0085,0.72,0.2142,2.55,1.83,1.83,1.85,1,0.255,2,1,2,0.4,2,0.6,2,0,0,4.35,6,2.175,6,0,6,0,0,0,0,0,0,6.6,5,1.68,8,3,8,0.15,1,0.255,1,0,0,1.1,5,1.65,5,0,0,3.15,5,1.575,5,0,4,0,0,0,0,0,0,4.4,2,0.6,6,4,4,10.35475,10.05,2.050875,15.69,5.64,10.73,0.8268,4.496,1.2402,4.496,0,0,1.26639768,2.1106628,1.013118144,2.1106628,0,2.1106628,217.45,63,17.325,229,166,229,0.28030303,0.060606061,0.659090909,0,0,0.121553261,0.031705199
345,[7],"[7] C. Suryanarayana, A. Inoue, Iron-based bulk metallic glasses, Int. Mater. Rev. 58 (2013) 131–166. https://doi.org/10.1179/1743280412Y.0000000007.",Fe37.5Cr22.5Mo15C15B10,1,1413.71,1706.91,325,BCC_B2,32164,20.86321802,-30053.2,-1.502827822,0.58634,MB_B33,12.099,MOB_BG,0.11745,0.199295108,6.15,1.97025,0.292125722,0.375,0,0.1,0,0,0,0,0,0.225,0.15,0,0.15,0,0,0,0,0,0,0,0,0,0,0,5,0.496235831,0.415775875,0.382188226,0.376658178,0.375234022,22.85,37,8.625,42,5,26,57.9,28,8.55,77,49,55,49.9177025,85.149,19.19344125,95.96,10.811,55.845,2412.275,2012,568.335,3823,1811,1811,8.65,8,2.475,14,6,8,3.65,3,0.825,5,2,4,123.675,78,22.2375,154,76,132,1.97025,0.89,0.2448,2.55,1.66,1.83,1.625,1,0.46875,2,1,2,0.4,2,0.6,2,0,0,4.125,6,2.0625,6,0,6,0,0,0,0,0,0,6.15,5,1.3875,8,3,8,0.375,1,0.46875,1,0,0,1.1,5,1.65,5,0,0,3.375,5,1.6875,5,0,4,0,0,0,0,0,0,4.85,2,0.8925,6,4,4,10.45825,10.05,2.102625,15.69,5.64,10.73,0.8268,4.496,1.2402,4.496,0,0,0.79149855,2.1106628,0.989373188,2.1106628,0,2.1106628,217.45,63,17.325,229,166,229,0.264227642,0.06504065,0.670731707,0,0,0.179650656,0.040220446
346,[7],"[7] C. Suryanarayana, A. Inoue, Iron-based bulk metallic glasses, Int. Mater. Rev. 58 (2013) 131–166. https://doi.org/10.1179/1743280412Y.0000000007.",Fe67Co7Zr6B20,1,1356.39,2810.15,300,none,78751.5,40.17202859,-28079.7,-0.945160398,2.7319,MB2_C32,19.561,MB2_C32,0.1198,0.184162255,6.83,1.8455,0.15412576,0.67,0.07,0.2,0,0,0,0,0.06,0,0,0,0,0,0,0,0,0,0,0,0,0,0,0,4,0.705265907,0.676296183,0.670319735,0.67002023,0.670000376,22.71,35,7.084,40,5,26,57.95,28,5.627,72,44,55,49.17711365,80.413,15.34644546,91.224,10.811,55.845,1934.41,580,188.6668,2348,1768,1811,8.83,9,1.6918,13,4,8,3.66,3,0.664,5,2,4,124.56,91,16.224,175,84,132,1.8455,0.71,0.08263,2.04,1.33,1.83,2,0,0,2,2,2,0.2,1,0.32,1,0,0,4.63,7,2.1676,7,0,6,0,0,0,0,0,0,6.83,6,1.8716,9,3,8,0,0,0,0,0,0,1,5,1.6,5,0,0,3.37,8,1.3998,8,0,4,0,0,0,0,0,0,4.37,5,0.6876,8,3,4,10.73245,16.0225,1.495506,23.195,7.1725,10.73,0.3048,1.524,0.48768,1.524,0,0,1.52253706,2.1106628,0.791719271,2.1106628,0,2.1106628,211.85,63,22.981,229,166,229,0.292825769,0.029282577,0.677891654,0,0,0.118407193,0.011500493
347,[7],"[7] C. Suryanarayana, A. Inoue, Iron-based bulk metallic glasses, Int. Mater. Rev. 58 (2013) 131–166. https://doi.org/10.1179/1743280412Y.0000000007.",Fe45Cr15Mo15C15B10,2.5,1366.6,1680.66,309,BCC_B2,30539.6,20.49973176,-30065,-1.443290966,0.65208,MB_B33,12.732,MOB_BG,0.1173,0.198913855,6.3,1.983,0.281835058,0.45,0,0.1,0,0,0,0,0,0.15,0.15,0,0.15,0,0,0,0,0,0,0,0,0,0,0,5,0.529150262,0.467614288,0.451153951,0.45008985,0.450002299,23,37,8.7,42,5,26,58.35,28,8.325,77,49,55,50.20637,85.149,19.337775,95.96,10.811,55.845,2384.6,2012,584.94,3823,1811,1811,8.8,8,2.4,14,6,8,3.65,3,0.825,5,2,4,123.15,78,21.975,154,76,132,1.983,0.89,0.2346,2.55,1.66,1.83,1.7,1,0.42,2,1,2,0.4,2,0.6,2,0,0,4.2,6,2.1,6,0,6,0,0,0,0,0,0,6.3,5,1.53,8,3,8,0.3,1,0.42,1,0,0,1.1,5,1.65,5,0,0,3.3,5,1.65,5,0,4,0,0,0,0,0,0,4.7,2,0.84,6,4,4,10.42375,10.05,2.085375,15.69,5.64,10.73,0.8268,4.496,1.2402,4.496,0,0,0.94979826,2.1106628,1.044778086,2.1106628,0,2.1106628,217.45,63,17.325,229,166,229,0.26984127,0.063492063,0.666666667,0,0,0.179650656,0.037544007
348,[48],"[47] C. Li, Q. Li, M. Li, C. Chang, H. Li, Y. Dong, Y. Sun, New ferromagnetic (Fe1/3Co1/3Ni1/3)80(P1/2B1/2)20 high entropy bulk metallic glass with superior magnetic and mechanical properties, J. Alloys Compd. 791 (2019) 947–951. https://doi.org/10.1016/j.jallcom.2019.03.375.",(Fe1/3Co1/3Ni1/3)80(P1/2B1/2)20,2,1175.751,1474.539,518,FCC_L12,23229.2,17.79069229,-16800.36,-1.517924908,0.29389,FCC_L12,2.9762,BCC_B2#1,0.12020128,0.136082411,8.00009,1.9216854,0.106492207,0.26667,0.26667,0.1,0,0,0.26667,0,0,0,0,0.1,0,0,0,0,0,0,0,0,0,0,0,0,5,0.483046582,0.389055914,0.332523545,0.312013304,0.297634682,23.600034,23,5.4399592,28,5,27,61.899961,28,6.2399532,83,55,58,50.43764206,48.122195,11.81798625,58.933195,10.811,57.823865,1681.730873,2030.7,272.8834457,2348,317.3,1769,9.99999,7,1.599993333,15,8,9,3.700003,2,0.4799964,4,2,4,120.9667303,48,10.18659027,132,84,127.3333333,1.921666183,0.36,0.077332753,2.19,1.83,1.873333333,2,0,4.44E-16,2,2,2,0.399996,3,0.6399952,3,0,0,5.600014,8,2.2399832,8,0,7,0,0,0,0,0,0,8.00001,7,1.599993333,10,3,9,0,0,0,0,0,0,0.799992,5,1.2799904,5,0,0,2.400006,4,1.173329867,4,0,3,0,0,0,0,0,0,3.199998,3,0.7866656,5,2,3,11.31959826,15.3977381,2.250105465,22.5702381,7.1725,10.43166667,0.314896851,1.625,0.503836221,1.625,0,0,1.134543823,2.1106628,0.741359909,2.1106628,0,1.418176233,189.600264,227,42.2396832,229,2,216,0.249999688,0.049999438,0.700000875,0,0,0.031880743,0.005611774
349,[49],"[48] F. Hu, Q. Luo, B. Shen, Thermal, magnetic and magnetocaloric properties of FeErNbB metallic glasses with high glass-forming ability, J. Non-Cryst. Solids. 512 (2019) 184–188. https://doi.org/10.1016/j.jnoncrysol.2019.03.005.",Fe70Er1Nb6B23,1.5,1428.7719,1930.4305,300,none,25754.614,15.42262998,-25997.54943,-0.802554279,0.96253,M3B4_D7B,14.212,M3B4_D7B,0.11806,0.19290588,6.62,1.8586,0.126412183,0.7,0,0.23,0,0.06,0,0,0,0,0,0,0,0,0,0,0.01,0,0,0,0,0,0,0,4,0.739324016,0.708325087,0.700535965,0.70004134,0.700001027,22.49,63,8.0454,68,5,26,58.23,37,6.3342,72,35,55,48.8250028,156.448,17.48644129,167.259,10.811,55.845,1990.44,980,255.6248,2750,1770,1811,8.92,10,1.8768,13,3,8,3.62,4,0.7452,6,2,4,123.45,105,18.147,189,84,132,1.8586,0.8,0.083444,2.04,1.24,1.83,1.94,1,0.1128,2,1,2,0.23,1,0.3542,1,0,0,4.44,6,2.184,6,0,6,0.12,12,0.2376,12,0,0,6.73,11,1.9234,14,3,8,0.06,1,0.1128,1,0,0,1.15,5,1.771,5,0,0,3.16,6,1.5168,6,0,4,0.02,2,0.0396,2,0,0,4.39,5,0.5938,7,2,4,10.557325,23.4125,1.5570195,30.585,7.1725,10.73,0.35052,1.524,0.5398008,1.524,0,0,1.47746396,2.1106628,0.886478376,2.1106628,0,2.1106628,214.16,63,22.5568,229,166,229,0.288261516,0.034175334,0.659732541,0.017830609,0,0.147856211,0.007823403
350,[49],"[48] F. Hu, Q. Luo, B. Shen, Thermal, magnetic and magnetocaloric properties of FeErNbB metallic glasses with high glass-forming ability, J. Non-Cryst. Solids. 512 (2019) 184–188. https://doi.org/10.1016/j.jnoncrysol.2019.03.005.",Fe68Er3Nb6B23,2.5,1424.0618,1929.1251,300,none,25910.962,15.52839347,-26029.3111,-0.87427734,0.97463,M3B4_D7B,14.212,M3B4_D7B,0.11902,0.202854377,6.52,1.8468,0.153224541,0.68,0,0.23,0,0.06,0,0,0,0,0,0,0,0,0,0,0.03,0,0,0,0,0,0,0,4,0.720971567,0.688830898,0.680601736,0.680049191,0.680001333,23.33,63,8.4318,68,5,26,57.83,37,6.5182,72,35,55,51.0532828,156.448,18.51145009,167.259,10.811,55.845,1989.62,980,256.1004,2750,1770,1811,8.82,10,1.9228,13,3,8,3.66,4,0.7636,6,2,4,124.59,105,18.6714,189,84,132,1.8468,0.8,0.088872,2.04,1.24,1.83,1.94,1,0.1128,2,1,2,0.23,1,0.3542,1,0,0,4.32,6,2.2848,6,0,6,0.36,12,0.6984,12,0,0,6.85,11,1.993,14,3,8,0.06,1,0.1128,1,0,0,1.15,5,1.771,5,0,0,3.08,6,1.6016,6,0,4,0.06,2,0.1164,2,0,0,4.35,5,0.617,7,2,4,10.954425,23.4125,2.0449035,30.585,7.1725,10.73,0.35052,1.524,0.5398008,1.524,0,0,1.435250704,2.1106628,0.918560451,2.1106628,0,2.1106628,213.46,63,22.9992,229,166,229,0.283211679,0.033576642,0.630656934,0.052554745,0,0.147856211,0.011361458
351,[49],"[48] F. Hu, Q. Luo, B. Shen, Thermal, magnetic and magnetocaloric properties of FeErNbB metallic glasses with high glass-forming ability, J. Non-Cryst. Solids. 512 (2019) 184–188. https://doi.org/10.1016/j.jnoncrysol.2019.03.005.",Fe66Er5Nb6B23,4,1420.363,1926.4445,300,none,26034.21,15.6237336,-26093.084,-0.930856923,0.98418,M3B4_D7B,14.212,M3B4_D7B,0.11998,0.211728134,6.42,1.835,0.175205594,0.66,0,0.23,0,0.06,0,0,0,0,0,0,0,0,0,0,0.05,0,0,0,0,0,0,0,4,0.703278039,0.669435925,0.660678166,0.660058839,0.660001743,24.17,63,8.8182,68,5,26,57.43,37,6.7022,72,35,55,53.2815628,156.448,19.53645889,167.259,10.811,55.845,1988.8,980,256.576,2750,1770,1811,8.72,10,1.9688,13,3,8,3.7,4,0.782,6,2,4,125.73,105,19.1958,189,84,132,1.835,0.8,0.0943,2.04,1.24,1.83,1.94,1,0.1128,2,1,2,0.23,1,0.3542,1,0,0,4.2,6,2.376,6,0,6,0.6,12,1.14,12,0,0,6.97,11,2.0626,14,3,8,0.06,1,0.1128,1,0,0,1.15,5,1.771,5,0,0,3,6,1.68,6,0,4,0.1,2,0.19,2,0,0,4.31,5,0.6402,7,2,4,11.351525,23.4125,2.7427645,30.585,7.1725,10.73,0.35052,1.524,0.5398008,1.524,0,0,1.393037448,2.1106628,0.947265465,2.1106628,0,2.1106628,212.76,63,23.3856,229,166,229,0.278335725,0.032998565,0.602582496,0.086083214,0,0.147856211,0.01476616
352,[49],"[48] F. Hu, Q. Luo, B. Shen, Thermal, magnetic and magnetocaloric properties of FeErNbB metallic glasses with high glass-forming ability, J. Non-Cryst. Solids. 512 (2019) 184–188. https://doi.org/10.1016/j.jnoncrysol.2019.03.005.",Fe64Er7Nb6B23,2,1416.6642,1922.3314,300,none,26160.732,15.7247821,-26188.8153,-0.978602064,0.99378,M3B4_D7B,14.212,M3B4_D7B,0.12094,0.219681946,6.32,1.8232,0.194004536,0.64,0,0.23,0,0.06,0,0,0,0,0,0,0,0,0,0,0.07,0,0,0,0,0,0,0,4,0.686294397,0.650193236,0.640768355,0.64007078,0.6400023,25.01,63,9.2046,68,5,26,57.03,37,6.8862,72,35,55,55.5098428,156.448,20.56146769,167.259,10.811,55.845,1987.98,980,257.0516,2750,1770,1811,8.62,10,2.0148,13,3,8,3.74,4,0.8004,6,2,4,126.87,105,19.7202,189,84,132,1.8232,0.8,0.108432,2.04,1.24,1.83,1.94,1,0.1128,2,1,2,0.23,1,0.3542,1,0,0,4.08,6,2.4576,6,0,6,0.84,12,1.5624,12,0,0,7.09,11,2.1322,14,3,8,0.06,1,0.1128,1,0,0,1.15,5,1.771,5,0,0,2.92,6,1.752,6,0,4,0.14,2,0.2604,2,0,0,4.27,5,0.6634,7,2,4,11.748625,23.4125,3.4088575,30.585,7.1725,10.73,0.35052,1.524,0.5398008,1.524,0,0,1.350824192,2.1106628,0.972593418,2.1106628,0,2.1106628,212.06,63,23.716,229,166,229,0.273624824,0.032440056,0.575458392,0.118476728,0,0.147856211,0.018037508
353,[50],"[49] L. Liu, B. Zhou, Y. Zhang, A. He, T. Zhang, F. Li, Y. Dong, X. Wang, FeSiBPNbCu Bulk Nanocrystalline Alloys with High GFA and Excellent Soft-Magnetic Properties, Metals. 9 (2019) 219. https://doi.org/10.3390/met9020219.",(Fe0.76Si0.09B0.1P0.05)99.1Nb0.2Cu0.7,1,1460.476401,1542.256893,854.9909,BCC_B2,17734.35567,11.87775446,-22776.69947,-0.85420575,0.061492,BCC_B2#1,1.7545,M3B4_D7B,0.11936766,0.138425593,7.01409,1.8749223,0.096701127,0.75316,0,0.0991,0.08919,0.002,0,0,0,0,0,0.04955,0,0,0,0,0,0,0,0,0.007,0,0,0,6,0.76650757,0.754219032,0.753169634,0.753160109,0.75316,22.35457,36,5.658801858,41,5,26,60.17047,36,7.84106425,83,47,55,47.80192071,82.09538,12.51628614,92.90638,10.811,55.845,1777.849695,2432.7,166.8273591,2750,317.3,1811,9.39249,10,2.115105497,15,5,8,3.66506,3,0.514555741,5,2,4,124.19546,80,12.02461641,164,84,132,1.8749223,0.59,0.068767048,2.19,1.6,1.83,1.991,1,0.017838,2,1,2,0.42613,3,0.649558482,3,0,0,4.59696,10,2.189069773,10,0,6,0,0,0,0,0,0,7.01409,8,1.540898691,11,3,8,0.009,1,0.017838,1,0,0,1.00091,5,1.525707131,5,0,0,3.02464,6,1.481105715,6,0,4,0,0,0,0,0,0,4.03455,6,0.20321399,7,1,4,11.84745045,15.3977381,2.620697443,22.5702381,7.1725,10.73,0.30049102,1.625,0.458044472,1.625,0,0,1.589666794,2.1106628,0.784786703,2.1106628,0,2.1106628,211.30247,227,29.72082433,229,2,229,0.283857207,0.060753426,0.655389366,0,0,0.083345821,0.004623629
354,[50],"[49] L. Liu, B. Zhou, Y. Zhang, A. He, T. Zhang, F. Li, Y. Dong, X. Wang, FeSiBPNbCu Bulk Nanocrystalline Alloys with High GFA and Excellent Soft-Magnetic Properties, Metals. 9 (2019) 219. https://doi.org/10.3390/met9020219.",(Fe0.76Si0.09B0.1P0.05)98.8Nb0.5Cu,1.5,1459.370034,1540.458814,853.0706,BCC_B2,17799.74494,11.94229931,-22830.40313,-0.868820457,0.061127,BCC_B2#1,2.2247,M3B4_D7B,0.11944788,0.138661673,7.00812,1.8740964,0.097720702,0.75088,0,0.0988,0.08892,0.005,0,0,0,0,0,0.0494,0,0,0,0,0,0,0,0,0.007,0,0,0,6,0.764201113,0.751935896,0.750889605,0.750880109,0.75088,22.41076,36,5.668318822,41,5,26,60.13096,36,7.83678009,83,47,55,47.9378408,82.09538,12.54285502,92.90638,10.811,55.845,1780.76313,2432.7,167.1868961,2750,317.3,1811,9.37932,10,2.115200803,15,5,8,3.66908,3,0.514904499,5,2,4,124.31528,80,12.04503839,164,84,132,1.8740964,0.59,0.068963174,2.19,1.6,1.83,1.988,1,0.023712,2,1,2,0.42484,3,0.648203878,3,0,0,4.59528,10,2.185218387,10,0,6,0,0,0,0,0,0,7.00812,8,1.545452029,11,3,8,0.012,1,0.023712,1,0,0,0.99788,5,1.522525389,5,0,0,3.03352,6,1.481085805,6,0,4,0,0,0,0,0,0,4.0434,6,0.21859016,7,1,4,11.86646996,15.3977381,2.645384174,22.5702381,7.1725,10.73,0.29958136,1.625,0.457089256,1.625,0,0,1.584854483,2.1106628,0.789637898,2.1106628,0,2.1106628,211.35596,227,29.64670654,229,2,229,0.283670942,0.060621108,0.65570795,0,0,0.083345821,0.004720741
355,[50],"[49] L. Liu, B. Zhou, Y. Zhang, A. He, T. Zhang, F. Li, Y. Dong, X. Wang, FeSiBPNbCu Bulk Nanocrystalline Alloys with High GFA and Excellent Soft-Magnetic Properties, Metals. 9 (2019) 219. https://doi.org/10.3390/met9020219.",(Fe0.76Si0.09B0.1P0.05)98.5Nb0.8Cu,2,1459.313668,1538.62063,851.15,BCC_B2,17859.52548,11.98767743,-22883.71612,-0.881498606,0.059931,BCC_B2#1,2.4334,M3B4_D7B,0.1195281,0.138893414,7.00215,1.8732705,0.098722838,0.7486,0,0.0985,0.08865,0.008,0,0,0,0,0,0.04925,0,0,0,0,0,0,0,0,0.007,0,0,0,6,0.761906553,0.749652922,0.748609576,0.748600109,0.7486,22.46695,36,5.67767396,41,5,26,60.09145,36,7.83238214,83,47,55,48.07376089,82.09538,12.56903244,92.90638,10.811,55.845,1783.676565,2432.7,167.5415385,2750,317.3,1811,9.36615,10,2.11525818,15,5,8,3.6731,3,0.51524168,5,2,4,124.4351,80,12.06511528,164,84,132,1.8732705,0.59,0.069156921,2.19,1.6,1.83,1.985,1,0.02955,2,1,2,0.42355,3,0.64684556,3,0,0,4.5936,10,2.18135168,10,0,6,0,0,0,0,0,0,7.00215,8,1.54995092,11,3,8,0.015,1,0.02955,1,0,0,0.99485,5,1.51933492,5,0,0,3.0424,6,1.48104032,6,0,4,0,0,0,0,0,0,4.05225,6,0.23387075,7,1,4,11.88548948,15.3977381,2.669874623,22.5702381,7.1725,10.73,0.2986717,1.625,0.45613142,1.625,0,0,1.580042172,2.1106628,0.794445204,2.1106628,0,2.1106628,211.40945,227,29.57249248,229,2,229,0.283484358,0.060488564,0.656027077,0,0,0.083345821,0.004817184
356,[50],"[49] L. Liu, B. Zhou, Y. Zhang, A. He, T. Zhang, F. Li, Y. Dong, X. Wang, FeSiBPNbCu Bulk Nanocrystalline Alloys with High GFA and Excellent Soft-Magnetic Properties, Metals. 9 (2019) 219. https://doi.org/10.3390/met9020219.",(Fe0.76Si0.09B0.1P0.05)98.3Nb1Cu,2.5,1459.242756,1537.37211,849.17,BCC_B2,17894.8213,12.00964303,-22918.92908,-0.889280874,0.059139,BCC_B2#1,2.539,M3B4_D7B,0.11958158,0.139045516,6.99817,1.8727199,0.099381503,0.74708,0,0.0983,0.08847,0.01,0,0,0,0,0,0.04915,0,0,0,0,0,0,0,0,0.007,0,0,0,6,0.760383508,0.748131078,0.747089557,0.747080108,0.74708,22.50441,36,5.683820814,41,5,26,60.06511,36,7.829386958,83,47,55,48.16437429,82.09538,12.58626659,92.90638,10.811,55.845,1785.618855,2432.7,167.7752476,2750,317.3,1811,9.35737,10,2.115275359,15,5,8,3.67578,3,0.515460035,5,2,4,124.51498,80,12.07830816,164,84,132,1.8727199,0.59,0.069284764,2.19,1.6,1.83,1.983,1,0.033422,2,1,2,0.42269,3,0.64593795,3,0,0,4.59248,10,2.178765363,10,0,6,0,0,0,0,0,0,6.99817,8,1.552919933,11,3,8,0.017,1,0.033422,1,0,0,0.99283,5,1.517203093,5,0,0,3.04832,6,1.480995789,6,0,4,0,0,0,0,0,0,4.05815,6,0.24400471,7,1,4,11.89816915,15.3977381,2.686092544,22.5702381,7.1725,10.73,0.29806526,1.625,0.455491408,1.625,0,0,1.576833965,2.1106628,0.797625693,2.1106628,0,2.1106628,211.44511,227,29.52296294,229,2,229,0.283359793,0.060400076,0.656240131,0,0,0.083345821,0.004881107
357,[50],"[49] L. Liu, B. Zhou, Y. Zhang, A. He, T. Zhang, F. Li, Y. Dong, X. Wang, FeSiBPNbCu Bulk Nanocrystalline Alloys with High GFA and Excellent Soft-Magnetic Properties, Metals. 9 (2019) 219. https://doi.org/10.3390/met9020219.",(Fe0.76Si0.09B0.1P0.05)98.1Nb1.2Cu,2,1459.151846,1536.103052,848.23905,BCC_B2,17896.86622,12.00600949,-22953.84623,-0.896656363,0.058346,BCC_B2#1,2.6196,M3B4_D7B,0.11963506,0.139195718,6.99419,1.8721693,0.1000328,0.74556,0,0.0981,0.08829,0.012,0,0,0,0,0,0.04905,0,0,0,0,0,0,0,0,0.007,0,0,0,6,0.758865831,0.74660938,0.745569537,0.745560108,0.74556,22.54187,36,5.689895746,41,5,26,60.03877,36,7.826341202,83,47,55,48.25498768,82.09538,12.60332676,92.90638,10.811,55.845,1787.561145,2432.7,168.0067813,2750,317.3,1811,9.34859,10,2.115275681,15,5,8,3.67846,3,0.515673245,5,2,4,124.59486,80,12.09134768,164,84,132,1.8721693,0.59,0.06941155,2.19,1.6,1.83,1.981,1,0.037278,2,1,2,0.42183,3,0.64502869,3,0,0,4.59136,10,2.176172237,10,0,6,0,0,0,0,0,0,6.99419,8,1.555864747,11,3,8,0.019,1,0.037278,1,0,0,0.99081,5,1.515067387,5,0,0,3.05424,6,1.480939891,6,0,4,0,0,0,0,0,0,4.06405,6,0.25409619,7,1,4,11.91084883,15.3977381,2.702223229,22.5702381,7.1725,10.73,0.29745882,1.625,0.454850231,1.625,0,0,1.573625757,2.1106628,0.800786675,2.1106628,0,2.1106628,211.48077,227,29.47339061,229,2,229,0.283235085,0.060311487,0.656453428,0,0,0.083345821,0.004944733
358,[50],"[49] L. Liu, B. Zhou, Y. Zhang, A. He, T. Zhang, F. Li, Y. Dong, X. Wang, FeSiBPNbCu Bulk Nanocrystalline Alloys with High GFA and Excellent Soft-Magnetic Properties, Metals. 9 (2019) 219. https://doi.org/10.3390/met9020219.",(Fe0.76Si0.09B0.1P0.05)97.8Nb1.5Cu,2,1458.955479,1534.154622,846.3178,BCC_B2,17954.55248,12.0325749,-23005.87866,-0.907099619,0.10361,M3B4_D7B,2.7228,M3B4_D7B,0.11971528,0.139417478,6.98822,1.8713434,0.100996244,0.74328,0,0.0978,0.08802,0.015,0,0,0,0,0,0.0489,0,0,0,0,0,0,0,0,0.007,0,0,0,6,0.756599451,0.744327173,0.743289508,0.743280108,0.74328,22.59806,36,5.698873286,41,5,26,59.99926,36,7.821677746,83,47,55,48.39090777,82.09538,12.6285908,92.90638,10.811,55.845,1790.47458,2432.7,168.3500031,2750,317.3,1811,9.33542,10,2.115244555,15,5,8,3.68248,3,0.515983411,5,2,4,124.71468,80,12.11061938,164,84,132,1.8713434,0.59,0.069599747,2.19,1.6,1.83,1.978,1,0.043032,2,1,2,0.42054,3,0.643661702,3,0,0,4.58968,10,2.172269779,10,0,6,0,0,0,0,0,0,6.98822,8,1.560236597,11,3,8,0.022,1,0.043032,1,0,0,0.98778,5,1.511856557,5,0,0,3.06312,6,1.480834733,6,0,4,0,0,0,0,0,0,4.0729,6,0.26915376,7,1,4,11.92986834,15.3977381,2.726255688,22.5702381,7.1725,10.73,0.29654916,1.625,0.453886282,1.625,0,0,1.568813446,2.1106628,0.805491576,2.1106628,0,2.1106628,211.53426,227,29.39895188,229,2,229,0.283047758,0.060178415,0.656773828,0,0,0.083345821,0.005039615
