Repository: usccolumbia/ML_BMGs

The identification of suitable alloy compositions for the formation of bulk metallic glasses (BMGs) is a key challenge in materials science. In this study, we developed machine learning (ML) models to predict the critical casting diameter (𝐷𝑚𝑎𝑥) of Fe-based BMGs, enabling rapid assessment of glass-forming ability (GFA) using composition-based and calculated thermophysical features

Datasets for paper https://www.mdpi.com/2075-4701/15/7/763#Data_Availability_Statement

Machine Learning-Driven Prediction of Glass-Forming Ability in Fe-Based Bulk Metallic Glasses Using Thermophysical Features and Data Augmentation

Three datasets

BMG_DS1 Bulk glass forming alloy Concentration 495 22\\

File: code/Ensembles/DS2+DS3/data_ensemble.csv (part 13 of 16)
onegativity,max_Electronegativity,min_Electronegativity,most_Electronegativity,mean_NsValence,maxdiff_NsValence,dev_NsValence,max_NsValence,min_NsValence,most_NsValence,mean_NpValence,maxdiff_NpValence,dev_NpValence,max_NpValence,min_NpValence,most_NpValence,mean_NdValence,maxdiff_NdValence,dev_NdValence,max_NdValence,min_NdValence,most_NdValence,mean_NfValence,maxdiff_NfValence,dev_NfValence,max_NfValence,min_NfValence,most_NfValence,mean_NValance,maxdiff_NValance,dev_NValance,max_NValance,min_NValance,most_NValance,mean_NsUnfilled,maxdiff_NsUnfilled,dev_NsUnfilled,max_NsUnfilled,min_NsUnfilled,most_NsUnfilled,mean_NpUnfilled,maxdiff_NpUnfilled,dev_NpUnfilled,max_NpUnfilled,min_NpUnfilled,most_NpUnfilled,mean_NdUnfilled,maxdiff_NdUnfilled,dev_NdUnfilled,max_NdUnfilled,min_NdUnfilled,most_NdUnfilled,mean_NfUnfilled,maxdiff_NfUnfilled,dev_NfUnfilled,max_NfUnfilled,min_NfUnfilled,most_NfUnfilled,mean_NUnfilled,maxdiff_NUnfilled,dev_NUnfilled,max_NUnfilled,min_NUnfilled,most_NUnfilled,mean_GSvolume_pa,maxdiff_GSvolume_pa,dev_GSvolume_pa,max_GSvolume_pa,min_GSvolume_pa,most_GSvolume_pa,mean_GSbandgap,maxdiff_GSbandgap,dev_GSbandgap,max_GSbandgap,min_GSbandgap,most_GSbandgap,mean_GSmagmom,maxdiff_GSmagmom,dev_GSmagmom,max_GSmagmom,min_GSmagmom,most_GSmagmom,mean_SpaceGroupNumber,maxdiff_SpaceGroupNumber,dev_SpaceGroupNumber,max_SpaceGroupNumber,min_SpaceGroupNumber,most_SpaceGroupNumber,frac_sValence,frac_pValence,frac_dValence,frac_fValence,CanFormIonic,MaxIonicChar,MeanIonicChar
391,[58],"[57] D. Liang, X. Wei, C. Chang, J. Li, X. Wang, J. Shen, Effect of W addition on the glass forming ability and mechanical properties of Fe-based metallic glass, J. Alloys Compd. 731 (2018) 1146–1150. https://doi.org/10.1016/j.jallcom.2017.10.104.",Fe45Cr20Mo10W2C15B6Y2,6,1406.03,1610.02,319,BCC_B2,27477.4,18.63832856,-25882.4,-1.521328116,0.37176,M2B_C16,16.249,MC_SHP,0.12031,0.19613419,6.36,1.948,0.310180593,0.45,0,0.06,0,0,0,0.02,0,0.2,0.1,0,0.15,0,0,0,0,0,0,0,0,0,0.02,0,7,0.528583011,0.469862643,0.451966443,0.450250953,0.450014306,24.16,69,7.8112,74,5,26,56.68,65,7.9344,77,12,55,53.030652,173.029,17.78616464,183.84,10.811,55.845,2364.76,2024,596.9296,3823,1799,1811,8.46,11,2.2068,14,3,8,3.74,4,0.7308,6,2,4,126.08,114,20.0736,190,76,132,1.948,1.33,0.25052,2.55,1.22,1.83,1.7,1,0.42,2,1,2,0.36,2,0.5688,2,0,0,4.3,6,1.95,6,0,6,0.28,14,0.5488,14,0,0,6.64,17,1.7584,20,3,8,0.3,1,0.42,1,0,0,0.9,5,1.422,5,0,0,3.6,9,1.512,9,0,4,0,0,0,0,0,0,4.8,5,0.96,9,4,4,10.88015,26.725,2.152098,32.365,5.64,10.73,0.76584,4.496,1.2100272,4.496,0,0,0.94979826,2.1106628,1.044778086,2.1106628,0,2.1106628,219.27,63,14.9842,229,166,229,0.256024096,0.054216867,0.647590361,0.042168675,0,0.357394967,0.044868678
392,[58],"[57] D. Liang, X. Wei, C. Chang, J. Li, X. Wang, J. Shen, Effect of W addition on the glass forming ability and mechanical properties of Fe-based metallic glass, J. Alloys Compd. 731 (2018) 1146–1150. https://doi.org/10.1016/j.jallcom.2017.10.104.",Fe43Cr20Mo10W4C15B6Y2,8,1408.03,1685.15,303,BCC_B2,31721.1,21.06307411,-25790.1,-1.575421356,0.48616,M2B_C16,17.989,MC_SHP,0.12073,0.198084886,6.32,1.9586,0.314985777,0.43,0,0.06,0,0,0,0.02,0,0.2,0.1,0,0.15,0,0,0,0,0,0,0,0,0,0.04,0,7,0.512835256,0.451713631,0.432353988,0.43032945,0.430021537,25.12,69,8.5984,74,5,26,56.6,65,7.968,77,12,55,55.590552,173.029,19.88528264,183.84,10.811,55.845,2402.44,2024,628.2848,3823,1799,1811,8.42,11,2.2236,14,3,8,3.78,4,0.7476,6,2,4,126.68,114,20.3256,190,76,132,1.9586,1.33,0.25958,2.55,1.22,1.83,1.7,1,0.42,2,1,2,0.36,2,0.5688,2,0,0,4.26,6,1.9404,6,0,6,0.56,14,1.0752,14,0,0,6.88,17,2.0128,20,3,8,0.3,1,0.42,1,0,0,0.9,5,1.422,5,0,0,3.64,9,1.5288,9,0,4,0,0,0,0,0,0,4.84,5,0.9744,9,4,4,10.98655,26.725,2.282284,32.365,5.64,10.73,0.76584,4.496,1.2100272,4.496,0,0,0.907585004,2.1106628,1.034646905,2.1106628,0,2.1106628,219.27,63,14.9842,229,166,229,0.247093023,0.052325581,0.619186047,0.081395349,0,0.357394967,0.04628778
393,[58],"[57] D. Liang, X. Wei, C. Chang, J. Li, X. Wang, J. Shen, Effect of W addition on the glass forming ability and mechanical properties of Fe-based metallic glass, J. Alloys Compd. 731 (2018) 1146–1150. https://doi.org/10.1016/j.jallcom.2017.10.104.",Fe41Cr20Mo10W6C15B6Y2,6,1410.37,1752.39,346,HCP_A3,35887.4,23.31792049,-25684.8,-1.618119065,0.5804,M2B_C16,15.52,MC_SHP,0.12115,0.199927528,6.28,1.9692,0.319367124,0.41,0,0.06,0,0,0,0.02,0,0.2,0.1,0,0.15,0,0,0,0,0,0,0,0,0,0.06,0,7,0.498196748,0.43398141,0.412844408,0.410438108,0.410033059,26.08,69,9.4512,74,5,26,56.52,65,8.0016,77,12,55,58.150452,173.029,23.87487128,183.84,10.811,55.845,2440.12,2024,656.6256,3823,1799,1811,8.38,11,2.2404,14,3,8,3.82,4,0.7644,6,2,4,127.28,114,20.5776,190,76,132,1.9692,1.33,0.267792,2.55,1.22,1.83,1.7,1,0.42,2,1,2,0.36,2,0.5688,2,0,0,4.22,6,1.9276,6,0,6,0.84,14,1.5792,14,0,0,7.12,17,2.2672,20,3,8,0.3,1,0.42,1,0,0,0.9,5,1.422,5,0,0,3.68,9,1.5456,9,0,4,0,0,0,0,0,0,4.88,5,0.9856,9,4,4,11.09295,26.725,2.403958,32.365,5.64,10.73,0.76584,4.496,1.2100272,4.496,0,0,0.865371748,2.1106628,1.021138663,2.1106628,0,2.1106628,219.27,63,14.9842,229,166,229,0.238764045,0.050561798,0.592696629,0.117977528,0,0.357394967,0.047598376
394,[59],"[58] Y. Geng, Y. Wang, Y. Wang, Z. Zhang, H. Ju, L. Yu, J. Xu, Fabrication and Soft Magnetic Properties of Fe–B–Si–Zr/Hf–Cu Nanocrystalline Alloys with High Glass-Forming Ability, Met. Mater. Int. (2020). https://doi.org/10.1007/s12540-020-00647-3.",Fe71.7B16.7Si8.3Zr3.3,2.5,1492.16,2736.29,402,BCC_B2,71142.3,36.3680895,-29914.2,-0.856572415,2.6246,MB2_C32,16.51,MB2_C32,0.118482,0.171464061,6.701,1.85438,0.124205538,0.717,0,0.167,0.083,0,0,0,0.033,0,0,0,0,0,0,0,0,0,0,0,0,0,0,0,4,0.741590183,0.7203978,0.717101278,0.717003837,0.717000034,21.959,35,6.9855,40,5,26,59.385,34,7.3035,78,44,55,47.1877905,80.413,15.32082825,91.224,10.811,55.845,1900.848,661,164.3408,2348,1687,1811,9.201,10,2.0655,14,4,8,3.616,3,0.642,5,2,4,123.66,91,15.348,175,84,132,1.85438,0.71,0.06957,2.04,1.33,1.83,2,0,0,2,2,2,0.333,2,0.4995,2,0,0,4.368,6,2.340288,6,0,6,0,0,0,0,0,0,6.701,5,1.862766,8,3,8,0,0,0,0,0,0,1.167,5,1.7505,5,0,0,3.132,8,1.566,8,0,4,0,0,0,0,0,0,4.299,4,0.4784,8,4,4,11.3531725,16.0225,2.28997398,23.195,7.1725,10.73,0.318667,1.524,0.4780005,1.524,0,0,1.513345228,2.1106628,0.856553399,2.1106628,0,2.1106628,217.158,63,18.6152,229,166,229,0.298462916,0.049694076,0.651843009,0,0,0.118407193,0.007506501
395,[59],"[58] Y. Geng, Y. Wang, Y. Wang, Z. Zhang, H. Ju, L. Yu, J. Xu, Fabrication and Soft Magnetic Properties of Fe–B–Si–Zr/Hf–Cu Nanocrystalline Alloys with High Glass-Forming Ability, Met. Mater. Int. (2020). https://doi.org/10.1007/s12540-020-00647-3.",Fe71.4B16.7Si8.3Zr3.3Cu0.3,2,1490.18,2736.5,403,BCC_B2,71263.4,36.46303578,-29718.2,-0.87599552,2.6349,MB2_C32,16.483,MB2_C32,0.118479,0.171457161,6.71,1.85459,0.124223315,0.714,0,0.167,0.083,0,0,0,0.033,0,0,0,0,0,0,0,0,0,0,0,0.003,0,0,0,5,0.738696149,0.717426226,0.71410299,0.714003935,0.714000035,21.968,35,6.99,40,5,26,59.412,34,7.317528,78,44,55,47.2108935,80.413,15.33237975,91.224,10.811,55.845,1899.48831,990.23,164.884676,2348,1357.77,1811,9.21,10,2.07174,14,4,8,3.616,3,0.642,5,2,4,123.66,91,15.348,175,84,132,1.85459,0.71,0.06973746,2.04,1.33,1.83,1.997,1,0.005982,2,1,2,0.333,2,0.4995,2,0,0,4.38,10,2.34708,10,0,6,0,0,0,0,0,0,6.71,8,1.86786,11,3,8,0.003,1,0.005982,1,0,0,1.167,5,1.7505,5,0,0,3.12,8,1.57872,8,0,4,0,0,0,0,0,0,4.29,7,0.482,8,1,4,11.3541925,16.0225,2.28973734,23.195,7.1725,10.73,0.318667,1.524,0.4780005,1.524,0,0,1.507013239,2.1106628,0.862011573,2.1106628,0,2.1106628,217.146,63,18.6104,229,166,229,0.297615499,0.049627422,0.652757079,0,0,0.118407193,0.007508498
396,[59],"[58] Y. Geng, Y. Wang, Y. Wang, Z. Zhang, H. Ju, L. Yu, J. Xu, Fabrication and Soft Magnetic Properties of Fe–B–Si–Zr/Hf–Cu Nanocrystalline Alloys with High Glass-Forming Ability, Met. Mater. Int. (2020). https://doi.org/10.1007/s12540-020-00647-3.",Fe71B16.7Si8.3Zr3.3Cu0.7,2,1487.54,2736.77,405,BCC_B2,71386.8,36.56453313,-29458.8,-0.895942293,2.6488,MB2_C32,16.417,MB2_C32,0.118475,0.171447952,6.722,1.85487,0.124246461,0.71,0,0.167,0.083,0,0,0,0.033,0,0,0,0,0,0,0,0,0,0,0,0.007,0,0,0,5,0.734857809,0.713464866,0.71010533,0.71000407,0.710000037,21.98,35,6.996,40,5,26,59.448,34,7.335728,78,44,55,47.2416975,80.413,15.34778175,91.224,10.811,55.845,1897.67539,990.23,165.609844,2348,1357.77,1811,9.222,10,2.079892,14,4,8,3.616,3,0.642,5,2,4,123.66,91,15.348,175,84,132,1.85487,0.71,0.06995682,2.04,1.33,1.83,1.993,1,0.013902,2,1,2,0.333,2,0.4995,2,0,0,4.396,10,2.356136,10,0,6,0,0,0,0,0,0,6.722,8,1.874652,11,3,8,0.007,1,0.013902,1,0,0,1.167,5,1.7505,5,0,0,3.104,8,1.595456,8,0,4,0,0,0,0,0,0,4.278,7,0.4868,8,1,4,11.3555525,16.0225,2.28942182,23.195,7.1725,10.73,0.318667,1.524,0.4780005,1.524,0,0,1.498570588,2.1106628,0.869170941,2.1106628,0,2.1106628,217.13,63,18.604,229,166,229,0.29648914,0.049538828,0.653972032,0,0,0.118407193,0.007511092
397,[59],"[58] Y. Geng, Y. Wang, Y. Wang, Z. Zhang, H. Ju, L. Yu, J. Xu, Fabrication and Soft Magnetic Properties of Fe–B–Si–Zr/Hf–Cu Nanocrystalline Alloys with High Glass-Forming Ability, Met. Mater. Int. (2020). https://doi.org/10.1007/s12540-020-00647-3.",Fe70.7B16.7Si8.3Zr3.3Cu1,1.5,1485.54,2736.95,406,BCC_B2,71489.5,36.64778259,-29265.8,-0.909227261,2.6594,MB2_C32,16.39,MB2_C32,0.118472,0.171441041,6.731,1.85508,0.124263404,0.707,0,0.167,0.083,0,0,0,0.033,0,0,0,0,0,0,0,0,0,0,0,0.01,0,0,0,5,0.731994535,0.710494551,0.707107128,0.707004175,0.707000038,21.989,35,7.0005,40,5,26,59.475,34,7.349,78,44,55,47.2648005,80.413,15.35933325,91.224,10.811,55.845,1896.3157,990.23,166.15372,2348,1357.77,1811,9.231,10,2.08588,14,4,8,3.616,3,0.642,5,2,4,123.66,91,15.348,175,84,132,1.85508,0.71,0.0701184,2.04,1.33,1.83,1.99,1,0.0198,2,1,2,0.333,2,0.4995,2,0,0,4.408,10,2.362928,10,0,6,0,0,0,0,0,0,6.731,8,1.879746,11,3,8,0.01,1,0.0198,1,0,0,1.167,5,1.7505,5,0,0,3.092,8,1.60784,8,0,4,0,0,0,0,0,0,4.269,7,0.4904,8,1,4,11.3565725,16.0225,2.28918518,23.195,7.1725,10.73,0.318667,1.524,0.4780005,1.524,0,0,1.4922386,2.1106628,0.874451819,2.1106628,0,2.1106628,217.118,63,18.5992,229,166,229,0.295647006,0.04947259,0.654880404,0,0,0.118407193,0.007512986
398,[59],"[58] Y. Geng, Y. Wang, Y. Wang, Z. Zhang, H. Ju, L. Yu, J. Xu, Fabrication and Soft Magnetic Properties of Fe–B–Si–Zr/Hf–Cu Nanocrystalline Alloys with High Glass-Forming Ability, Met. Mater. Int. (2020). https://doi.org/10.1007/s12540-020-00647-3.",Fe72.5B16.7Si8.3Hf2.5,2.5,1490.31,2557.41,411,BCC_B2,63489.9,33.85740513,-28423.4,-0.830840196,2.6903,MB2_C32,18.942,MB2_C32,0.118467,0.173147891,6.733,1.85763,0.11845034,0.725,0,0.167,0.083,0,0,0,0,0,0,0,0,0.025,0,0,0,0,0,0,0,0,0,0,4,0.749018024,0.728310976,0.725096861,0.72500359,0.725000031,22.647,67,7.3295,72,5,26,59.498,33,7.247,78,45,55,49.0864085,167.679,16.27013725,178.49,10.811,55.845,1907.762,819,176.951392,2506,1687,1811,9.233,10,2.0495,14,4,8,3.633,4,0.6505,6,2,4,123.316,91,15.176,175,84,132,1.85763,0.74,0.067945,2.04,1.3,1.83,2,0,0,2,2,2,0.333,2,0.4995,2,0,0,4.4,6,2.32,6,0,6,0.35,14,0.6825,14,0,0,7.083,15,1.8755,18,3,8,0,0,0,0,0,0,1.167,5,1.7505,5,0,0,3.1,8,1.55,8,0,4,0,0,0,0,0,0,4.267,4,0.431472,8,4,4,11.2285775,15.0275,2.07766726,22.2,7.1725,10.73,0.318667,1.524,0.4780005,1.524,0,0,1.53023053,2.1106628,0.841626792,2.1106628,0,2.1106628,217.438,63,18.352192,229,166,229,0.282366229,0.047013977,0.621205704,0.04941409,0,0.127942572,0.006821719
399,[59],"[58] Y. Geng, Y. Wang, Y. Wang, Z. Zhang, H. Ju, L. Yu, J. Xu, Fabrication and Soft Magnetic Properties of Fe–B–Si–Zr/Hf–Cu Nanocrystalline Alloys with High Glass-Forming Ability, Met. Mater. Int. (2020). https://doi.org/10.1007/s12540-020-00647-3.",Fe72.2B16.7Si8.3Hf2.5Cu0.3,2,1488.26,2557.43,412,BCC_B2,63590.7,33.9429096,-28231.3,-0.850296659,2.6997,MB2_C32,18.906,MB2_C32,0.118464,0.173141122,6.742,1.85784,0.11846322,0.722,0,0.167,0.083,0,0,0,0,0,0,0,0,0.025,0,0,0,0,0,0,0.003,0,0,0,5,0.746120634,0.725338376,0.722098481,0.722003681,0.722000032,22.656,67,7.334,72,5,26,59.525,33,7.26035,78,45,55,49.1095115,167.679,16.28168875,178.49,10.811,55.845,1906.40231,1148.23,177.473513,2506,1357.77,1811,9.242,10,2.055548,14,4,8,3.633,4,0.6505,6,2,4,123.316,91,15.176,175,84,132,1.85784,0.74,0.06809296,2.04,1.3,1.83,1.997,1,0.005982,2,1,2,0.333,2,0.4995,2,0,0,4.412,10,2.3266,10,0,6,0.35,14,0.6825,14,0,0,7.092,15,1.88,18,3,8,0.003,1,0.005982,1,0,0,1.167,5,1.7505,5,0,0,3.088,8,1.562528,8,0,4,0,0,0,0,0,0,4.258,7,0.434928,8,1,4,11.2295975,15.0275,2.07744694,22.2,7.1725,10.73,0.318667,1.524,0.4780005,1.524,0,0,1.523898542,2.1106628,0.847287589,2.1106628,0,2.1106628,217.426,63,18.347584,229,166,229,0.281584884,0.046954315,0.622109419,0.049351382,0,0.127942572,0.006823062
400,[59],"[58] Y. Geng, Y. Wang, Y. Wang, Z. Zhang, H. Ju, L. Yu, J. Xu, Fabrication and Soft Magnetic Properties of Fe–B–Si–Zr/Hf–Cu Nanocrystalline Alloys with High Glass-Forming Ability, Met. Mater. Int. (2020). https://doi.org/10.1007/s12540-020-00647-3.",Fe71.8B16.7Si8.3Hf2.5Cu0.7,1.5,1485.5,2557.44,414,BCC_B2,63719.4,34.05292817,-27977.1,-0.870288125,2.7126,MB2_C32,18.822,MB2_C32,0.11846,0.173132088,6.754,1.85812,0.118479811,0.718,0,0.167,0.083,0,0,0,0,0,0,0,0,0.025,0,0,0,0,0,0,0.007,0,0,0,5,0.742277576,0.721375617,0.718100693,0.718003805,0.718000033,22.668,67,7.34,72,5,26,59.561,33,7.277646,78,45,55,49.1403155,167.679,16.29709075,178.49,10.811,55.845,1904.58939,1148.23,178.1696742,2506,1357.77,1811,9.254,10,2.063444,14,4,8,3.633,4,0.6505,6,2,4,123.316,91,15.176,175,84,132,1.85812,0.74,0.06828632,2.04,1.3,1.83,1.993,1,0.013902,2,1,2,0.333,2,0.4995,2,0,0,4.428,10,2.3354,10,0,6,0.35,14,0.6825,14,0,0,7.104,15,1.886,18,3,8,0.007,1,0.013902,1,0,0,1.167,5,1.7505,5,0,0,3.072,8,1.579008,8,0,4,0,0,0,0,0,0,4.246,7,0.439536,8,1,4,11.2309575,15.0275,2.07715318,22.2,7.1725,10.73,0.318667,1.524,0.4780005,1.524,0,0,1.51545589,2.1106628,0.854717122,2.1106628,0,2.1106628,217.41,63,18.34144,229,166,229,0.280546171,0.046875,0.623310811,0.049268018,0,0.127942572,0.006824784
401,[59],"[58] Y. Geng, Y. Wang, Y. Wang, Z. Zhang, H. Ju, L. Yu, J. Xu, Fabrication and Soft Magnetic Properties of Fe–B–Si–Zr/Hf–Cu Nanocrystalline Alloys with High Glass-Forming Ability, Met. Mater. Int. (2020). https://doi.org/10.1007/s12540-020-00647-3.",Fe71.5B16.7Si8.3Hf2.5Cu1,1,1483.42,2557.44,415,BCC_B2,63814.6,34.13501334,-27788,-0.883606777,2.7225,MB2_C32,18.787,MB2_C32,0.118457,0.173125308,6.763,1.85833,0.118491819,0.715,0,0.167,0.083,0,0,0,0,0,0,0,0,0.025,0,0,0,0,0,0,0.01,0,0,0,5,0.739410576,0.718404227,0.715102393,0.715003902,0.715000035,22.677,67,7.3445,72,5,26,59.588,33,7.29024,78,45,55,49.1634185,167.679,16.30864225,178.49,10.811,55.845,1903.2297,1148.23,178.6917952,2506,1357.77,1811,9.263,10,2.06924,14,4,8,3.633,4,0.6505,6,2,4,123.316,91,15.176,175,84,132,1.85833,0.74,0.0684284,2.04,1.3,1.83,1.99,1,0.0198,2,1,2,0.333,2,0.4995,2,0,0,4.44,10,2.342,10,0,6,0.35,14,0.6825,14,0,0,7.113,15,1.8905,18,3,8,0.01,1,0.0198,1,0,0,1.167,5,1.7505,5,0,0,3.06,8,1.5912,8,0,4,0,0,0,0,0,0,4.237,7,0.442992,8,1,4,11.2319775,15.0275,2.07693286,22.2,7.1725,10.73,0.318667,1.524,0.4780005,1.524,0,0,1.509123902,2.1106628,0.860200624,2.1106628,0,2.1106628,217.398,63,18.336832,229,166,229,0.279769436,0.04681569,0.624209194,0.04920568,0,0.127942572,0.006826025
402,[60],"[59] J. Zhou, Q. Wang, X. Hui, Q. Zeng, Y. Xiong, K. Yin, B. Sun, L. Sun, M. Stoica, W. Wang, B. Shen, A novel FeNi-based bulk metallic glass with high notch toughness over 70 MPa m1/2 combined with excellent soft magnetic properties, Mater. Des. 191 (2020) 108597. https://doi.org/10.1016/j.matdes.2020.108597.",Fe39Ni39B15.57Si2.75Nb2.3P1.38,1.5,1275.57954,1564.564872,300,none,24936.50024,18.18937541,-25436.54975,-1.268721045,0.54269,M3B4_D7B,7.6634,M3B4_D7B,0.1195276,0.157483675,7.7811,1.8955,0.090620362,0.39,0,0.1557,0.0275,0.023,0.39,0,0,0,0,0.0138,0,0,0,0,0,0,0,0,0,0,0,0,6,0.574385045,0.49657411,0.448445902,0.430644611,0.4179938,23.3735,36,6.468159,41,5,27,60.8218,36,5.1768068,83,47,58,49.68988461,82.09538,13.8116908,92.90638,10.811,57.2692,1859.81484,2432.7,192.9693762,2750,317.3,1769.5,9.7511,10,1.5844086,15,5,9,3.6703,3,0.5754982,5,2,4,121.2199,80,12.5448406,164,84,128,1.8955,0.59,0.064683,2.19,1.6,1.87,1.977,1,0.044942,2,1,2,0.2521,3,0.4048726,3,0,0,5.552,8,2.25888,8,0,7,0,0,0,0,0,0,7.7811,7,1.901484,10,3,9,0.023,1,0.044942,1,0,0,0.9299,5,1.4934194,5,0,0,2.478,6,1.349172,6,0,3,0,0,0,0,0,0,3.4309,5,1.12799484,7,2,3,10.61796754,15.3977381,1.305333268,22.5702381,7.1725,10.525,0.2809693,1.625,0.451236696,1.625,0,0,1.055362425,2.1106628,0.823134293,2.1106628,0,1.35302875,214.4433,227,20.9486787,229,2,227,0.254077187,0.032399018,0.713523795,0,0,0.083345821,0.004071596
403,[60],"[59] J. Zhou, Q. Wang, X. Hui, Q. Zeng, Y. Xiong, K. Yin, B. Sun, L. Sun, M. Stoica, W. Wang, B. Shen, A novel FeNi-based bulk metallic glass with high notch toughness over 70 MPa m1/2 combined with excellent soft magnetic properties, Mater. Des. 191 (2020) 108597. https://doi.org/10.1016/j.matdes.2020.108597.",Fe39Ni39B14.2Si2.75Nb2.3P2.75,2,1270.413775,1486.0249,312,FCC_L12,21938.032,16.18501895,-24463.48873,-1.296036783,0.44263,M3B4_D7B,6.4925,M3B4_D7B,0.119829,0.152933342,7.8085,1.897555,0.095446173,0.39,0,0.142,0.0275,0.023,0.39,0,0,0,0,0.0275,0,0,0,0,0,0,0,0,0,0,0,0,6,0.571319088,0.495363877,0.448278855,0.430620998,0.417992506,23.5105,36,6.248137,41,5,27,60.9725,36,5.301285,83,47,58,49.96611445,82.09538,13.36806568,92.90638,10.811,57.2692,1831.99425,2432.7,188.7738975,2750,317.3,1769.5,9.7785,10,1.607041,15,5,9,3.684,3,0.553496,5,2,4,121.535,80,12.03879,164,84,128,1.897555,0.59,0.06638043,2.19,1.6,1.87,1.977,1,0.044942,2,1,2,0.2795,3,0.448877,3,0,0,5.552,8,2.25888,8,0,7,0,0,0,0,0,0,7.8085,7,1.85874,10,3,9,0.023,1,0.044942,1,0,0,0.9025,5,1.449415,5,0,0,2.478,6,1.349172,6,0,3,0,0,0,0,0,0,3.4035,5,1.1169225,7,2,3,10.82891655,15.3977381,1.512532114,22.5702381,7.1725,10.525,0.282353,1.625,0.453458918,1.625,0,0,1.055362425,2.1106628,0.823134292,2.1106628,0,1.35302875,212.1965,227,24.6806135,229,2,227,0.253185631,0.035794327,0.711020042,0,0,0.083345821,0.004511907
404,[60],"[59] J. Zhou, Q. Wang, X. Hui, Q. Zeng, Y. Xiong, K. Yin, B. Sun, L. Sun, M. Stoica, W. Wang, B. Shen, A novel FeNi-based bulk metallic glass with high notch toughness over 70 MPa m1/2 combined with excellent soft magnetic properties, Mater. Des. 191 (2020) 108597. https://doi.org/10.1016/j.matdes.2020.108597.",Fe39Ni39B12.82Si2.75Nb2.3P4.13,2.5,1260.468983,1445.228038,402,FCC_L12,20562.08415,15.20093047,-23498.81555,-1.315002283,0.34561,M3B4_D7B,4.5005,NI3TA_D0A,0.1201326,0.148212908,7.8361,1.899625,0.100029543,0.39,0,0.1282,0.0275,0.023,0.39,0,0,0,0,0.0413,0,0,0,0,0,0,0,0,0,0,0,0,6,0.568881517,0.494402103,0.448164876,0.43060767,0.417991958,23.6485,36,6.026509,41,5,27,61.1243,36,5.5236258,83,47,58,50.24436056,82.09538,12.92120242,92.90638,10.811,57.2692,1803.97059,2432.7,188.4894334,2750,317.3,1769.5,9.8061,10,1.6298386,15,5,9,3.6978,3,0.5313332,5,2,4,121.8524,80,11.5290456,164,84,128,1.899625,0.59,0.06809025,2.19,1.6,1.87,1.977,1,0.044942,2,1,2,0.3071,3,0.4932026,3,0,0,5.552,8,2.25888,8,0,7,0,0,0,0,0,0,7.8361,7,1.815684,10,3,9,0.023,1,0.044942,1,0,0,0.8749,5,1.4050894,5,0,0,2.478,6,1.349172,6,0,3,0,0,0,0,0,0,3.3759,5,1.10425134,7,2,3,11.04140533,15.3977381,1.797579647,22.5702381,7.1725,10.525,0.2837468,1.625,0.455697361,1.625,0,0,1.055362425,2.1106628,0.823134293,2.1106628,0,1.35302875,209.9333,227,28.4397887,229,2,227,0.252293871,0.039190414,0.708515716,0,0,0.083345821,0.004951175
405,[60],"[59] J. Zhou, Q. Wang, X. Hui, Q. Zeng, Y. Xiong, K. Yin, B. Sun, L. Sun, M. Stoica, W. Wang, B. Shen, A novel FeNi-based bulk metallic glass with high notch toughness over 70 MPa m1/2 combined with excellent soft magnetic properties, Mater. Des. 191 (2020) 108597. https://doi.org/10.1016/j.matdes.2020.108597.",Fe39Ni39B11.45Si2.75Nb2.3P5.5,2,1251.86105,1472.26975,503,FCC_L12,21662.628,15.90398505,-22558.8822,-1.327705198,0.23764,M3B4_D7B,3.2561,FCC_L12#1,0.120434,0.143377547,7.8635,1.90168,0.104340201,0.39,0,0.1145,0.0275,0.023,0.39,0,0,0,0,0.055,0,0,0,0,0,0,0,0,0,0,0,0,6,0.567115949,0.493705713,0.448092641,0.430600727,0.41799175,23.7855,36,5.806487,41,5,27,61.275,36,5.76565,83,47,58,50.5205904,82.09538,12.4775773,92.90638,10.811,57.2692,1776.15,2432.7,202.93375,2750,317.3,1769.5,9.8335,10,1.652471,15,5,9,3.7115,3,0.509331,5,2,4,122.1675,80,11.022995,164,84,128,1.90168,0.59,0.06988008,2.19,1.6,1.87,1.977,1,0.044942,2,1,2,0.3345,3,0.537207,3,0,0,5.552,8,2.25888,8,0,7,0,0,0,0,0,0,7.8635,7,1.77294,10,3,9,0.023,1,0.044942,1,0,0,0.8475,5,1.361085,5,0,0,2.478,6,1.349172,6,0,3,0,0,0,0,0,0,3.3485,5,1.090165,7,2,3,11.25235435,15.3977381,2.068959424,22.5702381,7.1725,10.525,0.2851305,1.625,0.457919583,1.625,0,0,1.055362425,2.1106628,0.823134293,2.1106628,0,1.35302875,207.6865,227,32.1717235,229,2,227,0.251414764,0.04253831,0.706046926,0,0,0.083345821,0.005383033
406,[60],"[59] J. Zhou, Q. Wang, X. Hui, Q. Zeng, Y. Xiong, K. Yin, B. Sun, L. Sun, M. Stoica, W. Wang, B. Shen, A novel FeNi-based bulk metallic glass with high notch toughness over 70 MPa m1/2 combined with excellent soft magnetic properties, Mater. Des. 191 (2020) 108597. https://doi.org/10.1016/j.matdes.2020.108597.",Fe39Ni39B10.07Si2.75Nb2.3P6.88,1.5,1246.406768,1498.016528,634,FCC_L12,22664.56928,16.50148061,-21632.41248,-1.335354441,0.22201,FCC_L12#1,2.0189,NI3TA_D0A,0.1207376,0.138340966,7.8911,1.90375,0.108469984,0.39,0,0.1007,0.0275,0.023,0.39,0,0,0,0,0.0688,0,0,0,0,0,0,0,0,0,0,0,0,6,0.566002809,0.493266763,0.448051522,0.430597428,0.417991679,23.9235,36,5.584859,41,5,27,61.4268,36,6.0094408,83,47,58,50.79883652,82.09538,12.03071404,92.90638,10.811,57.2692,1748.12634,2432.7,215.9421983,2750,317.3,1769.5,9.8611,10,1.6752686,15,5,9,3.7253,3,0.4871682,5,2,4,122.4849,80,10.5132506,164,84,128,1.90375,0.59,0.07170375,2.19,1.6,1.87,1.977,1,0.044942,2,1,2,0.3621,3,0.5815326,3,0,0,5.552,8,2.25888,8,0,7,0,0,0,0,0,0,7.8911,7,1.729884,10,3,9,0.023,1,0.044942,1,0,0,0.8199,5,1.3167594,5,0,0,2.478,6,1.349172,6,0,3,0,0,0,0,0,0,3.3209,5,1.07445784,7,2,3,11.46484313,15.3977381,2.330633191,22.5702381,7.1725,10.525,0.2865243,1.625,0.460158026,1.625,0,0,1.055362425,2.1106628,0.823134293,2.1106628,0,1.35302875,205.4233,227,35.9308987,229,2,227,0.250535413,0.045887139,0.703577448,0,0,0.083345821,0.005813786
407,[60],"[59] J. Zhou, Q. Wang, X. Hui, Q. Zeng, Y. Xiong, K. Yin, B. Sun, L. Sun, M. Stoica, W. Wang, B. Shen, A novel FeNi-based bulk metallic glass with high notch toughness over 70 MPa m1/2 combined with excellent soft magnetic properties, Mater. Des. 191 (2020) 108597. https://doi.org/10.1016/j.matdes.2020.108597.",Fe39Ni39B8.7Si2.75Nb2.3P8.25,1,1241.201575,1521.82485,777,FCC_L12,23648.12075,17.05162528,-20734.3995,-1.338314475,0.24839,FCC_L12#1,1.2904,M3B4_D7B,0.121039,0.133157682,7.9185,1.905805,0.112382169,0.39,0,0.087,0.0275,0.023,0.39,0,0,0,0,0.0825,0,0,0,0,0,0,0,0,0,0,0,0,6,0.56556211,0.493093003,0.448036185,0.430596339,0.417991661,24.0605,36,5.364837,41,5,27,61.5775,36,6.251465,83,47,58,51.07506636,82.09538,11.58708891,92.90638,10.811,57.2692,1720.30575,2432.7,233.327765,2750,317.3,1769.5,9.8885,10,1.697901,15,5,9,3.739,3,0.465166,5,2,4,122.8,80,10.0072,164,84,128,1.905805,0.59,0.073514205,2.19,1.6,1.87,1.977,1,0.044942,2,1,2,0.3895,3,0.625537,3,0,0,5.552,8,2.25888,8,0,7,0,0,0,0,0,0,7.9185,7,1.68714,10,3,9,0.023,1,0.044942,1,0,0,0.7925,5,1.272755,5,0,0,2.478,6,1.349172,6,0,3,0,0,0,0,0,0,3.2935,5,1.0573575,7,2,3,11.67579214,15.3977381,2.578808576,22.5702381,7.1725,10.525,0.287908,1.625,0.462380248,1.625,0,0,1.055362425,2.1106628,0.823134293,2.1106628,0,1.35302875,203.1765,227,39.6628335,229,2,227,0.249668498,0.049188609,0.701142893,0,0,0.083345821,0.006237191
408,[61],"[60] X. Li, H. Kato, K. Yubuta, A. Makino, A. Inoue, Effect of Cu on nanocrystallization and plastic properties of FeSiBPCu bulk metallic glasses, Mater. Sci. Eng. A. 527 (2010) 2598–2602. https://doi.org/10.1016/j.msea.2009.12.026.",(Fe0.76Si0.096B0.084P0.06)99.7Cu0.3,2,1463.13496,1561.184443,957.7459,BCC_B2,18039.42538,12.01398228,-22676.45743,-0.82839853,0.072896,BCC_B2#1,0.68733,BCC_B2#1,0.11964608,0.132465174,7.02795,1.8760324,0.099049201,0.75772,0,0.08375,0.09571,0,0,0,0,0,0,0.05982,0,0,0,0,0,0,0,0,0.003,0,0,0,5,0.770650049,0.758693111,0.757727837,0.757720079,0.75772,22.44371,24,5.428681858,29,5,26,60.32704,28,8.072809498,83,55,55,47.9518463,52.735,12.05516577,63.546,10.811,55.845,1753.392886,2030.7,186.8968164,2348,317.3,1811,9.42075,7,2.15306138,15,8,8,3.67697,2,0.491470763,4,2,4,124.47459,48,11.44945979,132,84,132,1.8760324,0.36,0.06975934,2.19,1.83,1.83,1.997,1,0.005982,2,1,2,0.45463,3,0.691692267,3,0,0,4.57632,10,2.190043699,10,0,6,0,0,0,0,0,0,7.02795,8,1.496915752,11,3,8,0.003,1,0.005982,1,0,0,0.98105,5,1.492608712,5,0,0,3.03088,4,1.468643213,4,0,4,0,0,0,0,0,0,4.01493,4,0.164999225,5,1,4,12.07070652,15.3977381,2.858214116,22.5702381,7.1725,10.73,0.29882633,1.625,0.454646332,1.625,0,0,1.599291417,2.1106628,0.774952649,2.1106628,0,2.1106628,209.94119,227,32.2382333,229,2,229,0.284151139,0.06468885,0.651160011,0,0,0.031880743,0.004847554
409,[61],"[60] X. Li, H. Kato, K. Yubuta, A. Makino, A. Inoue, Effect of Cu on nanocrystallization and plastic properties of FeSiBPCu bulk metallic glasses, Mater. Sci. Eng. A. 527 (2010) 2598–2602. https://doi.org/10.1016/j.msea.2009.12.026.",(Fe0.76Si0.096B0.084P0.06)99.5Cu0.5,1.5,1462.153867,1561.557048,959.8362,BCC_B2,18188.66764,12.1157795,-22516.0258,-0.837833592,0.074083,BCC_B2#1,0.68366,BCC_B2#1,0.11966088,0.132343696,7.03592,1.8760802,0.098955349,0.7562,0,0.08358,0.09552,0,0,0,0,0,0,0.0597,0,0,0,0,0,0,0,0,0.005,0,0,0,5,0.769114567,0.757171224,0.756207822,0.756200079,0.7562,22.45688,24,5.424045888,29,5,26,60.33442,28,8.067776808,83,55,55,47.98316293,52.735,12.04587075,63.546,10.811,55.845,1752.59794,2030.7,187.8546839,2348,317.3,1811,9.42392,7,2.153536608,15,8,8,3.67762,2,0.490791312,4,2,4,124.48974,48,11.43361982,132,84,132,1.8760802,0.36,0.069691694,2.19,1.83,1.83,1.995,1,0.00995,2,1,2,0.45372,3,0.690743328,3,0,0,4.5872,10,2.19084672,10,0,6,0,0,0,0,0,0,7.03592,8,1.497715392,11,3,8,0.005,1,0.00995,1,0,0,0.97908,5,1.490551392,5,0,0,3.0248,4,1.47489248,4,0,4,0,0,0,0,0,0,4.00888,4,0.165675619,5,1,4,12.06872556,15.3977381,2.853128864,22.5702381,7.1725,10.73,0.29822538,1.625,0.454018319,1.625,0,0,1.596083209,2.1106628,0.778250173,2.1106628,0,2.1106628,209.97152,227,32.18207877,229,2,229,0.283545009,0.064486236,0.651968755,0,0,0.031880743,0.004838435
410,[61],"[60] X. Li, H. Kato, K. Yubuta, A. Makino, A. Inoue, Effect of Cu on nanocrystallization and plastic properties of FeSiBPCu bulk metallic glasses, Mater. Sci. Eng. A. 527 (2010) 2598–2602. https://doi.org/10.1016/j.msea.2009.12.026.",(Fe0.76Si0.096B0.084P0.06)99.4Cu0.6,1.5,1461.67332,1561.733324,960.85144,BCC_B2,18180.34075,12.11107159,-22435.91499,-0.842222592,0.074663,BCC_B2#1,0.68163,BCC_B2#1,0.11966816,0.132284906,7.0399,1.8761048,0.098909046,0.75544,0,0.0835,0.09542,0,0,0,0,0,0,0.05964,0,0,0,0,0,0,0,0,0.006,0,0,0,5,0.768348716,0.756410286,0.755447814,0.755440079,0.75544,22.46342,24,5.42178695,29,5,26,60.33808,28,8.06519831,83,55,55,47.99873488,52.735,12.04133223,63.546,10.811,55.845,1752.203772,2030.7,188.332015,2348,317.3,1811,9.4255,7,2.15375944,15,8,8,3.67794,2,0.490458733,4,2,4,124.49718,48,11.42589452,132,84,132,1.8761048,0.36,0.06965882,2.19,1.83,1.83,1.994,1,0.011928,2,1,2,0.45326,3,0.690260589,3,0,0,4.59264,10,2.191240397,10,0,6,0,0,0,0,0,0,7.0399,8,1.498117088,11,3,8,0.006,1,0.011928,1,0,0,0.9781,5,1.489528928,5,0,0,3.02176,4,1.478003251,4,0,4,0,0,0,0,0,0,4.00586,4,0.16602138,5,1,4,12.06766875,15.3977381,2.850522167,22.5702381,7.1725,10.73,0.29792866,1.625,0.453709598,1.625,0,0,1.594479106,2.1106628,0.77989162,2.1106628,0,2.1106628,209.98638,227,32.15434087,229,2,229,0.28324266,0.064384437,0.652372903,0,0,0.031880743,0.00483394
411,[62],"[61] V. Ponnambalam, S.J. Poon, G.J. Shiflet, Fe–Mn–Cr–Mo–(Y,Ln)–C–B (Ln = Lanthanides) bulk metallic glasses as formable amorphous steel alloys, J. Mater. Res. 19 (2004) 3046–3052. https://doi.org/10.1557/JMR.2004.0374.",Fe53Mn10Cr4Mo12C15B6,3,1399.64,2394.5,398,FCC_L12,60490.5,33.04088073,-31186.6,-1.403303292,2.2777,FCC_L12#1,16.133,FCC_L12#1,0.12055,0.191283428,6.38,1.9544,0.295913231,0.53,0,0.06,0,0,0,0,0,0.04,0.12,0,0.15,0,0,0,0,0,0.1,0,0,0,0,0,6,0.577061522,0.53746872,0.530282826,0.530013985,0.530000197,23.18,37,7.5716,42,5,26,57.28,34,7.6824,77,43,55,50.429859,85.149,16.79258258,95.96,10.811,55.845,2302.98,2012,603.7332,3823,1811,1811,8.48,10,2.1984,14,4,8,3.7,3,0.714,5,2,4,126.44,84,20.2248,160,76,132,1.9544,1.01,0.238296,2.55,1.54,1.83,1.84,1,0.2688,2,1,2,0.36,2,0.5688,2,0,0,4.18,6,2.1916,6,0,6,0,0,0,0,0,0,6.38,5,1.7172,8,3,8,0.16,1,0.2688,1,0,0,0.9,5,1.422,5,0,0,3.72,8,1.5624,8,0,4,0,0,0,0,0,0,4.78,4,1.0608,8,4,4,10.96265,11.05,2.298222,16.69,5.64,10.73,0.76584,4.496,1.2100272,4.496,0,0,1.118653537,2.1106628,1.051529818,2.1106628,0,2.1106628,216.47,63,17.2914,229,166,229,0.288401254,0.056426332,0.655172414,0,0,0.225102875,0.041094941
412,[62],"[61] V. Ponnambalam, S.J. Poon, G.J. Shiflet, Fe–Mn–Cr–Mo–(Y,Ln)–C–B (Ln = Lanthanides) bulk metallic glasses as formable amorphous steel alloys, J. Mater. Res. 19 (2004) 3046–3052. https://doi.org/10.1557/JMR.2004.0374.",Fe50Mn10Cr4Mo14Y1C15B6,5,1441.34,2391.95,313,BCC_B2,60336.3,32.8908164,-31783.2,-1.480267275,2.12,FCC_L12#1,21.655,FCC_L12#1,0.12129,0.197127016,6.29,1.9549,0.305514304,0.5,0,0.06,0,0,0,0.01,0,0.04,0.14,0,0.15,0,0,0,0,0,0.1,0,0,0,0,0,7,0.554436651,0.509678126,0.500449112,0.500026196,0.500000448,23.63,37,7.8506,42,5,26,56.75,65,7.905,77,12,55,51.5627675,85.149,17.49498585,95.96,10.811,55.845,2324.56,2024,612.348,3823,1799,1811,8.39,11,2.2362,14,3,8,3.73,3,0.7266,5,2,4,127.46,114,20.6532,190,76,132,1.9549,1.33,0.24617,2.55,1.22,1.83,1.82,1,0.2952,2,1,2,0.36,2,0.5688,2,0,0,4.11,6,2.2104,6,0,6,0,0,0,0,0,0,6.29,5,1.71,8,3,8,0.18,1,0.2952,1,0,0,0.9,5,1.422,5,0,0,3.79,9,1.5918,9,0,4,0,0,0,0,0,0,4.87,5,1.131,9,4,4,11.2782,26.725,2.7394,32.365,5.64,10.73,0.76584,4.496,1.2100272,4.496,0,0,1.055333653,2.1106628,1.055329147,2.1106628,0,2.1106628,216.12,63,17.5168,229,166,229,0.289348172,0.057233704,0.653418124,0,0,0.357394967,0.043648567
413,[62],"[61] V. Ponnambalam, S.J. Poon, G.J. Shiflet, Fe–Mn–Cr–Mo–(Y,Ln)–C–B (Ln = Lanthanides) bulk metallic glasses as formable amorphous steel alloys, J. Mater. Res. 19 (2004) 3046–3052. https://doi.org/10.1557/JMR.2004.0374.",Fe51Mn10Cr4Mo12Y2C15B6,6.5,1451.61,2371.6,300,none,60083.8,33.07231455,-31690.4,-1.48846399,2.0704,FCC_L12#1,22.699,FCC_L12#1,0.12159,0.201492117,6.28,1.9422,0.312878826,0.51,0,0.06,0,0,0,0.02,0,0.04,0.12,0,0.15,0,0,0,0,0,0.1,0,0,0,0,0,7,0.55910643,0.518062315,0.510329804,0.510017615,0.510000278,23.44,37,7.7328,42,5,26,56.42,65,8.0436,77,12,55,51.091076,85.149,17.20253712,95.96,10.811,55.845,2302.74,2024,603.8916,3823,1799,1811,8.38,11,2.2404,14,3,8,3.72,3,0.7224,5,2,4,127.6,114,20.712,190,76,132,1.9422,1.33,0.246348,2.55,1.22,1.83,1.84,1,0.2688,2,1,2,0.36,2,0.5688,2,0,0,4.08,6,2.2528,6,0,6,0,0,0,0,0,0,6.28,5,1.7544,8,3,8,0.16,1,0.2688,1,0,0,0.9,5,1.422,5,0,0,3.82,9,1.6044,9,0,4,0,0,0,0,0,0,4.88,5,1.1616,9,4,4,11.39535,26.725,2.928432,32.365,5.64,10.73,0.76584,4.496,1.2100272,4.496,0,0,1.076440281,2.1106628,1.054906969,2.1106628,0,2.1106628,215.77,63,17.7282,229,166,229,0.292993631,0.057324841,0.649681529,0,0,0.357394967,0.045571561
414,[62],"[61] V. Ponnambalam, S.J. Poon, G.J. Shiflet, Fe–Mn–Cr–Mo–(Y,Ln)–C–B (Ln = Lanthanides) bulk metallic glasses as formable amorphous steel alloys, J. Mater. Res. 19 (2004) 3046–3052. https://doi.org/10.1557/JMR.2004.0374.",Fe52Mn10Cr4Mo12Er1C15B6,5,1398.8019,2394.3405,398,FCC_L12,60511.914,33.05444279,-31190.54943,-1.452911272,2.2811,FCC_L12#1,16.133,FCC_L12#1,0.12103,0.195819061,6.33,1.9485,0.30410319,0.52,0,0.06,0,0,0,0,0,0.04,0.12,0,0.15,0,0,0,0.01,0,0.1,0,0,0,0,0,7,0.567978873,0.527753635,0.520305185,0.520015678,0.520000233,23.6,63,7.832,68,5,26,57.08,42,7.7664,77,35,55,51.543999,156.448,17.48334938,167.259,10.811,55.845,2302.57,2053,604.0038,3823,1770,1811,8.43,11,2.2194,14,3,8,3.72,4,0.7224,6,2,4,127.01,113,20.4642,189,76,132,1.9485,1.31,0.24219,2.55,1.24,1.83,1.84,1,0.2688,2,1,2,0.36,2,0.5688,2,0,0,4.12,6,2.2368,6,0,6,0.12,12,0.2376,12,0,0,6.44,11,1.7736,14,3,8,0.16,1,0.2688,1,0,0,0.9,5,1.422,5,0,0,3.68,8,1.6192,8,0,4,0.02,2,0.0396,2,0,0,4.76,6,1.0736,8,2,4,11.1612,24.945,2.583452,30.585,5.64,10.73,0.76584,4.496,1.2100272,4.496,0,0,1.097546909,2.1106628,1.053640526,2.1106628,0,2.1106628,216.12,63,17.5168,229,166,229,0.285714286,0.055900621,0.639751553,0.01863354,0,0.34885635,0.043232807
415,[62],"[61] V. Ponnambalam, S.J. Poon, G.J. Shiflet, Fe–Mn–Cr–Mo–(Y,Ln)–C–B (Ln = Lanthanides) bulk metallic glasses as formable amorphous steel alloys, J. Mater. Res. 19 (2004) 3046–3052. https://doi.org/10.1557/JMR.2004.0374.",Fe51Mn10Cr4Mo12Er2C15B6,7,1395.9412,2393.8554,398,FCC_L12,60607.87,33.11620903,-31202.43822,-1.48846399,2.2925,FCC_L12#1,16.133,FCC_L12#1,0.12151,0.200102024,6.28,1.9426,0.311966729,0.51,0,0.06,0,0,0,0,0,0.04,0.12,0,0.15,0,0,0,0.02,0,0.1,0,0,0,0,0,7,0.55910643,0.518062315,0.510329804,0.510017615,0.510000278,24.02,63,8.094,68,5,26,56.88,42,7.8504,77,35,55,52.658139,156.448,18.2270793,167.259,10.811,55.845,2302.16,2053,604.2744,3823,1770,1811,8.38,11,2.2404,14,3,8,3.74,4,0.7308,6,2,4,127.58,113,20.7036,189,76,132,1.9426,1.31,0.246084,2.55,1.24,1.83,1.84,1,0.2688,2,1,2,0.36,2,0.5688,2,0,0,4.06,6,2.2796,6,0,6,0.24,12,0.4704,12,0,0,6.5,11,1.83,14,3,8,0.16,1,0.2688,1,0,0,0.9,5,1.422,5,0,0,3.64,8,1.6744,8,0,4,0.04,2,0.0784,2,0,0,4.74,6,1.0864,8,2,4,11.35975,24.945,2.87432,30.585,5.64,10.73,0.76584,4.496,1.2100272,4.496,0,0,1.076440281,2.1106628,1.054906969,2.1106628,0,2.1106628,215.77,63,17.7282,229,166,229,0.283076923,0.055384615,0.624615385,0.036923077,0,0.34885635,0.045337335
416,[62],"[61] V. Ponnambalam, S.J. Poon, G.J. Shiflet, Fe–Mn–Cr–Mo–(Y,Ln)–C–B (Ln = Lanthanides) bulk metallic glasses as formable amorphous steel alloys, J. Mater. Res. 19 (2004) 3046–3052. https://doi.org/10.1557/JMR.2004.0374.",Fe49Mn10Cr4Mo14Er2C15B6,5,1356.2512,2403.6554,400.7,BCC_B2,62910.17,34.52166674,-31559.53822,-1.515423888,2.4644,FCC_L12#1,16.041,FCC_L12#1,0.12173,0.200621476,6.24,1.9492,0.31300377,0.49,0,0.06,0,0,0,0,0,0.04,0.14,0,0.15,0,0,0,0.02,0,0.1,0,0,0,0,0,7,0.545710546,0.500074656,0.49048683,0.490029572,0.490000538,24.34,63,8.318,68,5,26,56.78,42,7.8924,77,35,55,53.460439,156.448,18.7886893,167.259,10.811,55.845,2323.86,2053,612.838,3823,1770,1811,8.34,11,2.2572,14,3,8,3.76,4,0.7392,6,2,4,128.02,113,20.8884,189,76,132,1.9492,1.31,0.25016,2.55,1.24,1.83,1.82,1,0.2952,2,1,2,0.36,2,0.5688,2,0,0,4.04,6,2.2664,6,0,6,0.24,12,0.4704,12,0,0,6.46,11,1.8108,14,3,8,0.18,1,0.2952,1,0,0,0.9,5,1.422,5,0,0,3.66,8,1.6836,8,0,4,0.04,2,0.0784,2,0,0,4.78,6,1.1096,8,2,4,11.45895,24.945,2.995946,30.585,5.64,10.73,0.76584,4.496,1.2100272,4.496,0,0,1.034227025,2.1106628,1.054907059,2.1106628,0,2.1106628,215.77,63,17.7282,229,166,229,0.281733746,0.055727554,0.625386997,0.037151703,0,0.34885635,0.045666285
417,[62],"[61] V. Ponnambalam, S.J. Poon, G.J. Shiflet, Fe–Mn–Cr–Mo–(Y,Ln)–C–B (Ln = Lanthanides) bulk metallic glasses as formable amorphous steel alloys, J. Mater. Res. 19 (2004) 3046–3052. https://doi.org/10.1557/JMR.2004.0374.",Fe50Mn10Cr4Mo12Er3C15B6,6,1394.0918,2393.0351,398,FCC_L12,60668.262,33.16020628,-31222.3111,-1.518588135,2.2999,FCC_L12#1,16.133,FCC_L12#1,0.12199,0.204151285,6.23,1.9367,0.319527949,0.5,0,0.06,0,0,0,0,0,0.04,0.12,0,0.15,0,0,0,0.03,0,0.1,0,0,0,0,0,7,0.550454358,0.5084046,0.50035701,0.500019837,0.500000332,24.44,63,8.388,68,5,26,56.68,42,7.9344,77,35,55,53.772279,156.448,19.0069773,167.259,10.811,55.845,2301.75,2053,604.545,3823,1770,1811,8.33,11,2.2614,14,3,8,3.76,4,0.7392,6,2,4,128.15,113,20.943,189,76,132,1.9367,1.31,0.249978,2.55,1.24,1.83,1.84,1,0.2688,2,1,2,0.36,2,0.5688,2,0,0,4,6,2.32,6,0,6,0.36,12,0.6984,12,0,0,6.56,11,1.8864,14,3,8,0.16,1,0.2688,1,0,0,0.9,5,1.422,5,0,0,3.6,8,1.728,8,0,4,0.06,2,0.1164,2,0,0,4.72,6,1.0992,8,2,4,11.5583,24.945,3.15955,30.585,5.64,10.73,0.76584,4.496,1.2100272,4.496,0,0,1.055333653,2.1106628,1.055329147,2.1106628,0,2.1106628,215.42,63,17.9256,229,166,229,0.280487805,0.054878049,0.609756098,0.054878049,0,0.34885635,0.047408524
418,[62],"[61] V. Ponnambalam, S.J. Poon, G.J. Shiflet, Fe–Mn–Cr–Mo–(Y,Ln)–C–B (Ln = Lanthanides) bulk metallic glasses as formable amorphous steel alloys, J. Mater. Res. 19 (2004) 3046–3052. https://doi.org/10.1557/JMR.2004.0374.",Fe51Mn10Cr4Mo12Dy2C15B6,6.5,1396.0942,2393.6398,398,FCC_L12,60638.942,33.13887979,-31203.14924,-1.48846399,2.2919,FCC_L12#1,16.133,FCC_L12#1,0.12153,0.200440872,6.28,1.9422,0.312878826,0.51,0,0.06,0,0,0,0,0,0.04,0.12,0,0.15,0,0,0.02,0,0,0.1,0,0,0,0,0,7,0.55910643,0.518062315,0.510329804,0.510017615,0.510000278,23.98,61,8.0676,66,5,26,56.8,46,7.884,77,31,55,52.562959,151.689,18.1604533,162.5,10.811,55.845,2300.46,2138,605.3964,3823,1685,1811,8.38,11,2.2404,14,3,8,3.74,4,0.7308,6,2,4,127.64,116,20.7288,192,76,132,1.9422,1.33,0.246348,2.55,1.22,1.83,1.84,1,0.2688,2,1,2,0.36,2,0.5688,2,0,0,4.06,6,2.2796,6,0,6,0.2,10,0.392,10,0,0,6.46,9,1.7924,12,3,8,0.16,1,0.2688,1,0,0,0.9,5,1.422,5,0,0,3.64,8,1.6744,8,0,4,0.08,4,0.1568,4,0,0,4.78,4,1.0608,8,4,4,11.37285,25.6,2.894232,31.24,5.64,10.73,0.76584,4.496,1.2100272,4.496,0,0,1.076440281,2.1106628,1.054906969,2.1106628,0,2.1106628,215.77,63,17.7282,229,166,229,0.284829721,0.055727554,0.628482972,0.030959752,0,0.357394967,0.045571561
419,[66],"[62] Y.H. Zhao, C.Y. Luo, X.K. Xi, D.Q. Zhao, M.X. Pan, W.H. Wang, Synthesis and elastic properties of amorphous steels with high Fe content, Intermetallics. 14 (2006) 1107–1111. https://doi.org/10.1016/j.intermet.2006.01.047.",Fe60Cr10Mo9C10B6Er2Ni3,8,1359.9212,1462.5354,445.7,BCC_B2,18613.27,13.33713554,-20008.63822,-1.335969338,0.18625,M2B_C16,6.6957,M2B_C16,0.12205,0.170309164,6.88,1.9179,0.258078651,0.6,0,0.06,0,0,0.03,0,0,0.1,0.09,0,0.1,0,0,0,0.02,0,0,0,0,0,0,0,7,0.626897121,0.602746666,0.600041213,0.600000767,0.600000002,24.88,63,6.3376,68,5,26,56.95,42,6.059,77,35,55,54.298722,156.448,14.13665544,167.259,10.811,55.845,2175.66,2095,480.678,3823,1728,1811,8.48,11,1.7376,14,3,8,3.81,4,0.5792,6,2,4,127.1,113,15.578,189,76,132,1.9179,1.31,0.18465,2.55,1.24,1.83,1.81,1,0.3078,2,1,2,0.26,2,0.4368,2,0,0,4.79,8,1.7244,8,0,6,0.24,12,0.4704,12,0,0,7.1,11,1.53,14,3,8,0.19,1,0.3078,1,0,0,0.7,5,1.176,5,0,0,3.41,5,1.3122,5,0,4,0.04,2,0.0784,2,0,0,4.34,4,0.71,6,2,4,10.88475,24.945,1.714005,30.585,5.64,10.73,0.54104,4.496,0.9089472,4.496,0,0,1.284259521,2.1106628,0.991683935,2.1106628,0,2.1106628,220.9,63,13.044,229,166,229,0.254929577,0.036619718,0.674647887,0.033802817,0,0.34885635,0.031285836
420,[66],"[62] Y.H. Zhao, C.Y. Luo, X.K. Xi, D.Q. Zhao, M.X. Pan, W.H. Wang, Synthesis and elastic properties of amorphous steels with high Fe content, Intermetallics. 14 (2006) 1107–1111. https://doi.org/10.1016/j.intermet.2006.01.047.",Fe60Cr10Mo9C13B6Er2,8,1336.6512,1434.6454,470.7,BCC_B2,18125.77,13.17864876,-22890.93822,-1.265742799,0.17921,M2B_C16,6.3665,MOB_BG,0.12052,0.183585859,6.7,1.9371,0.279679442,0.6,0,0.06,0,0,0,0,0,0.1,0.09,0,0.13,0,0,0,0.02,0,0,0,0,0,0,0,6,0.631664468,0.603818243,0.600083025,0.600002383,0.600000015,24.22,63,7.0876,68,5,26,57.43,42,6.8366,77,35,55,52.898241,156.448,15.86165778,167.259,10.811,55.845,2238.51,2053,543.4544,3823,1770,1811,8.6,11,1.932,14,3,8,3.75,4,0.665,6,2,4,125.66,113,17.9108,189,76,132,1.9371,1.31,0.211824,2.55,1.24,1.83,1.81,1,0.3078,2,1,2,0.32,2,0.5184,2,0,0,4.55,6,1.911,6,0,6,0.24,12,0.4704,12,0,0,6.92,11,1.5792,14,3,8,0.19,1,0.3078,1,0,0,0.82,5,1.3284,5,0,0,3.35,5,1.407,5,0,4,0.04,2,0.0784,2,0,0,4.4,4,0.68,6,2,4,10.74435,24.945,1.772973,30.585,5.64,10.73,0.67592,4.496,1.0949904,4.496,0,0,1.26639768,2.1106628,1.013118144,2.1106628,0,2.1106628,219.97,63,14.2674,229,166,229,0.261560694,0.046242775,0.657514451,0.034682081,0,0.34885635,0.036625556
421,[66],"[62] Y.H. Zhao, C.Y. Luo, X.K. Xi, D.Q. Zhao, M.X. Pan, W.H. Wang, Synthesis and elastic properties of amorphous steels with high Fe content, Intermetallics. 14 (2006) 1107–1111. https://doi.org/10.1016/j.intermet.2006.01.047.",Fe64Cr10Mo9C15Er2,5,1419.6212,1527.9254,1255,FCC_L12,15977.17,10.96128399,-18287.43822,-1.095405818,0.080823,M6C_E93,0.30438,M7C3_D101,0.1225,0.166752553,6.92,1.9389,0.292495795,0.64,0,0,0,0,0,0,0,0.1,0.09,0,0.15,0,0,0,0.02,0,0,0,0,0,0,0,5,0.671267458,0.644133403,0.640109451,0.640003859,0.640000033,25.08,62,5.94,68,6,26,56.85,42,6.045,77,35,55,54.723595,155.2483,13.3593675,167.259,12.0107,55.845,2246.53,2053,589.8456,3823,1770,1811,8.42,11,1.674,14,3,8,3.83,4,0.549,6,2,4,127.42,113,15.426,189,76,132,1.9389,1.31,0.223128,2.55,1.24,1.83,1.81,1,0.3078,2,1,2,0.3,2,0.51,2,0,0,4.79,6,1.6286,6,0,6,0.24,12,0.4704,12,0,0,7.14,10,1.3752,14,4,8,0.19,1,0.3078,1,0,0,0.6,4,1.02,4,0,0,3.51,5,1.1934,5,0,4,0.04,2,0.0784,2,0,0,4.34,4,0.6308,6,2,4,10.856,24.945,1.72608,30.585,5.64,10.73,0.6744,4.496,1.14648,4.496,0,0,1.350824192,2.1106628,0.972593418,2.1106628,0,2.1106628,223.05,35,9.877,229,194,229,0.253501401,0.042016807,0.670868347,0.033613445,0,0.34885635,0.03992711
