Repository: usccolumbia/ML_BMGs

The identification of suitable alloy compositions for the formation of bulk metallic glasses (BMGs) is a key challenge in materials science. In this study, we developed machine learning (ML) models to predict the critical casting diameter (𝐷𝑚𝑎𝑥) of Fe-based BMGs, enabling rapid assessment of glass-forming ability (GFA) using composition-based and calculated thermophysical features

Datasets for paper https://www.mdpi.com/2075-4701/15/7/763#Data_Availability_Statement

Machine Learning-Driven Prediction of Glass-Forming Ability in Fe-Based Bulk Metallic Glasses Using Thermophysical Features and Data Augmentation

Three datasets

BMG_DS1 Bulk glass forming alloy Concentration 495 22\\

File: code/Ensembles/DS2+DS3/data_ensemble.csv (part 14 of 16)
onegativity,max_Electronegativity,min_Electronegativity,most_Electronegativity,mean_NsValence,maxdiff_NsValence,dev_NsValence,max_NsValence,min_NsValence,most_NsValence,mean_NpValence,maxdiff_NpValence,dev_NpValence,max_NpValence,min_NpValence,most_NpValence,mean_NdValence,maxdiff_NdValence,dev_NdValence,max_NdValence,min_NdValence,most_NdValence,mean_NfValence,maxdiff_NfValence,dev_NfValence,max_NfValence,min_NfValence,most_NfValence,mean_NValance,maxdiff_NValance,dev_NValance,max_NValance,min_NValance,most_NValance,mean_NsUnfilled,maxdiff_NsUnfilled,dev_NsUnfilled,max_NsUnfilled,min_NsUnfilled,most_NsUnfilled,mean_NpUnfilled,maxdiff_NpUnfilled,dev_NpUnfilled,max_NpUnfilled,min_NpUnfilled,most_NpUnfilled,mean_NdUnfilled,maxdiff_NdUnfilled,dev_NdUnfilled,max_NdUnfilled,min_NdUnfilled,most_NdUnfilled,mean_NfUnfilled,maxdiff_NfUnfilled,dev_NfUnfilled,max_NfUnfilled,min_NfUnfilled,most_NfUnfilled,mean_NUnfilled,maxdiff_NUnfilled,dev_NUnfilled,max_NUnfilled,min_NUnfilled,most_NUnfilled,mean_GSvolume_pa,maxdiff_GSvolume_pa,dev_GSvolume_pa,max_GSvolume_pa,min_GSvolume_pa,most_GSvolume_pa,mean_GSbandgap,maxdiff_GSbandgap,dev_GSbandgap,max_GSbandgap,min_GSbandgap,most_GSbandgap,mean_GSmagmom,maxdiff_GSmagmom,dev_GSmagmom,max_GSmagmom,min_GSmagmom,most_GSmagmom,mean_SpaceGroupNumber,maxdiff_SpaceGroupNumber,dev_SpaceGroupNumber,max_SpaceGroupNumber,min_SpaceGroupNumber,most_SpaceGroupNumber,frac_sValence,frac_pValence,frac_dValence,frac_fValence,CanFormIonic,MaxIonicChar,MeanIonicChar
422,[66],"[62] Y.H. Zhao, C.Y. Luo, X.K. Xi, D.Q. Zhao, M.X. Pan, W.H. Wang, Synthesis and elastic properties of amorphous steels with high Fe content, Intermetallics. 14 (2006) 1107–1111. https://doi.org/10.1016/j.intermet.2006.01.047.",Fe65Cr9Mo8C10B6Er2,5,1348.8712,1429.9354,527.7,BCC_B2,16962.97,12.25918539,-19722.43822,-1.176085904,0.14303,M2B_C16,5.1519,MOB_BG,0.12192,0.16993468,6.86,1.9139,0.256362614,0.65,0,0.06,0,0,0,0,0,0.09,0.08,0,0.1,0,0,0,0.02,0,0,0,0,0,0,0,6,0.671565336,0.651938983,0.650022365,0.650000325,0.650000001,24.68,63,6.22,68,5,26,56.88,42,5.8384,77,35,55,53.850609,156.448,13.8665465,167.259,10.811,55.845,2163.61,2053,474.1374,3823,1770,1811,8.46,11,1.6528,14,3,8,3.8,4,0.576,6,2,4,127.05,113,15.376,189,76,132,1.9139,1.31,0.181728,2.55,1.24,1.83,1.83,1,0.2822,2,1,2,0.26,2,0.4368,2,0,0,4.75,6,1.71,6,0,6,0.24,12,0.4704,12,0,0,7.08,11,1.4728,14,3,8,0.17,1,0.2822,1,0,0,0.7,5,1.176,5,0,0,3.45,5,1.242,5,0,4,0.04,2,0.0784,2,0,0,4.36,4,0.6344,6,2,4,10.84285,24.945,1.627717,30.585,5.64,10.73,0.54104,4.496,0.9089472,4.496,0,0,1.37193082,2.1106628,0.960351574,2.1106628,0,2.1106628,221.02,63,13.0872,229,166,229,0.258474576,0.036723164,0.670903955,0.033898305,0,0.34885635,0.030851531
423,[66],"[62] Y.H. Zhao, C.Y. Luo, X.K. Xi, D.Q. Zhao, M.X. Pan, W.H. Wang, Synthesis and elastic properties of amorphous steels with high Fe content, Intermetallics. 14 (2006) 1107–1111. https://doi.org/10.1016/j.intermet.2006.01.047.",(Fe60Cr10Mo9C13B6Er2)98Al2,8,1371.725176,1460.291228,491.7456,BCC_B2,18737.30496,13.29400888,-23356.9096,-1.338467056,0.18195,MB_B33,6.9653,ALCR2C,0.1209696,0.182924809,6.626,1.930558,0.280630128,0.588,0,0.0588,0,0,0,0,0,0.098,0.0882,0,0.1274,0,0.02,0,0.0196,0,0,0,0,0,0,0,7,0.61935418,0.591749493,0.58808137,0.588002335,0.588000015,23.9956,63,7.25898544,68,5,26,57.7414,42,7.19424664,77,35,55,52.37990695,156.448,16.26573829,167.259,10.811,55.845,2212.4092,2889.53,546.909431,3823,933.47,1811,8.688,11,2.0330688,14,3,8,3.735,4,0.675514,6,2,4,125.5668,113,17.70054832,189,76,132,1.930558,1.31,0.21117777,2.55,1.24,1.83,1.8138,1,0.30305912,2,1,2,0.3336,2,0.52962336,2,0,0,4.459,6,2.0136844,6,0,6,0.2352,12,0.46118016,12,0,0,6.8416,11,1.64288768,14,3,8,0.1862,1,0.30305912,1,0,0,0.9036,5,1.43455536,5,0,0,3.283,5,1.4826028,5,0,4,0.0392,2,0.07686336,2,0,0,4.412,4,0.68404,6,2,4,10.859063,24.945,1.915135149,30.585,5.64,10.73,0.6624016,4.496,1.078124844,4.496,0,0,1.241069726,2.1106628,1.022641455,2.1106628,0,2.1106628,220.0706,63,14.02345896,229,166,229,0.265113424,0.048760524,0.651748129,0.034377923,0,0.34885635,0.036860145
424,[66],"[62] Y.H. Zhao, C.Y. Luo, X.K. Xi, D.Q. Zhao, M.X. Pan, W.H. Wang, Synthesis and elastic properties of amorphous steels with high Fe content, Intermetallics. 14 (2006) 1107–1111. https://doi.org/10.1016/j.intermet.2006.01.047.",(Fe60Cr10Mo9C13B6Er2)98Ni2,8,1340.615176,1430.431228,412.7456,BCC_B2,18107.70496,13.18201245,-22426.3096,-1.338467056,0.16485,M2B_C16,7.5619,MOB_BG,0.1206696,0.18172275,6.766,1.936558,0.276894515,0.588,0,0.0588,0,0,0.02,0,0,0.098,0.0882,0,0.1274,0,0,0,0.0196,0,0,0,0,0,0,0,7,0.61935418,0.591749493,0.58808137,0.588002335,0.588000015,24.2956,63,6.98881904,68,5,26,57.5014,42,6.81322264,77,35,55,53.01414418,156.448,15.61030399,167.259,10.811,55.845,2228.2998,2095,538.1886698,3823,1728,1811,8.628,11,1.9378128,14,3,8,3.755,4,0.653562,6,2,4,125.6268,113,17.60529232,189,76,132,1.936558,1.31,0.20788497,2.55,1.24,1.83,1.8138,1,0.30305912,2,1,2,0.3136,2,0.51041536,2,0,0,4.619,8,1.9011804,8,0,6,0.2352,12,0.46118016,12,0,0,6.9816,11,1.59349568,14,3,8,0.1862,1,0.30305912,1,0,0,0.8036,5,1.30793936,5,0,0,3.323,5,1.4206668,5,0,4,0.0392,2,0.07686336,2,0,0,4.352,4,0.68992,6,2,4,10.735863,24.945,1.741006789,30.585,5.64,10.73,0.6624016,4.496,1.078124844,4.496,0,0,1.25297762,2.1106628,1.008637771,2.1106628,0,2.1106628,220.0706,63,14.02345896,229,166,229,0.259797181,0.04491807,0.661596196,0.033688553,0,0.34885635,0.035917402
425,[66],"[62] Y.H. Zhao, C.Y. Luo, X.K. Xi, D.Q. Zhao, M.X. Pan, W.H. Wang, Synthesis and elastic properties of amorphous steels with high Fe content, Intermetallics. 14 (2006) 1107–1111. https://doi.org/10.1016/j.intermet.2006.01.047.",(Fe60Cr10Mo9C13B6Er2)98Nb2,5,1355.325176,1973.931228,441.7456,BCC_B2,40502.60496,26.01153528,-23552.8096,-1.338467056,1.803,FCC_L12#1,13.831,FCC_L12#1,0.1210296,0.183359854,6.666,1.930358,0.28086198,0.588,0,0.0588,0,0.02,0,0,0,0.098,0.0882,0,0.1274,0,0,0,0.0196,0,0,0,0,0,0,0,7,0.61935418,0.591749493,0.58808137,0.588002335,0.588000015,24.5556,63,7.13660304,68,5,26,57.2214,42,6.77755064,77,35,55,53.69840378,156.448,15.99923715,167.259,10.811,55.845,2248.7398,2053,547.0216058,3823,1770,1811,8.528,11,1.9201728,14,3,8,3.775,4,0.66101,6,2,4,126.4268,113,17.83814032,189,76,132,1.930358,1.31,0.21128753,2.55,1.24,1.83,1.7938,1,0.32736312,2,1,2,0.3136,2,0.51041536,2,0,0,4.539,6,1.8898124,6,0,6,0.2352,12,0.46118016,12,0,0,6.8816,11,1.59427968,14,3,8,0.2062,1,0.32736312,1,0,0,0.8036,5,1.30793936,5,0,0,3.403,6,1.4006748,6,0,4,0.0392,2,0.07686336,2,0,0,4.452,5,0.74284,7,2,4,10.893063,24.945,1.967780749,30.585,5.64,10.73,0.6624016,4.496,1.078124844,4.496,0,0,1.241069726,2.1106628,1.022641455,2.1106628,0,2.1106628,220.1506,63,14.05638696,229,166,229,0.260666124,0.045570797,0.65958498,0.034178098,0,0.34885635,0.03691917
426,[67],"[63] X.M. Huang, C.T. Chang, Z.Y. Chang, A. Inoue, J.Z. Jiang, Glass forming ability, mechanical and magnetic properties in Fe–W–Y–B alloys, Mater.Sci. Eng. A. 527 (2010) 1952–1956. https://doi.org/10.1016/j.msea.2009.11.042.",Fe71W1Y6B22,3,1226.46,1526.87,300,none,24572.1,18.496267,-25855.1,-0.791132565,0.38559,M2B_C16,10.539,M2B_C16,0.12033,0.213147372,6.58,1.8449,0.186051041,0.71,0,0.22,0,0,0,0.06,0,0,0,0,0,0,0,0,0,0,0,0,0,0,0.01,0,4,0.745788174,0.717112924,0.710405759,0.710027817,0.710000579,22.64,69,7.7616,74,5,26,56.12,60,6.9872,72,12,55,49.201121,173.029,16.89165324,183.84,10.811,55.845,1947.26,1896,211.2804,3695,1799,1811,8.78,10,1.8568,13,3,8,3.64,4,0.7216,6,2,4,125.22,106,18.1368,190,84,132,1.8449,1.14,0.096146,2.36,1.22,1.83,2,0,0,2,2,2,0.22,1,0.3432,1,0,0,4.36,6,2.3288,6,0,6,0.14,14,0.2772,14,0,0,6.72,17,2.0832,20,3,8,0,0,0,0,0,0,1.1,5,1.716,5,0,0,3.44,9,1.5136,9,0,4,0,0,0,0,0,0,4.54,5,0.7668,9,4,4,11.29865,25.1925,2.622989,32.365,7.1725,10.73,0.33528,1.524,0.5230368,1.524,0,0,1.498570588,2.1106628,0.869170941,2.1106628,0,2.1106628,213.04,63,22.9824,229,166,229,0.297619048,0.032738095,0.648809524,0.020833333,0,0.27740039,0.016485516
427,[67],"[63] X.M. Huang, C.T. Chang, Z.Y. Chang, A. Inoue, J.Z. Jiang, Glass forming ability, mechanical and magnetic properties in Fe–W–Y–B alloys, Mater.Sci. Eng. A. 527 (2010) 1952–1956. https://doi.org/10.1016/j.msea.2009.11.042.",Fe70W2Y6B22,3,1231.19,1623.25,300,none,28374.1,20.70961293,-25887.3,-0.829825665,0.56958,WB_ALPHA_BG,11.066,M2B_C16,0.12054,0.213999595,6.56,1.8502,0.192971397,0.7,0,0.22,0,0,0,0.06,0,0,0,0,0,0,0,0,0,0,0,0,0,0,0.02,0,4,0.736478106,0.707319124,0.700429414,0.700030288,0.700000658,23.12,69,7.9728,74,5,26,56.08,60,7.0048,72,12,55,50.481071,173.029,17.45483124,183.84,10.811,55.845,1966.1,1896,237.192,3695,1799,1811,8.76,10,1.8656,13,3,8,3.66,4,0.7304,6,2,4,125.52,106,18.2688,190,84,132,1.8502,1.14,0.103904,2.36,1.22,1.83,2,0,0,2,2,2,0.22,1,0.3432,1,0,0,4.34,6,2.324,6,0,6,0.28,14,0.5488,14,0,0,6.84,17,2.1504,20,3,8,0,0,0,0,0,0,1.1,5,1.716,5,0,0,3.46,9,1.5224,9,0,4,0,0,0,0,0,0,4.56,5,0.784,9,4,4,11.35185,25.1925,2.709504,32.365,7.1725,10.73,0.33528,1.524,0.5230368,1.524,0,0,1.47746396,2.1106628,0.886478376,2.1106628,0,2.1106628,213.04,63,22.9824,229,166,229,0.292397661,0.032163743,0.634502924,0.040935673,0,0.27740039,0.017710628
428,[67],"[63] X.M. Huang, C.T. Chang, Z.Y. Chang, A. Inoue, J.Z. Jiang, Glass forming ability, mechanical and magnetic properties in Fe–W–Y–B alloys, Mater.Sci. Eng. A. 527 (2010) 1952–1956. https://doi.org/10.1016/j.msea.2009.11.042.",Fe69W3Y6B22,4,1235.81,1701.16,300,none,31566.3,22.43402602,-25915.6,-0.863143421,0.75467,WB_ALPHA_BG,11.391,M2B_C16,0.12075,0.214827832,6.54,1.8555,0.199511278,0.69,0,0.22,0,0,0,0.06,0,0,0,0,0,0,0,0,0,0,0,0,0,0,0.03,0,4,0.727323862,0.697542402,0.690454831,0.690033018,0.690000749,23.6,69,8.184,74,5,26,56.04,60,7.0224,72,12,55,51.761021,173.029,18.01800924,183.84,10.811,55.845,1984.94,1896,262.35,3695,1799,1811,8.74,10,1.8744,13,3,8,3.68,4,0.7392,6,2,4,125.82,106,18.4008,190,84,132,1.8555,1.14,0.11145,2.36,1.22,1.83,2,0,0,2,2,2,0.22,1,0.3432,1,0,0,4.32,6,2.3184,6,0,6,0.42,14,0.8148,14,0,0,6.96,17,2.2176,20,3,8,0,0,0,0,0,0,1.1,5,1.716,5,0,0,3.48,9,1.5312,9,0,4,0,0,0,0,0,0,4.58,5,0.8004,9,4,4,11.40505,25.1925,2.793891,32.365,7.1725,10.73,0.33528,1.524,0.5230368,1.524,0,0,1.456357332,2.1106628,0.902941546,2.1106628,0,2.1106628,213.04,63,22.9824,229,166,229,0.287356322,0.031609195,0.620689655,0.060344828,0,0.27740039,0.018908614
429,[67],"[63] X.M. Huang, C.T. Chang, Z.Y. Chang, A. Inoue, J.Z. Jiang, Glass forming ability, mechanical and magnetic properties in Fe–W–Y–B alloys, Mater.Sci. Eng. A. 527 (2010) 1952–1956. https://doi.org/10.1016/j.msea.2009.11.042.",Fe68W4Y6B22,4,1240.29,1767.83,300,none,34392.4,23.87140498,-25940.1,-0.892918264,0.88032,WB_ALPHA_BG,11.504,M2B_C16,0.12096,0.215632556,6.52,1.8608,0.205706976,0.68,0,0.22,0,0,0,0.06,0,0,0,0,0,0,0,0,0,0,0,0,0,0,0.04,0,4,0.7183314,0.687788199,0.680482206,0.68003604,0.680000854,24.08,69,8.3952,74,5,26,56,60,7.04,72,12,55,53.040971,173.029,18.58118724,183.84,10.811,55.845,2003.78,1896,286.7544,3695,1799,1811,8.72,10,1.8832,13,3,8,3.7,4,0.748,6,2,4,126.12,106,18.5328,190,84,132,1.8608,1.14,0.118784,2.36,1.22,1.83,2,0,0,2,2,2,0.22,1,0.3432,1,0,0,4.3,6,2.312,6,0,6,0.56,14,1.0752,14,0,0,7.08,17,2.2848,20,3,8,0,0,0,0,0,0,1.1,5,1.716,5,0,0,3.5,9,1.54,9,0,4,0,0,0,0,0,0,4.6,5,0.816,9,4,4,11.45825,25.1925,2.87615,32.365,7.1725,10.73,0.33528,1.524,0.5230368,1.524,0,0,1.435250704,2.1106628,0.918560451,2.1106628,0,2.1106628,213.04,63,22.9824,229,166,229,0.282485876,0.031073446,0.607344633,0.079096045,0,0.27740039,0.020079473
430,[67],"[63] X.M. Huang, C.T. Chang, Z.Y. Chang, A. Inoue, J.Z. Jiang, Glass forming ability, mechanical and magnetic properties in Fe–W–Y–B alloys, Mater.Sci. Eng. A. 527 (2010) 1952–1956. https://doi.org/10.1016/j.msea.2009.11.042.",Fe67W5Y6B22,3,1244.61,1826.68,300,none,36960.2,25.11106492,-25960.9,-0.920019327,0.97334,WB_ALPHA_BG,11.61,M2B_C16,0.12117,0.216414226,6.5,1.8661,0.211588728,0.67,0,0.22,0,0,0,0.06,0,0,0,0,0,0,0,0,0,0,0,0,0,0,0.05,0,4,0.709506871,0.678062536,0.670511798,0.670039391,0.670000976,24.56,69,8.6064,74,5,26,55.96,60,7.0576,72,12,55,54.320921,173.029,19.14436524,183.84,10.811,55.845,2022.62,1896,310.4052,3695,1799,1811,8.7,10,1.892,13,3,8,3.72,4,0.7568,6,2,4,126.42,106,18.6648,190,84,132,1.8661,1.14,0.125906,2.36,1.22,1.83,2,0,0,2,2,2,0.22,1,0.3432,1,0,0,4.28,6,2.3048,6,0,6,0.7,14,1.33,14,0,0,7.2,17,2.352,20,3,8,0,0,0,0,0,0,1.1,5,1.716,5,0,0,3.52,9,1.5488,9,0,4,0,0,0,0,0,0,4.62,5,0.8308,9,4,4,11.51145,25.1925,2.956281,32.365,7.1725,10.73,0.33528,1.524,0.5230368,1.524,0,0,1.414144076,2.1106628,0.93333509,2.1106628,0,2.1106628,213.04,63,22.9824,229,166,229,0.277777778,0.030555556,0.594444444,0.097222222,0,0.27740039,0.021223206
431,[67],"[63] X.M. Huang, C.T. Chang, Z.Y. Chang, A. Inoue, J.Z. Jiang, Glass forming ability, mechanical and magnetic properties in Fe–W–Y–B alloys, Mater.Sci. Eng. A. 527 (2010) 1952–1956. https://doi.org/10.1016/j.msea.2009.11.042.",Fe66W6Y6B22,2,1248.73,1891.79,300,none,39794.4,26.44879419,-25978,-0.94495758,1.0458,WB_ALPHA_BG,11.711,M2B_C16,0.12138,0.217173284,6.48,1.8714,0.217182043,0.66,0,0.22,0,0,0,0.06,0,0,0,0,0,0,0,0,0,0,0,0,0,0,0.06,0,4,0.700856619,0.668372078,0.660543952,0.660043113,0.660001118,25.04,69,8.8176,74,5,26,55.92,60,7.0752,72,12,55,55.600871,173.029,19.70754324,183.84,10.811,55.845,2041.46,1896,333.3024,3695,1799,1811,8.68,10,1.9008,13,3,8,3.74,4,0.7656,6,2,4,126.72,106,18.7968,190,84,132,1.8714,1.14,0.132816,2.36,1.22,1.83,2,0,0,2,2,2,0.22,1,0.3432,1,0,0,4.26,6,2.2968,6,0,6,0.84,14,1.5792,14,0,0,7.32,17,2.4192,20,3,8,0,0,0,0,0,0,1.1,5,1.716,5,0,0,3.54,9,1.5576,9,0,4,0,0,0,0,0,0,4.64,5,0.8448,9,4,4,11.56465,25.1925,3.034284,32.365,7.1725,10.73,0.33528,1.524,0.5230368,1.524,0,0,1.393037448,2.1106628,0.947265465,2.1106628,0,2.1106628,213.04,63,22.9824,229,166,229,0.273224044,0.030054645,0.581967213,0.114754098,0,0.27740039,0.022339813
432,[68],"[64] Z. Long, Y. Shao, F. Xu, H. Wei, Z. Zhang, P. Zhang, X. Su, Y effects on magnetic and mechanical properties of Fe-based Fe–Nb–Hf–Y–B bulk glassy alloys with high glass-forming ability, Mater. Sci. Eng. B. 164 (2009) 1–5. https://doi.org/10.1016/j.mseb.2009.04.010.",Fe73Nb4Hf3B20,2,1432.76,2596.66,300,none,66889.4,35.43355684,-24451.1,-0.785578196,2.6595,MB2_C32,24.256,MB2_C32,0.11989,0.185165587,6.76,1.8469,0.138120925,0.73,0,0.2,0,0.04,0,0,0,0,0,0,0,0.03,0,0,0,0,0,0,0,0,0,0,4,0.758551251,0.7350263,0.730225316,0.730012083,0.730000174,23.78,67,7.512,72,5,26,57.78,27,5.688,72,45,55,52.0000052,167.679,16.47560208,178.49,10.811,55.845,1976.81,939,242.0826,2750,1811,1811,8.76,9,1.696,13,4,8,3.7,4,0.68,6,2,4,124.97,91,16.388,175,84,132,1.8469,0.74,0.07724,2.04,1.3,1.83,1.96,1,0.0768,2,1,2,0.2,1,0.32,1,0,0,4.6,6,2.044,6,0,6,0.42,14,0.8148,14,0,0,7.18,15,1.8464,18,3,8,0.04,1,0.0768,1,0,0,1,5,1.6,5,0,0,3.4,8,1.36,8,0,4,0,0,0,0,0,0,4.44,4,0.6424,8,4,4,10.6606,15.0275,1.39524,22.2,7.1725,10.73,0.3048,1.524,0.48768,1.524,0,0,1.540783844,2.1106628,0.832023276,2.1106628,0,2.1106628,215.35,63,21.021,229,166,229,0.272980501,0.027855153,0.640668524,0.058495822,0,0.127942572,0.009283879
433,[68],"[64] Z. Long, Y. Shao, F. Xu, H. Wei, Z. Zhang, P. Zhang, X. Su, Y effects on magnetic and mechanical properties of Fe-based Fe–Nb–Hf–Y–B bulk glassy alloys with high glass-forming ability, Mater. Sci. Eng. B. 164 (2009) 1–5. https://doi.org/10.1016/j.mseb.2009.04.010.",Fe72Nb4Hf3Y1B20,3,1369.61,2589.68,300,none,68520.1,36.80422109,-24837.9,-0.838413982,2.8984,MB2_C32,24.112,MB2_C32,0.12041,0.190837365,6.71,1.8408,0.15154986,0.72,0,0.2,0,0.04,0,0.01,0,0,0,0,0,0.03,0,0,0,0,0,0,0,0,0,0,5,0.748999332,0.725166034,0.720238087,0.720013125,0.720000197,23.91,67,7.564,72,5,26,57.35,60,5.86,72,12,55,52.3306137,167.679,16.60784548,178.49,10.811,55.845,1976.69,951,242.1474,2750,1799,1811,8.71,10,1.716,13,3,8,3.71,4,0.684,6,2,4,125.55,106,16.62,190,84,132,1.8408,0.82,0.07968,2.04,1.22,1.83,1.96,1,0.0768,2,1,2,0.2,1,0.32,1,0,0,4.55,6,2.088,6,0,6,0.42,14,0.8148,14,0,0,7.13,15,1.905,18,3,8,0.04,1,0.0768,1,0,0,1,5,1.6,5,0,0,3.45,9,1.38,9,0,4,0,0,0,0,0,0,4.49,5,0.7056,9,4,4,10.87695,25.1925,1.693388,32.365,7.1725,10.73,0.3048,1.524,0.48768,1.524,0,0,1.519677216,2.1106628,0.851019241,2.1106628,0,2.1106628,215,63,21.28,229,166,229,0.274894811,0.028050491,0.638148668,0.058906031,0,0.154730696,0.011116209
434,[68],"[64] Z. Long, Y. Shao, F. Xu, H. Wei, Z. Zhang, P. Zhang, X. Su, Y effects on magnetic and mechanical properties of Fe-based Fe–Nb–Hf–Y–B bulk glassy alloys with high glass-forming ability, Mater. Sci. Eng. B. 164 (2009) 1–5. https://doi.org/10.1016/j.mseb.2009.04.010.",Fe71Nb4Hf3Y2B20,4,1330.72,2582.78,300,none,69331.6,37.5979945,-25198,-0.877247932,3.0464,MB2_C32,23.991,MB2_C32,0.12093,0.196154671,6.66,1.8347,0.16365485,0.71,0,0.2,0,0.04,0,0.02,0,0,0,0,0,0.03,0,0,0,0,0,0,0,0,0,0,5,0.739594483,0.715315524,0.710251776,0.710014274,0.710000223,24.04,67,7.616,72,5,26,56.92,60,6.032,72,12,55,52.6612222,167.679,16.74008888,178.49,10.811,55.845,1976.57,951,242.2122,2750,1799,1811,8.66,10,1.736,13,3,8,3.72,4,0.688,6,2,4,126.13,106,16.852,190,84,132,1.8347,0.82,0.08212,2.04,1.22,1.83,1.96,1,0.0768,2,1,2,0.2,1,0.32,1,0,0,4.5,6,2.13,6,0,6,0.42,14,0.8148,14,0,0,7.08,15,1.9616,18,3,8,0.04,1,0.0768,1,0,0,1,5,1.6,5,0,0,3.5,9,1.4,9,0,4,0,0,0,0,0,0,4.54,5,0.7668,9,4,4,11.0933,25.1925,2.084206,32.365,7.1725,10.73,0.3048,1.524,0.48768,1.524,0,0,1.498570588,2.1106628,0.869170941,2.1106628,0,2.1106628,214.65,63,21.525,229,166,229,0.276836158,0.028248588,0.63559322,0.059322034,0,0.154730696,0.012913009
435,[68],"[64] Z. Long, Y. Shao, F. Xu, H. Wei, Z. Zhang, P. Zhang, X. Su, Y effects on magnetic and mechanical properties of Fe-based Fe–Nb–Hf–Y–B bulk glassy alloys with high glass-forming ability, Mater. Sci. Eng. B. 164 (2009) 1–5. https://doi.org/10.1016/j.mseb.2009.04.010.",Fe70Nb4Hf3Y3B20,3.5,1304.44,2575.98,300,none,69739,38.0826008,-25531.9,-0.91070855,3.1433,MB2_C32,23.88,MB2_C32,0.12145,0.201149805,6.61,1.8286,0.174711305,0.7,0,0.2,0,0.04,0,0.03,0,0,0,0,0,0.03,0,0,0,0,0,0,0,0,0,0,5,0.730342385,0.705479445,0.700266478,0.700015542,0.700000254,24.17,67,7.668,72,5,26,56.49,60,6.204,72,12,55,52.9918307,167.679,16.87233228,178.49,10.811,55.845,1976.45,951,242.277,2750,1799,1811,8.61,10,1.756,13,3,8,3.73,4,0.692,6,2,4,126.71,106,17.084,190,84,132,1.8286,0.82,0.08652,2.04,1.22,1.83,1.96,1,0.0768,2,1,2,0.2,1,0.32,1,0,0,4.45,6,2.17,6,0,6,0.42,14,0.8148,14,0,0,7.03,15,2.0162,18,3,8,0.04,1,0.0768,1,0,0,1,5,1.6,5,0,0,3.55,9,1.42,9,0,4,0,0,0,0,0,0,4.59,5,0.826,9,4,4,11.30965,25.1925,2.46637,32.365,7.1725,10.73,0.3048,1.524,0.48768,1.524,0,0,1.47746396,2.1106628,0.886478376,2.1106628,0,2.1106628,214.3,63,21.756,229,166,229,0.278805121,0.028449502,0.633001422,0.059743954,0,0.154730696,0.014674276
436,[69],"[65] A. Inoue, F.L. Kong, Q.K. Man, B.L. Shen, R.W. Li, F. Al-Marzouki, Development and applications of Fe- and Co-based bulk glassy alloys and their prospects, J. Alloys Compd. 615 (2014) S2–S8. https://doi.org/10.1016/j.jallcom.2013.11.122.",(Fe0.7Co0.3)71Nb4Hf3Y2B20,6,1127.22,2274.74,300,none,64446.348,41.10045634,-28867.5,-1.310961586,3.385,MB2_C32,21.72,MB2_C32,0.12093,0.196154671,6.873,1.84535,0.164626479,0.497,0.213,0.2,0,0.04,0,0.02,0,0,0,0,0,0.03,0,0,0,0,0,0,0,0,0,0,6,0.579031951,0.519898982,0.499462013,0.497309303,0.497015922,24.253,67,7.7012,72,5,26,57.559,60,5.964266,72,12,55,53.31900774,167.679,17.00320309,178.49,10.811,55.845,1967.411,982,247.15806,2750,1768,1811,8.873,10,1.704902,13,3,8,3.72,4,0.688,6,2,4,124.852,106,16.3408,190,84,132,1.84535,0.82,0.0926209,2.04,1.22,1.83,1.96,1,0.0768,2,1,2,0.2,1,0.32,1,0,0,4.713,7,2.25354,7,0,6,0.42,14,0.8148,14,0,0,7.293,15,2.07236,18,3,8,0.04,1,0.0768,1,0,0,1,5,1.6,5,0,0,3.287,9,1.437062,9,0,4,0,0,0,0,0,0,4.327,6,0.89034,9,3,4,10.989995,25.1925,2.1028009,32.365,7.1725,10.73,0.3048,1.524,0.48768,1.524,0,0,1.378823777,2.1106628,0.799717791,2.1106628,0,2.1106628,207.195,63,23.41857,229,166,229,0.268750857,0.027423557,0.646236117,0.057589469,0,0.154730696,0.013047946
437,[69],"[65] A. Inoue, F.L. Kong, Q.K. Man, B.L. Shen, R.W. Li, F. Al-Marzouki, Development and applications of Fe- and Co-based bulk glassy alloys and their prospects, J. Alloys Compd. 615 (2014) S2–S8. https://doi.org/10.1016/j.jallcom.2013.11.122.",(Fe0.6Co0.4)71Nb4Hf1Y4B20,7,1035.26,1959.98,300,none,52031.776,38.01776115,-29264.5,-1.346455753,3.1479,MB2_C32,19.881,MB2_C32,0.12119,0.200420551,6.924,1.8473,0.170410416,0.426,0.284,0.2,0,0.04,0,0.04,0,0,0,0,0,0.01,0,0,0,0,0,0,0,0,0,0,6,0.552659027,0.476725514,0.438418817,0.429766402,0.426754864,23.664,67,7.4656,72,5,26,57.112,60,6.459584,72,12,55,51.74658658,167.679,16.37423463,178.49,10.811,55.845,1950.218,982,234.211,2750,1768,1811,8.924,10,1.673568,13,3,8,3.7,4,0.68,6,2,4,124.726,106,16.2904,190,84,132,1.8473,0.82,0.0956536,2.04,1.22,1.83,1.96,1,0.0768,2,1,2,0.2,1,0.32,1,0,0,4.764,7,2.32312,7,0,6,0.14,14,0.2772,14,0,0,7.064,15,2.11584,18,3,8,0.04,1,0.0768,1,0,0,1,5,1.6,5,0,0,3.236,9,1.428448,9,0,4,0,0,0,0,0,0,4.276,6,0.95992,9,3,4,11.15886,25.1925,2.4790052,32.365,7.1725,10.73,0.3048,1.524,0.48768,1.524,0,0,1.338908174,2.1106628,0.776566741,2.1106628,0,2.1106628,204.71,63,22.63828,229,166,229,0.277463194,0.028312571,0.674405436,0.0198188,0,0.154730696,0.013916411
438,[70],"[66] G. Zhao, C. Wu, S. Tao, M. Yan, Thermal, magnetic and mechanical properties of (Fe 1?x Co x ) 68 Dy 6 B 22 Nb 4 bulk metallic glasses, J. Non-Cryst. Solids. 425 (2015) 110–113. https://doi.org/10.1016/j.jnoncrysol.2015.05.041.",Fe68Dy6B22Nb4,3,1418.9726,1781.215,300,none,19250.946,12.11897947,-24566.8368,-0.892918264,0.74064,M3B4_D7B,13.434,M3B4_D7B,0.12066,0.211807475,6.48,1.8304,0.184780518,0.68,0,0.22,0,0.04,0,0,0,0,0,0,0,0,0,0.06,0,0,0,0,0,0,0,0,4,0.7183314,0.687788199,0.680482206,0.68003604,0.680000854,24.38,61,8.5272,66,5,26,56.98,41,6.6088,72,31,55,53.8192752,151.689,18.92364109,162.5,10.811,55.845,1959.14,1065,234.3672,2750,1685,1811,8.68,10,1.9008,13,3,8,3.72,4,0.7568,6,2,4,126.32,108,18.6208,192,84,132,1.8304,0.82,0.092224,2.04,1.22,1.83,1.96,1,0.0768,2,1,2,0.22,1,0.3432,1,0,0,4.24,6,2.3936,6,0,6,0.6,10,1.128,10,0,0,7.02,9,1.9304,12,3,8,0.04,1,0.0768,1,0,0,1.1,5,1.716,5,0,0,2.96,6,1.6576,6,0,4,0.24,4,0.4512,4,0,0,4.34,3,0.5032,7,4,4,11.47595,24.0675,2.90801,31.24,7.1725,10.73,0.33528,1.524,0.5230368,1.524,0,0,1.435250704,2.1106628,0.918560451,2.1106628,0,2.1106628,213.04,63,22.9824,229,166,229,0.279202279,0.031339031,0.603988604,0.085470085,0,0.154730696,0.01633037
439,[70],"[66] G. Zhao, C. Wu, S. Tao, M. Yan, Thermal, magnetic and mechanical properties of (Fe 1?x Co x ) 68 Dy 6 B 22 Nb 4 bulk metallic glasses, J. Non-Cryst. Solids. 425 (2015) 110–113. https://doi.org/10.1016/j.jnoncrysol.2015.05.041.",(Fe0.9Co0.1)68Dy6B22Nb4,4,1331.8326,1766.655,300,none,31421.446,21.23563883,-25709.0368,-1.113974686,0.92772,M3B4_D7B,13.11,M3B4_D7B,0.12066,0.211807475,6.548,1.8338,0.185201404,0.612,0.068,0.22,0,0.04,0,0,0,0,0,0,0,0,0,0.06,0,0,0,0,0,0,0,0,5,0.657851047,0.621846179,0.6127363,0.612067823,0.612002205,24.448,61,8.55712,66,5,26,57.184,41,6.630016,72,31,55,54.02927246,151.689,19.01603988,162.5,10.811,55.845,1956.216,1065,235.88768,2750,1685,1811,8.748,10,1.905152,13,3,8,3.72,4,0.7568,6,2,4,125.912,108,18.44128,192,84,132,1.8338,0.82,0.0970112,2.04,1.22,1.83,1.96,1,0.0768,2,1,2,0.22,1,0.3432,1,0,0,4.308,7,2.43712,7,0,6,0.6,10,1.128,10,0,0,7.088,9,1.96576,12,3,8,0.04,1,0.0768,1,0,0,1.1,5,1.716,5,0,0,2.892,6,1.61952,6,0,4,0.24,4,0.4512,4,0,0,4.272,4,0.53856,7,3,4,11.44297,24.0675,2.914606,31.24,7.1725,10.73,0.33528,1.524,0.5230368,1.524,0,0,1.397021675,2.1106628,0.894093872,2.1106628,0,2.1106628,210.66,63,23.91536,229,166,229,0.276523702,0.031038375,0.60778781,0.084650113,0,0.154730696,0.01639641
440,[70],"[66] G. Zhao, C. Wu, S. Tao, M. Yan, Thermal, magnetic and mechanical properties of (Fe 1?x Co x ) 68 Dy 6 B 22 Nb 4 bulk metallic glasses, J. Non-Cryst. Solids. 425 (2015) 110–113. https://doi.org/10.1016/j.jnoncrysol.2015.05.041.",(Fe0.8Co0.2)68Dy6B22Nb4,4,1272.2926,1744.095,300,none,31970.746,22.28037198,-26737.9368,-1.233191912,1.0352,M3B4_D7B,12.72,M3B4_D7B,0.12066,0.211807475,6.616,1.8372,0.185559047,0.544,0.136,0.22,0,0.04,0,0,0,0,0,0,0,0,0,0.06,0,0,0,0,0,0,0,0,5,0.60665641,0.558739341,0.545279152,0.544142137,0.544006417,24.516,61,8.58704,66,5,26,57.388,41,6.595744,72,31,55,54.23926972,151.689,19.10843868,162.5,10.811,55.845,1953.292,1065,237.40816,2750,1685,1811,8.816,10,1.891008,13,3,8,3.72,4,0.7568,6,2,4,125.504,108,18.26176,192,84,132,1.8372,0.82,0.1008736,2.04,1.22,1.83,1.96,1,0.0768,2,1,2,0.22,1,0.3432,1,0,0,4.376,7,2.48064,7,0,6,0.6,10,1.128,10,0,0,7.156,9,2.00112,12,3,8,0.04,1,0.0768,1,0,0,1.1,5,1.716,5,0,0,2.824,6,1.58144,6,0,4,0.24,4,0.4512,4,0,0,4.204,4,0.57392,7,3,4,11.40999,24.0675,2.921202,31.24,7.1725,10.73,0.33528,1.524,0.5230368,1.524,0,0,1.358792646,2.1106628,0.869627294,2.1106628,0,2.1106628,208.28,63,24.20096,229,166,229,0.273896031,0.030743432,0.611514813,0.083845724,0,0.154730696,0.016450894
441,[70],"[66] G. Zhao, C. Wu, S. Tao, M. Yan, Thermal, magnetic and mechanical properties of (Fe 1?x Co x ) 68 Dy 6 B 22 Nb 4 bulk metallic glasses, J. Non-Cryst. Solids. 425 (2015) 110–113. https://doi.org/10.1016/j.jnoncrysol.2015.05.041.",(Fe0.7Co0.3)68Dy6B22Nb4,3,1230.7826,1712.545,300,none,31614.046,22.67907646,-27641.6368,-1.30830599,1.0751,M3B4_D7B,12.256,M3B4_D7B,0.12066,0.211807475,6.684,1.8406,0.185853814,0.476,0.204,0.22,0,0.04,0,0,0,0,0,0,0,0,0,0.06,0,0,0,0,0,0,0,0,5,0.567267133,0.503005682,0.479340418,0.47648548,0.476031113,24.584,61,8.61696,66,5,26,57.592,41,6.505984,72,31,55,54.44926698,151.689,19.20083747,162.5,10.811,55.845,1950.368,1065,238.92864,2750,1685,1811,8.884,10,1.858368,13,3,8,3.72,4,0.7568,6,2,4,125.096,108,18.08224,192,84,132,1.8406,0.82,0.1038112,2.04,1.22,1.83,1.96,1,0.0768,2,1,2,0.22,1,0.3432,1,0,0,4.444,7,2.52416,7,0,6,0.6,10,1.128,10,0,0,7.224,9,2.03648,12,3,8,0.04,1,0.0768,1,0,0,1.1,5,1.716,5,0,0,2.756,6,1.54336,6,0,4,0.24,4,0.4512,4,0,0,4.136,4,0.60928,7,3,4,11.37701,24.0675,2.927798,31.24,7.1725,10.73,0.33528,1.524,0.5230368,1.524,0,0,1.320563618,2.1106628,0.845160715,2.1106628,0,2.1106628,205.9,63,23.8392,229,166,229,0.271317829,0.030454042,0.61517165,0.083056478,0,0.154730696,0.016493822
442,[70],"[66] G. Zhao, C. Wu, S. Tao, M. Yan, Thermal, magnetic and mechanical properties of (Fe 1?x Co x ) 68 Dy 6 B 22 Nb 4 bulk metallic glasses, J. Non-Cryst. Solids. 425 (2015) 110–113. https://doi.org/10.1016/j.jnoncrysol.2015.05.041.",(Fe0.6Co0.4)68Dy6B22Nb4,2,1208.8126,1670.935,300,none,32643.226,24.21222135,-28408.6368,-1.350566198,1.0346,M3B4_D7B,11.713,M3B4_D7B,0.12066,0.211807475,6.752,1.844,0.186086002,0.408,0.272,0.22,0,0.04,0,0,0,0,0,0,0,0,0,0.06,0,0,0,0,0,0,0,0,5,0.542261929,0.462558148,0.421542352,0.412060648,0.408785473,24.652,61,8.64688,66,5,26,57.796,41,6.360736,72,31,55,54.65926424,151.689,19.29323627,162.5,10.811,55.845,1947.444,1065,240.44912,2750,1685,1811,8.952,10,1.807232,13,3,8,3.72,4,0.7568,6,2,4,124.688,108,17.90272,192,84,132,1.844,0.82,0.105824,2.04,1.22,1.83,1.96,1,0.0768,2,1,2,0.22,1,0.3432,1,0,0,4.512,7,2.56768,7,0,6,0.6,10,1.128,10,0,0,7.292,9,2.07184,12,3,8,0.04,1,0.0768,1,0,0,1.1,5,1.716,5,0,0,2.688,6,1.50528,6,0,4,0.24,4,0.4512,4,0,0,4.068,4,0.64464,7,3,4,11.34403,24.0675,2.934394,31.24,7.1725,10.73,0.33528,1.524,0.5230368,1.524,0,0,1.282334589,2.1106628,0.820694137,2.1106628,0,2.1106628,203.52,63,22.83008,229,166,229,0.268787713,0.030170049,0.618760285,0.082281953,0,0.154730696,0.016525194
443,[70],"[66] G. Zhao, C. Wu, S. Tao, M. Yan, Thermal, magnetic and mechanical properties of (Fe 1?x Co x ) 68 Dy 6 B 22 Nb 4 bulk metallic glasses, J. Non-Cryst. Solids. 425 (2015) 110–113. https://doi.org/10.1016/j.jnoncrysol.2015.05.041.",(Fe0.5Co0.5)68Dy6B22Nb4,1,1194.6326,1618.095,300,none,31245.246,23.7640977,-29027.3368,-1.364258347,0.94607,M3B4_D7B,11.084,M3B4_D7B,0.12066,0.211807475,6.82,1.8474,0.186255846,0.34,0.34,0.22,0,0.04,0,0,0,0,0,0,0,0,0,0.06,0,0,0,0,0,0,0,0,5,0.533666563,0.44736901,0.394897471,0.376651202,0.364636719,24.72,61,8.6768,66,5,26.5,58,41,6.16,72,31,56.5,54.8692615,151.689,19.38563506,162.5,10.811,57.3890975,1944.52,1065,241.9696,2750,1685,1789.5,9.02,10,1.7512,13,3,8.5,3.72,4,0.7568,6,2,4,124.28,108,17.7232,192,84,129,1.8474,0.82,0.106912,2.04,1.22,1.855,1.96,1,0.0768,2,1,2,0.22,1,0.3432,1,0,0,4.58,7,2.6112,7,0,6.5,0.6,10,1.128,10,0,0,7.36,9,2.1072,12,3,8.5,0.04,1,0.0768,1,0,0,1.1,5,1.716,5,0,0,2.62,6,1.4672,6,0,3.5,0.24,4,0.4512,4,0,0,4,4,0.68,7,3,3.5,11.31105,24.0675,2.94099,31.24,7.1725,10.4875,0.33528,1.524,0.5230368,1.524,0,0,1.24410556,2.1106628,0.796227558,2.1106628,0,1.829567,201.14,63,21.1736,229,166,211.5,0.266304348,0.029891304,0.622282609,0.081521739,0,0.154730696,0.016545009
444,[70],"[66] G. Zhao, C. Wu, S. Tao, M. Yan, Thermal, magnetic and mechanical properties of (Fe 1?x Co x ) 68 Dy 6 B 22 Nb 4 bulk metallic glasses, J. Non-Cryst. Solids. 425 (2015) 110–113. https://doi.org/10.1016/j.jnoncrysol.2015.05.041.",[(Fe0.8Co0.2)72Mo4B24]94Dy6,3,1311.1126,1631.035,300,none,26016.646,18.05519446,-26728.4368,-1.230958616,0.65269,MOB_BG,13.078,MOB_BG,0.1200736,0.212293274,6.63216,1.859952,0.189237622,0.54144,0.13536,0.2256,0,0,0,0,0,0,0.0376,0,0,0,0,0.06,0,0,0,0,0,0,0,0,5,0.606125996,0.55716073,0.542899795,0.541613216,0.541448591,24.39936,61,8.752991232,66,5,26,57.61328,41,6.595980902,72,31,55,54.01097168,151.689,19.49182722,162.5,10.811,55.845,1959.56272,1211,245.6829842,2896,1685,1811,8.88816,10,1.885539533,13,3,8,3.7064,4,0.76992768,6,2,4,124.78624,108,18.40275149,192,84,132,1.859952,0.94,0.109228662,2.16,1.22,1.83,1.9624,1,0.07237248,2,1,2,0.2256,1,0.34940928,1,0,0,4.38416,7,2.504232192,7,0,6,0.6,10,1.128,10,0,0,7.17216,9,1.970625024,12,3,8,0.0376,1,0.07237248,1,0,0,1.128,5,1.7470464,5,0,0,2.75984,5,1.576420608,5,0,4,0.24,4,0.4512,4,0,0,4.16544,3,0.514512384,6,3,4,11.2788744,24.0675,2.727051717,31.24,7.1725,10.73,0.3438144,1.524,0.532499743,1.524,0,0,1.352398328,2.1106628,0.874190279,2.1106628,0,2.1106628,207.9496,63,24.37804723,229,166,229,0.273613528,0.031454959,0.611274707,0.083656806,0,0.198203144,0.017042501
445,[71],"[67] S. Tao, T. Ma, H. Jian, Z. Ahmad, H. Tong, M. Yan, Glass forming ability, magnetic and mechanical properties of (Fe72Mo4B24)100?xDyx (x=4–7) bulk metallic glasses, Mater. Sci. Eng. A. 528 (2010) 161–164. https://doi.org/10.1016/j.msea.2010.08.092.",(Fe72Mo4B24)96Dy4,1.5,1459.2484,1667.8328,300,none,23382.524,15.18451632,-24916.7644,-0.847418599,0.31068,MB_B33,13.84,MOB_BG,0.1188624,0.204905049,6.5712,1.866656,0.166981249,0.6912,0,0.2304,0,0,0,0,0,0,0.0384,0,0,0,0,0.04,0,0,0,0,0,0,0,0,4,0.730695669,0.699712233,0.691768117,0.691245141,0.691201171,23.376,61,8.4676608,66,5,26,57.7648,41,6.55958016,72,31,55,51.2757824,151.689,18.64617173,162.5,10.811,55.845,1971.3488,1211,244.5740851,2896,1685,1811,8.8752,10,1.90070784,13,3,8,3.6576,4,0.76382208,6,2,4,124.1856,108,18.51752448,192,84,132,1.866656,0.94,0.102405734,2.16,1.22,1.83,1.9616,1,0.07385088,2,1,2,0.2304,1,0.35463168,1,0,0,4.3392,6,2.34663936,6,0,6,0.4,10,0.768,10,0,0,6.9312,9,1.88301312,12,3,8,0.0384,1,0.07385088,1,0,0,1.152,5,1.7731584,5,0,0,2.9568,5,1.59903744,5,0,4,0.16,4,0.3072,4,0,0,4.3072,2,0.44924928,6,4,4,10.921216,24.0675,1.991745331,31.24,7.1725,10.73,0.3511296,1.524,0.54045868,1.524,0,0,1.458890127,2.1106628,0.901010543,2.1106628,0,2.1106628,213.0848,63,23.22345984,229,166,229,0.283010157,0.033240997,0.626038781,0.057710065,0,0.198203144,0.013354318
446,[71],"[67] S. Tao, T. Ma, H. Jian, Z. Ahmad, H. Tong, M. Yan, Glass forming ability, magnetic and mechanical properties of (Fe72Mo4B24)100?xDyx (x=4–7) bulk metallic glasses, Mater. Sci. Eng. A. 528 (2010) 161–164. https://doi.org/10.1016/j.msea.2010.08.092.",(Fe72Mo4B24)95Dy5,2,1457.4655,1661.469,300,none,23205.675,15.1071448,-24742.6695,-0.870911836,0.30269,MB_B33,13.79,MOB_BG,0.119468,0.208733553,6.534,1.85992,0.178613531,0.684,0,0.228,0,0,0,0,0,0,0.038,0,0,0,0,0.05,0,0,0,0,0,0,0,0,4,0.723729231,0.692467347,0.684562395,0.684044672,0.684001158,23.82,61,8.58192,66,5,26,57.486,41,6.618384,72,31,55,52.434368,151.689,18.98025581,162.5,10.811,55.845,1968.366,1211,243.613288,2896,1685,1811,8.814,10,1.908816,13,3,8,3.682,4,0.766992,6,2,4,124.892,108,18.646752,192,84,132,1.85992,0.94,0.10492256,2.16,1.22,1.83,1.962,1,0.073112,2,1,2,0.228,1,0.352032,1,0,0,4.294,6,2.387464,6,0,6,0.5,10,0.95,10,0,0,6.984,9,1.891488,12,3,8,0.038,1,0.073112,1,0,0,1.14,5,1.76016,5,0,0,2.926,5,1.626856,5,0,4,0.2,4,0.38,4,0,0,4.304,2,0.446272,6,4,4,11.13287,24.0675,2.35705488,31.24,7.1725,10.73,0.347472,1.524,0.536496768,1.524,0,0,1.443693355,2.1106628,0.9124142,2.1106628,0,2.1106628,212.886,63,23.268616,229,166,229,0.280927835,0.032646048,0.614833906,0.071592211,0,0.198203144,0.015235251
447,[71],"[67] S. Tao, T. Ma, H. Jian, Z. Ahmad, H. Tong, M. Yan, Glass forming ability, magnetic and mechanical properties of (Fe72Mo4B24)100?xDyx (x=4–7) bulk metallic glasses, Mater. Sci. Eng. A. 528 (2010) 161–164. https://doi.org/10.1016/j.msea.2010.08.092.",(Fe72Mo4B24)94Dy6,3,1455.6826,1654.435,300,none,23018.646,15.0222635,-24574.0368,-0.892286256,0.29463,MB_B33,13.739,MOB_BG,0.1200736,0.212293274,6.4968,1.853184,0.189293693,0.6768,0,0.2256,0,0,0,0,0,0,0.0376,0,0,0,0,0.06,0,0,0,0,0,0,0,0,4,0.716915169,0.685245595,0.677356933,0.676844205,0.676801146,24.264,61,8.6919168,66,5,26,57.2072,41,6.67451136,72,31,55,53.5929536,151.689,19.30321746,162.5,10.811,55.845,1965.3832,1211,242.6190835,2896,1685,1811,8.7528,10,1.91633664,13,3,8,3.7064,4,0.76992768,6,2,4,125.5984,108,18.76919808,192,84,132,1.853184,0.94,0.107363942,2.16,1.22,1.83,1.9624,1,0.07237248,2,1,2,0.2256,1,0.34940928,1,0,0,4.2488,6,2.42691456,6,0,6,0.6,10,1.128,10,0,0,7.0368,9,1.89937152,12,3,8,0.0376,1,0.07237248,1,0,0,1.128,5,1.7470464,5,0,0,2.8952,5,1.65373824,5,0,4,0.24,4,0.4512,4,0,0,4.3008,2,0.44325888,6,4,4,11.344524,24.0675,2.714236915,31.24,7.1725,10.73,0.3438144,1.524,0.532499743,1.524,0,0,1.428496583,2.1106628,0.923380191,2.1106628,0,2.1106628,212.6872,63,23.30772864,229,166,229,0.278876762,0.032060027,0.603797181,0.08526603,0,0.198203144,0.017073657
448,[71],"[67] S. Tao, T. Ma, H. Jian, Z. Ahmad, H. Tong, M. Yan, Glass forming ability, magnetic and mechanical properties of (Fe72Mo4B24)100?xDyx (x=4–7) bulk metallic glasses, Mater. Sci. Eng. A. 528 (2010) 161–164. https://doi.org/10.1016/j.msea.2010.08.092.",(Fe72Mo4B24)93Dy7,2,1453.8997,1646.7834,300,none,22823.684,14.93025595,-24410.5389,-0.911879821,0.2865,MB_B33,13.688,MOB_BG,0.1206792,0.215602882,6.4596,1.846448,0.199174956,0.6696,0,0.2232,0,0,0,0,0,0,0.0372,0,0,0,0,0.07,0,0,0,0,0,0,0,0,4,0.710257869,0.678052785,0.670151943,0.669643744,0.669601134,24.708,61,8.7976512,66,5,26,56.9284,41,6.72796224,72,31,55,54.7515392,151.689,19.6150567,162.5,10.811,55.845,1962.4004,1211,241.5914717,2896,1685,1811,8.6916,10,1.92326976,13,3,8,3.7308,4,0.77262912,6,2,4,126.3048,108,18.88486272,192,84,132,1.846448,0.94,0.109729882,2.16,1.22,1.83,1.9628,1,0.07163232,2,1,2,0.2232,1,0.34676352,1,0,0,4.2036,6,2.46499104,6,0,6,0.7,10,1.302,10,0,0,7.0896,9,1.90666368,12,3,8,0.0372,1,0.07163232,1,0,0,1.116,5,1.7338176,5,0,0,2.8644,5,1.67968416,5,0,4,0.28,4,0.5208,4,0,0,4.2976,2,0.44020992,6,4,4,11.556178,24.0675,3.063291437,31.24,7.1725,10.73,0.3401568,1.524,0.528467604,1.524,0,0,1.413299811,2.1106628,0.933908515,2.1106628,0,2.1106628,212.4884,63,23.34079776,229,166,229,0.27685624,0.031482735,0.592924848,0.098736177,0,0.198203144,0.018869535
449,[6],"[6] M. Iqbal, J.I. Akhter, H.F. Zhang, Z.Q. Hu, Synthesis and characterization of bulk amorphous steels, J. Non-Cryst. Solids. 354 (2008) 3284–3290. https://doi.org/10.1016/j.jnoncrysol.2008.02.009.",Fe50Cr14Mo14C14B6Y2,4,1386.81,1609.24,306,BCC_B2,26515.5,18.26481027,-25587.9,-1.419386093,0.33846,M2B_C16,15.722,Y2C3_ALPHA,0.12072,0.191192533,6.48,1.9536,0.294413043,0.5,0,0.06,0,0,0,0.02,0,0.14,0.14,0,0.14,0,0,0,0,0,0,0,0,0,0,0,6,0.559285258,0.511029575,0.500517736,0.500028934,0.500000444,24.16,37,7.4288,42,5,26,56.7,65,7.52,77,12,55,52.744629,85.149,16.64712372,95.96,10.811,55.845,2328.22,2024,579.8904,3823,1799,1811,8.48,11,2.088,14,3,8,3.76,3,0.704,5,2,4,126.5,114,19.24,190,76,132,1.9536,1.33,0.235152,2.55,1.22,1.83,1.72,1,0.4032,2,1,2,0.34,2,0.544,2,0,0,4.42,6,1.9048,6,0,6,0,0,0,0,0,0,6.48,5,1.52,8,3,8,0.28,1,0.4032,1,0,0,0.86,5,1.376,5,0,0,3.58,9,1.432,9,0,4,0,0,0,0,0,0,4.72,5,0.9216,9,4,4,10.99545,26.725,2.22373,32.365,5.64,10.73,0.72088,4.496,1.153408,4.496,0,0,1.0553314,2.1106628,1.0553314,2.1106628,0,2.1106628,219.62,63,14.6328,229,166,229,0.265432099,0.052469136,0.682098765,0,0,0.357394967,0.040560741
450,[72],"[68] F. Chen, C. Tsin, S. Zhou, Preparation, formation mechanism, and crystallization of Fe74Al4Sn2(PSiBC)20 bulk amorphous alloys, Mater. Sci. Eng.A. 373 (2004) 158–166. https://doi.org/10.1016/j.msea.2004.01.046.",Fe74Al4Sn2P11C4B4Si1,2,1202.2921,1582.969,1131,FCC_L12,26865.323,19.07177621,-14516.878,-0.97617527,0.37586,BCC_B2#1,0.4754,BCC_B2#1,0.1219,0.140168535,6.99,1.9013,0.184378171,0.74,0,0.04,0.01,0,0,0,0,0,0,0.11,0.04,0,0.04,0,0,0,0,0,0,0.02,0,0,7,0.751664819,0.740931381,0.740010948,0.74000017,0.74,22.99,45,5.5352,50,5,26,61.09,28,9.0132,83,55,55,49.37959836,107.899,12.34201049,118.71,10.811,55.845,1686.1934,3505.7,408.618956,3823,317.3,1811,9.59,7,2.3532,15,8,8,3.7,3,0.496,5,2,4,124.58,63,11.5584,139,76,132,1.9013,0.94,0.128854,2.55,1.61,1.83,2,0,0,2,2,2,0.55,3,0.814,3,0,0,4.64,10,2.2272,10,0,6,0,0,0,0,0,0,7.19,11,1.4712,14,3,8,0,0,0,0,0,0,1.01,5,1.4948,5,0,0,2.96,4,1.5392,4,0,4,0,0,0,0,0,0,3.97,2,0.2134,5,3,4,12.46472619,27.645,3.536750952,33.285,5.64,10.73,0.42728,4.496,0.683648,4.496,0,0,1.561890472,2.1106628,0.812183045,2.1106628,0,2.1106628,198.17,227,48.3514,229,2,229,0.278164117,0.076495132,0.645340751,0,0,0.198203144,0.016298993
451,[72],"[68] F. Chen, C. Tsin, S. Zhou, Preparation, formation mechanism, and crystallization of Fe74Al4Sn2(PSiBC)20 bulk amorphous alloys, Mater. Sci. Eng.A. 373 (2004) 158–166. https://doi.org/10.1016/j.msea.2004.01.046.",Fe74Al4Sn2P10Si4B4C2,2,1236.411,1607.279,1194,FCC_L12,27157.7,18.78952568,-16497.76,-0.995822297,0.33879,BCC_B2#1,0.39086,BCC_B2#1,0.12242,0.131319892,6.98,1.8854,0.156501885,0.74,0,0.04,0.04,0,0,0,0,0,0,0.1,0.02,0,0.04,0,0,0,0,0,0,0.02,0,0,7,0.750466522,0.7407346,0.740006879,0.740000087,0.74,23.14,45,5.3072,50,5,26,61.06,28,8.9688,83,55,55,49.67221174,107.899,11.89723815,118.71,10.811,55.845,1657.1704,3505.7,371.953728,3823,317.3,1811,9.58,7,2.3384,15,8,8,3.72,3,0.4656,5,2,4,125.32,63,10.4336,139,76,132,1.8854,0.94,0.104024,2.55,1.61,1.83,2,0,0,2,2,2,0.54,3,0.7992,3,0,0,4.64,10,2.2272,10,0,6,0,0,0,0,0,0,7.18,11,1.4864,14,3,8,0,0,0,0,0,0,1.02,5,1.5096,5,0,0,2.96,4,1.5392,4,0,4,0,0,0,0,0,0,3.98,2,0.196,5,3,4,12.73942381,27.645,3.703278095,33.285,5.64,10.73,0.3443,4.496,0.55088,4.496,0,0,1.561890472,2.1106628,0.812183045,2.1106628,0,2.1106628,201.08,227,45.3088,229,2,229,0.278551532,0.075208914,0.646239554,0,0,0.198203144,0.011835314
452,[73],"[69] S.F. Guo, K.C. Chan, S.H. Xie, P. Yu, Y.J. Huang, H.J. Zhang, Novel centimeter-sized Fe-based bulk metallic glass with high corrosion resistance in simulated acid rain and seawater, J. Non-Cryst. Solids. 369 (2013) 29–33. https://doi.org/10.1016/j.jnoncrysol.2013.02.026.",Fe43Co4.5Cr16.5Mo16.5C14B4Y1.5,10,1384.58,1677.76,403,BCC_B2,30279.5,20.3309059,-24126.5,-1.56121623,0.35236,HCP_A3#1,10.576,Y15C19_ALPHA,0.1212985,0.181714945,6.529,1.95114,0.293448096,0.43,0.045,0.04,0,0,0,0.015,0,0.165,0.165,0,0.14,0,0,0,0,0,0,0,0,0,0,0,7,0.513321061,0.451562209,0.433177701,0.431674513,0.43151626,24.84997491,37,7.171583231,42,5,26,56.45760161,65,7.159136254,77,12,55,54.38009636,85.149,16.19235072,95.96,10.811,55.845,2350.044155,2055,590.8393124,3823,1768,1811,8.358253889,11,2.015841194,14,3,8,3.815855494,3,0.656003992,5,2,4,127.5323633,114,18.11295883,190,76,132,1.957992975,1.33,0.238405216,2.55,1.22,1.83,1.672353236,1,0.440588724,2,1,2,0.321123934,2,0.526237214,2,0,0,4.558454591,7,1.753936067,7,0,6,0,0,0,0,0,0,6.551931761,6,1.470812671,9,3,8,0.327646764,1,0.440588724,1,0,0,0.762669343,5,1.249813383,5,0,0,3.635223281,9,1.370647744,9,0,4,0,0,0,0,0,0,4.725539388,6,0.985863971,9,3,4,11.05588058,26.725,2.188011603,32.365,5.64,10.73,0.692824887,4.496,1.135356789,4.496,0,0,0.980698653,2.1106628,1.02646131,2.1106628,0,2.1106628,219.446563,63,14.50511814,229,166,229,0.255245826,0.0490121,0.695742074,0,0,0.357394967,0.040494096
453,[1],"[1] Z.-Z. Yuan, S.-L. Bao, Y. Lu, D.-P. Zhang, L. Yao, A new criterion for evaluating the glass-forming ability of bulk glass forming alloys, J. Alloys . Compd. 459 (2008) 251–260. https://doi.org/10.1016/j.jallcom.2007.05.037.",Co43B31.5Fe20Ta5.5,2,1225.98,1495.89,300,none,25036.33,18.61524795,-38408,-1.20820046,0.39986,MB_B27,7.3018,MB_B27,0.113405,0.215768125,6.69,1.8995,0.126987204,0.2,0.43,0.315,0,0,0,0,0,0,0,0,0,0,0,0,0,0,0,0,0,0,0,0.055,4,0.571970279,0.491770976,0.448378352,0.436902363,0.431896074,22.4,68,10.962,73,5,27,61.26,24,6.7662,72,48,58,49.86787225,170.13688,24.60582952,180.94788,10.811,58.933195,2043.01,1522,329.3126,3290,1768,1768,9.84,8,1.9908,13,5,9,3.48,4,0.9324,6,2,4,116.39,86,20.4057,170,84,126,1.8995,0.54,0.088515,2.04,1.5,1.88,2,0,0,2,2,2,0.315,1,0.43155,1,0,0,4.375,7,2.9075,7,0,7,0.77,14,1.4553,14,0,0,7.46,16,2.8098,19,3,9,0,0,0,0,0,0,1.575,5,2.15775,5,0,0,2.475,7,1.55925,7,0,3,0,0,0,0,0,0,4.05,4,0.923,7,3,3,9.8072875,10.9475,1.659916125,18.12,7.1725,10.245,0.48006,1.524,0.6576822,1.524,0,0,1.087975176,2.1106628,0.80510163,2.1106628,0,1.5484712,194.105,63,17.79645,229,166,194,0.268096515,0.042225201,0.586461126,0.103217158,0,0.070306205,0.007921268
