Repository: usccolumbia/ML_BMGs

The identification of suitable alloy compositions for the formation of bulk metallic glasses (BMGs) is a key challenge in materials science. In this study, we developed machine learning (ML) models to predict the critical casting diameter (𝐷𝑚𝑎𝑥) of Fe-based BMGs, enabling rapid assessment of glass-forming ability (GFA) using composition-based and calculated thermophysical features

Datasets for paper https://www.mdpi.com/2075-4701/15/7/763#Data_Availability_Statement

Machine Learning-Driven Prediction of Glass-Forming Ability in Fe-Based Bulk Metallic Glasses Using Thermophysical Features and Data Augmentation

Three datasets

BMG_DS1 Bulk glass forming alloy Concentration 495 22\\

File: code/Ensembles/DS2+DS3/data_ensemble.csv (part 16 of 16)
onegativity,max_Electronegativity,min_Electronegativity,most_Electronegativity,mean_NsValence,maxdiff_NsValence,dev_NsValence,max_NsValence,min_NsValence,most_NsValence,mean_NpValence,maxdiff_NpValence,dev_NpValence,max_NpValence,min_NpValence,most_NpValence,mean_NdValence,maxdiff_NdValence,dev_NdValence,max_NdValence,min_NdValence,most_NdValence,mean_NfValence,maxdiff_NfValence,dev_NfValence,max_NfValence,min_NfValence,most_NfValence,mean_NValance,maxdiff_NValance,dev_NValance,max_NValance,min_NValance,most_NValance,mean_NsUnfilled,maxdiff_NsUnfilled,dev_NsUnfilled,max_NsUnfilled,min_NsUnfilled,most_NsUnfilled,mean_NpUnfilled,maxdiff_NpUnfilled,dev_NpUnfilled,max_NpUnfilled,min_NpUnfilled,most_NpUnfilled,mean_NdUnfilled,maxdiff_NdUnfilled,dev_NdUnfilled,max_NdUnfilled,min_NdUnfilled,most_NdUnfilled,mean_NfUnfilled,maxdiff_NfUnfilled,dev_NfUnfilled,max_NfUnfilled,min_NfUnfilled,most_NfUnfilled,mean_NUnfilled,maxdiff_NUnfilled,dev_NUnfilled,max_NUnfilled,min_NUnfilled,most_NUnfilled,mean_GSvolume_pa,maxdiff_GSvolume_pa,dev_GSvolume_pa,max_GSvolume_pa,min_GSvolume_pa,most_GSvolume_pa,mean_GSbandgap,maxdiff_GSbandgap,dev_GSbandgap,max_GSbandgap,min_GSbandgap,most_GSbandgap,mean_GSmagmom,maxdiff_GSmagmom,dev_GSmagmom,max_GSmagmom,min_GSmagmom,most_GSmagmom,mean_SpaceGroupNumber,maxdiff_SpaceGroupNumber,dev_SpaceGroupNumber,max_SpaceGroupNumber,min_SpaceGroupNumber,most_SpaceGroupNumber,frac_sValence,frac_pValence,frac_dValence,frac_fValence,CanFormIonic,MaxIonicChar,MeanIonicChar
106 (2016) 69–73, https://doi.org/10.1016/j.matdes.2016.05.102.",Fe75.71B14.29Si7.14Zr2.86,1.5,1492.68,2639.6,503,BCC_B2,66089.8,34.42982671,-26751.7,-0.778809921,2.3696,MB2_C32,11.985,MB2_C32,0.1198566,0.159385803,6.8855,1.850707,0.115641559,0.7571,0,0.1429,0.0714,0,0,0,0.0286,0,0,0,0,0,0,0,0,0,0,0,0,0,0,0,4,0.774297578,0.759017368,0.75713741,0.75710093,0.757100004,22.5427,35,6.23360122,40,5,26,58.7569,34,6.53279266,78,44,55,48.4394525,80.413,13.66075614,91.224,10.811,55.845,1887.9499,661,145.2131843,2348,1687,1811,9.0285,10,1.8449849,14,4,8,3.6714,3,0.57356204,5,2,4,124.8712,91,13.66179632,175,84,132,1.850707,0.71,0.06113898,2.04,1.33,1.83,2,0,0,2,2,2,0.2857,2,0.44894898,2,0,0,4.5998,6,2.12018284,6,0,6,0,0,0,0,0,0,6.8855,5,1.6875759,8,3,8,0,0,0,0,0,0,1.0001,5,1.57155714,5,0,0,3.2572,8,1.39603592,8,0,4,0,0,0,0,0,0,4.2573,4,0.4263461,8,4,4,11.27142625,16.0225,1.99130075,23.195,7.1725,10.73,0.2729718,1.524,0.428947887,1.524,0,0,1.597982806,2.1106628,0.776300047,2.1106628,0,2.1106628,218.8535,63,16.5271505,229,166,229,0.290465471,0.041492993,0.668041537,0,0,0.118407193,0.006514828
486,[79],"[70] M.K. Tripathi, S. Ganguly, P. Dey, P.P. Chattopadhyay, Evolution of glass forming ability indicator by genetic programming, Comput. Mater. Sci. 118 (2016) 56–65, https://doi.org/10.1016/j.commatsci.2016.02.037.",(Fe80Co20)71B23Nb6,2,1274.73,1905.08,300,none,38990.5,26.02881264,-28331.5,-1.105283956,1.3097,M3B4_D7B,13.573,M3B4_D7B,0.11758,0.187466524,6.812,1.8716,0.109276896,0.568,0.142,0.23,0,0.06,0,0,0,0,0,0,0,0,0,0,0,0,0,0,0,0,0,0,4,0.631892396,0.583334655,0.5693428,0.568149692,0.568006786,22.212,36,7.91752,41,5,26,58.856,25,6.04624,72,47,55,48.14938649,82.09538,17.17565779,92.90638,10.811,55.845,1984.744,982,258.92848,2750,1768,1811,9.112,8,1.78848,13,5,8,3.6,3,0.736,5,2,4,122.028,80,17.49288,164,84,132,1.8716,0.44,0.0798496,2.04,1.6,1.83,1.94,1,0.1128,2,1,2,0.23,1,0.3542,1,0,0,4.642,7,2.21236,7,0,6,0,0,0,0,0,0,6.812,6,1.97096,9,3,8,0.06,1,0.1128,1,0,0,1.15,5,1.771,5,0,0,3.058,6,1.423152,6,0,4,0,0,0,0,0,0,4.268,4,0.66456,7,3,4,10.289905,11.0075,1.44675932,18.18,7.1725,10.73,0.35052,1.524,0.5398008,1.524,0,0,1.418739381,2.1106628,0.822868841,2.1106628,0,2.1106628,209.54,63,24.44176,229,166,229,0.284791544,0.033763946,0.68144451,0,0,0.04724739,0.005912534
487,[81],"[72] J. Torrens-Serra, P. Bruna, M. Stoica, J. Eckert, Glass-forming ability and
microstructural evolution of [(Fe0.6Co0.4)0.75Si0.05B0.20]96-xNb4Mx metallic glasses
studied by M¨ossbauer spectroscopy, J. Alloy. Compd. 704 (2017) 748–759,
https://doi.org/10.1016/j.jallcom.2017.02.098.",[(Fe90Co10)72B24Mo4]94Dy6,2,1369.4626,1633.335,300,none,24634.246,16.6417349,-25706.2368,-1.112302412,0.50343,MB_B33,13.447,MOB_BG,0.1200736,0.212293274,6.56448,1.856568,0.18929591,0.60912,0.06768,0.2256,0,0,0,0,0,0,0.0376,0,0,0,0,0.06,0,0,0,0,0,0,0,0,5,0.656899442,0.619768589,0.609969939,0.60920318,0.609122958,24.33168,61,8.722454016,66,5,26,57.41024,41,6.662729626,72,31,55,53.80196264,151.689,19.39752234,162.5,10.811,55.845,1962.47296,1211,244.1510339,2896,1685,1811,8.82048,10,1.910099251,13,3,8,3.7064,4,0.76992768,6,2,4,125.19232,108,18.58597478,192,84,132,1.856568,0.94,0.10875436,2.16,1.22,1.83,1.9624,1,0.07237248,2,1,2,0.2256,1,0.34940928,1,0,0,4.31648,7,2.465573376,7,0,6,0.6,10,1.128,10,0,0,7.10448,9,1.934998272,12,3,8,0.0376,1,0.07237248,1,0,0,1.128,5,1.7470464,5,0,0,2.82752,5,1.615079424,5,0,4,0.24,4,0.4512,4,0,0,4.23312,3,0.478885632,6,3,4,11.3116992,24.0675,2.720644316,31.24,7.1725,10.73,0.3438144,1.524,0.532499743,1.524,0,0,1.390447456,2.1106628,0.898785235,2.1106628,0,2.1106628,210.3184,63,24.1635287,229,166,229,0.276220075,0.031754611,0.60757156,0.084453753,0,0.198203144,0.017063803
488,[82],"[73] Y. Geng, Y. Wang, Z. Wang, J. Qiang, H. Wang, C. Dong, O. Tegus, Formation and
structure-property correlation of new bulk Fe–B–Si–Hf metallic glasses, Mater. Des.
106 (2016) 69–73, https://doi.org/10.1016/j.matdes.2016.05.102.",Fe73.33B16.67Si8.33Hf1.67,1,1487.36,2467.96,449,BCC_B2,58625.3,32.13815844,-27954.6,-0.801491146,2.5485,MB2_C32,16.804,MB2_C32,0.1181505,0.169581919,6.7665,1.861987,0.106899494,0.7333,0,0.1667,0.0833,0,0,0,0,0,0,0,0,0.0167,0,0,0,0,0,0,0,0,0,0,4,0.756792944,0.73651863,0.733391791,0.733303312,0.733300027,22.2679,67,7.13455,72,5,26,59.5828,33,7.2082,78,45,55,48.07363735,167.679,15.75338698,178.49,10.811,55.845,1901.7952,819,168.9451206,2506,1687,1811,9.2665,10,2.03335,14,4,8,3.6167,4,0.64175,6,2,4,122.9672,91,14.9854,175,84,132,1.861987,0.74,0.0656825,2.04,1.3,1.83,2,0,0,2,2,2,0.3333,2,0.49995,2,0,0,4.4332,6,2.29786888,6,0,6,0.2338,14,0.45979108,14,0,0,7.0003,15,1.83355,18,3,8,0,0,0,0,0,0,1.1667,5,1.75005,5,0,0,3.0668,8,1.5334,8,0,4,0,0,0,0,0,0,4.2335,4,0.3813522,8,4,4,11.13735675,15.0275,1.91931265,22.2,7.1725,10.73,0.3184417,1.524,0.47766255,1.524,0,0,1.547749031,2.1106628,0.825569333,2.1106628,0,2.1106628,217.7468,63,18.04552624,229,166,229,0.285702041,0.047612245,0.633287145,0.033398569,0,0.127942572,0.005578709
489,[12],"[12] Z. Long, H. Wei, Y. Ding, P. Zhang, G. Xie, A. Inoue, A new criterion for predicting the glass-forming ability of bulk metallic glasses, J. Alloys. Compd. 475 (2009) 207–219. https://doi.org/10.1016/j.jallcom.2008.07.087.",Fe75P9C7Cr5B4 ,2,1245.1499,1586.6165,1054,FCC_L12,23785.165,16.81967467,-13652.528,-0.897166508,0.25861,FCC_L12#1,0.48134,BCC_B2#1,0.12001,0.141652387,7.15,1.9127,0.210527219,0.75,0,0.04,0,0,0,0,0,0.05,0,0.09,0.07,0,0,0,0,0,0,0,0,0,0,0,5,0.761314652,0.750746516,0.750005057,0.750000046,0.75,22.67,21,5.128,26,5,26,59.44,34,7.704,83,49,55,48.54438258,45.034,11.29609787,55.845,10.811,55.845,1857.337,3505.7,346.71216,3823,317.3,1811,9.15,9,2.04,15,6,8,3.69,2,0.496,4,2,4,124.26,63,13.084,139,76,132,1.9127,0.89,0.14932,2.55,1.66,1.83,1.95,1,0.095,2,1,2,0.45,3,0.72,3,0,0,4.75,6,1.9,6,0,6,0,0,0,0,0,0,7.15,5,1.275,8,3,8,0.05,1,0.095,1,0,0,0.75,5,1.2,5,0,0,3.25,5,1.3,5,0,4,0,0,0,0,0,0,4.05,3,0.271,6,3,4,11.32002143,16.9302381,2.025039,22.5702381,5.64,10.73,0.52193,4.496,0.835088,4.496,0,0,1.5829971,2.1106628,0.79149855,2.1106628,0,2.1106628,203.6,227,40.64,229,2,229,0.272727273,0.062937063,0.664335664,0,0,0.179650656,0.021069142
490,[12],"[12] Z. Long, H. Wei, Y. Ding, P. Zhang, G. Xie, A. Inoue, A new criterion for predicting the glass-forming ability of bulk metallic glasses, J. Alloys. Compd. 475 (2009) 207–219. https://doi.org/10.1016/j.jallcom.2008.07.087.",Fe75P10C4B4Mo4Si3,4,1374.1699,1634.8365,1083,FCC_L12,22365.565,14.81161706,-10619.238,-0.944970076,0.18179,FCC_L12#1,0.52459,M2B_C16,0.12249,0.121987254,7.23,1.8971,0.174007442,0.75,0,0.04,0,0,0,0,0,0.05,0.04,0.09,0.03,0,0,0,0,0,0,0,0,0,0,0,6,0.759736797,0.75059745,0.750004075,0.750000039,0.75,24.11,37,4.2662,42,5,26,58.36,34,6.6448,83,49,55,51.90235458,85.149,9.447954306,95.96,10.811,55.845,1820.257,3505.7,284.41776,3823,317.3,1811,8.83,9,1.7544,15,6,8,3.81,3,0.3992,5,2,4,127.38,78,10.2216,154,76,132,1.8971,0.89,0.12436,2.55,1.66,1.83,1.91,1,0.1638,2,1,2,0.37,3,0.6216,3,0,0,4.95,6,1.584,6,0,6,0,0,0,0,0,0,7.23,5,1.155,8,3,8,0.09,1,0.1638,1,0,0,0.59,5,0.9912,5,0,0,3.45,5,1.104,5,0,4,0,0,0,0,0,0,4.13,3,0.4062,6,3,4,11.72202143,16.9302381,2.270117286,22.5702381,5.64,10.73,0.34209,4.496,0.5747112,4.496,0,0,1.5829971,2.1106628,0.79149855,2.1106628,0,2.1106628,205,227,40.32,229,2,229,0.26417704,0.051175657,0.684647303,0,0,0.179650656,0.014582821
491,[82],"[73] Y. Geng, Y. Wang, Z. Wang, J. Qiang, H. Wang, C. Dong, O. Tegus, Formation and
structure-property correlation of new bulk Fe–B–Si–Hf metallic glasses, Mater. Des.
106 (2016) 69–73, https://doi.org/10.1016/j.matdes.2016.05.102.",Fe76.55B13.79Si6.9Zr2.76,1,1491.29,2616.84,527,BCC_B2,65003.9,34.03119791,-26043.4,-0.761336781,2.3183,MB2_C32,11.182,MB2_C32,0.120139,0.156706331,6.9241,1.849989,0.113665869,0.7655,0,0.1379,0.069,0,0,0,0.0276,0,0,0,0,0,0,0,0,0,0,0,0,0,0,0,4,0.781363821,0.767186807,0.765529963,0.765500679,0.765500003,22.6625,35,6.0667425,40,5,26,58.6277,34,6.36145774,78,44,55,48.6958663,80.413,13.29287667,91.224,10.811,55.845,1885.2455,661,141.0277395,2348,1687,1811,8.9931,10,1.79605522,14,4,8,3.6828,3,0.55834264,5,2,4,125.1186,91,13.28887668,175,84,132,1.849989,0.71,0.059306552,2.04,1.33,1.83,2,0,0,2,2,2,0.2759,2,0.43763258,2,0,0,4.6482,6,2.0696058,6,0,6,0,0,0,0,0,0,6.9241,5,1.6472029,8,3,8,0,0,0,0,0,0,0.9655,5,1.5314761,5,0,0,3.2828,8,1.35842264,8,0,4,0,0,0,0,0,0,4.2483,4,0.4144127,8,4,4,11.25344475,16.0225,1.926918474,23.195,7.1725,10.73,0.2634966,1.524,0.417958307,1.524,0,0,1.615712373,2.1106628,0.757769103,2.1106628,0,2.1106628,219.2083,63,16.0663473,229,166,229,0.288846204,0.039846334,0.671307462,0,0,0.118407193,0.006295818
492,[12],"[12] Z. Long, H. Wei, Y. Ding, P. Zhang, G. Xie, A. Inoue, A new criterion for predicting the glass-forming ability of bulk metallic glasses, J. Alloys. Compd. 475 (2009) 207–219. https://doi.org/10.1016/j.jallcom.2008.07.087.",[(Ni60Fe40)75B20Si5]96Nb4,3,1322.4,1993.76,300,none,42473.14,27.47506627,-31803.7,-1.312450868,1.2155,MB2_C32,12.838,MB2_C32,0.117872,0.174450844,7.592,1.89904,0.093897169,0.288,0,0.192,0.048,0.04,0.432,0,0,0,0,0,0,0,0,0,0,0,0,0,0,0,0,0,5,0.557078091,0.481686659,0.444172557,0.435725623,0.432756162,22.856,36,7.70688,41,5,28,61.64,31,5.5488,78,47,61,48.57898,82.09538,16.4702784,92.90638,10.811,58.6934,1909.856,1063,235.458816,2750,1687,1728,9.992,9,1.546752,14,5,10,3.608,3,0.67584,5,2,4,119.6,80,14.496,164,84,124,1.89904,0.44,0.06369024,2.04,1.6,1.91,1.96,1,0.0768,2,1,2,0.288,2,0.43776,2,0,0,5.344,8,2.67264,8,0,8,0,0,0,0,0,0,7.592,7,2.31552,10,3,10,0.04,1,0.0768,1,0,0,1.152,5,1.75104,5,0,0,2.256,6,1.304064,6,0,2,0,0,0,0,0,0,3.448,5,1.251072,7,2,2,10.63392,13.2675,1.60041216,20.44,7.1725,10.32,0.329712,1.524,0.50116224,1.524,0,0,0.865081397,2.1106628,0.717454888,2.1106628,0,0.5953947,215.08,63,18.84672,229,166,225,0.258166491,0.037934668,0.703898841,0,0,0.04724739,0.004369035
493,[12],"[12] Z. Long, H. Wei, Y. Ding, P. Zhang, G. Xie, A. Inoue, A new criterion for predicting the glass-forming ability of bulk metallic glasses, J. Alloys. Compd. 475 (2009) 207–219. https://doi.org/10.1016/j.jallcom.2008.07.087.",[(Ni70Fe30)75B20Si5]96Nb4,2.5,1300.48,1990.82,300,none,42825.58,27.99115202,-32303.8,-1.267704766,1.2086,MB2_C32,12.508,MB2_C32,0.117872,0.174450844,7.736,1.9048,0.091918225,0.216,0,0.192,0.048,0.04,0.504,0,0,0,0,0,0,0,0,0,0,0,0,0,0,0,0,0,5,0.584328675,0.525786263,0.506247122,0.504274596,0.504013778,23,36,7.776,41,5,28,62.072,31,5.34144,78,47,61,48.7840648,82.09538,16.5687191,92.90638,10.811,58.6934,1903.88,1063,238.23168,2750,1687,1728,10.136,9,1.47072,14,5,10,3.608,3,0.67584,5,2,4,119.024,80,14.21952,164,84,124,1.9048,0.44,0.0571584,2.04,1.6,1.91,1.96,1,0.0768,2,1,2,0.288,2,0.43776,2,0,0,5.488,8,2.75328,8,0,8,0,0,0,0,0,0,7.736,7,2.39616,10,3,10,0.04,1,0.0768,1,0,0,1.152,5,1.75104,5,0,0,2.112,6,1.126656,6,0,2,0,0,0,0,0,0,3.304,5,1.314432,7,2,2,10.6044,13.2675,1.6045248,20.44,7.1725,10.32,0.329712,1.524,0.50116224,1.524,0,0,0.755982094,2.1106628,0.585222065,2.1106628,0,0.5953947,214.792,63,18.736128,229,166,225,0.25336091,0.037228542,0.709410548,0,0,0.04724739,0.0041855
494,[12],"[12] Z. Long, H. Wei, Y. Ding, P. Zhang, G. Xie, A. Inoue, A new criterion for predicting the glass-forming ability of bulk metallic glasses, J. Alloys. Compd. 475 (2009) 207–219. https://doi.org/10.1016/j.jallcom.2008.07.087.",[(Ni80Fe20)75B20Si5]96Nb4,2,1297,1975.65,300,none,41890.31,27.63490051,-32539.4,-1.188172213,1.1039,MB2_C32,11.55,MB2_C32,0.117872,0.174450844,7.88,1.91056,0.089525898,0.144,0,0.192,0.048,0.04,0.576,0,0,0,0,0,0,0,0,0,0,0,0,0,0,0,0,0,5,0.627120403,0.5861081,0.576586029,0.576042641,0.57600103,23.144,36,7.84512,41,5,28,62.504,31,5.13408,78,47,61,48.9891496,82.09538,16.66715981,92.90638,10.811,58.6934,1897.904,1063,241.004544,2750,1687,1728,10.28,9,1.4016,14,5,10,3.608,3,0.67584,5,2,4,118.448,80,13.94304,164,84,124,1.91056,0.44,0.04970496,2.04,1.6,1.91,1.96,1,0.0768,2,1,2,0.288,2,0.43776,2,0,0,5.632,8,2.83392,8,0,8,0,0,0,0,0,0,7.88,7,2.4768,10,3,10,0.04,1,0.0768,1,0,0,1.152,5,1.75104,5,0,0,1.968,6,0.94464,6,0,2,0,0,0,0,0,0,3.16,5,1.33632,7,2,2,10.57488,13.2675,1.60013568,20.44,7.1725,10.32,0.329712,1.524,0.50116224,1.524,0,0,0.64688279,2.1106628,0.421568643,2.1106628,0,0.5953947,214.504,63,18.625536,229,166,225,0.248730964,0.036548223,0.714720812,0,0,0.04724739,0.003968815
495,[12],"[12] Z. Long, H. Wei, Y. Ding, P. Zhang, G. Xie, A. Inoue, A new criterion for predicting the glass-forming ability of bulk metallic glasses, J. Alloys. Compd. 475 (2009) 207–219. https://doi.org/10.1016/j.jallcom.2008.07.087.",[(Ni90Fe10)75B20Si5]96Nb4,1,1321.44,1942.49,300,none,39524.18,26.20179362,-32435,-1.061942209,0.88357,MB2_C32,10.152,MB2_C32,0.117872,0.174450844,8.024,1.91632,0.086685971,0.072,0,0.192,0.048,0.04,0.648,0,0,0,0,0,0,0,0,0,0,0,0,0,0,0,0,0,5,0.682536446,0.653997862,0.648298287,0.648018578,0.648000338,23.288,36,7.91424,41,5,28,62.936,31,4.92672,78,47,61,49.1942344,82.09538,16.76560051,92.90638,10.811,58.6934,1891.928,1063,243.777408,2750,1687,1728,10.424,9,1.33248,14,5,10,3.608,3,0.67584,5,2,4,117.872,80,13.66656,164,84,124,1.91632,0.44,0.04749312,2.04,1.6,1.91,1.96,1,0.0768,2,1,2,0.288,2,0.43776,2,0,0,5.776,8,2.91456,8,0,8,0,0,0,0,0,0,8.024,7,2.560896,10,3,10,0.04,1,0.0768,1,0,0,1.152,5,1.75104,5,0,0,1.824,6,0.87552,6,0,2,0,0,0,0,0,0,3.016,5,1.316736,7,2,2,10.54536,13.2675,1.5872448,20.44,7.1725,10.32,0.329712,1.524,0.50116224,1.524,0,0,0.537783487,2.1106628,0.301158753,2.1106628,0,0.5953947,214.216,63,18.514944,229,166,225,0.244267198,0.035892323,0.719840479,0,0,0.04724739,0.003718979
