Repository: usccolumbia/ML_BMGs

The identification of suitable alloy compositions for the formation of bulk metallic glasses (BMGs) is a key challenge in materials science. In this study, we developed machine learning (ML) models to predict the critical casting diameter (𝐷𝑚𝑎𝑥) of Fe-based BMGs, enabling rapid assessment of glass-forming ability (GFA) using composition-based and calculated thermophysical features

Datasets for paper https://www.mdpi.com/2075-4701/15/7/763#Data_Availability_Statement

Machine Learning-Driven Prediction of Glass-Forming Ability in Fe-Based Bulk Metallic Glasses Using Thermophysical Features and Data Augmentation

Three datasets

BMG_DS1 Bulk glass forming alloy Concentration 495 22\\
BMG_DS2 Bulk glass forming alloy Physical 495 14\\
BMG_DS3 Bulk glass forming alloy forming Magpie 495 145\\

File: datasets/DS1_DS2.csv (part 1 of 3)
ID,Ref.,Alloy,Dmax,Tsol,Tliq,T0,T0 phase,Hmelt,Smelt,Hmix,Sconf,DGM Tsol,DGM phase Tsol,DGM T0,DGM phase T0,r_average,deltaR,VEC_average,chi,deltachi,Fe,Co,B,Si,Nb,Ni,Y,Zr,Cr,Mo,P,C,Hf,Al,Dy,Er,Mn,Ti,V,Cu,Sn,W,Ta
1,[1],((Fe0.5Co0.5)0.75B0.2Si0.05)96Nb4,5,1241.98,1671.15,300,none,31020.02,22.90202463,-31577.4,-1.326948438,0.89514,M3B4_D7B,11.887,M3B4_D7B,0.117872,0.174450844,7.088,1.88248,0.094679721,0.36,0.36,0.192,0.048,0.04,0,0,0,0,0,0,0,0,0,0,0,0,0,0,0,0,0,0
2,[2],Fe71Nb6B17Y3Zr3,3,1417.3,2556.04,300,none,66335.8,35.86238919,-24272.2,-0.923598899,2.1524,MB2_C32,18.734,MB2_C32,0.12304,0.186746955,6.7,1.8186,0.170891896,0.71,0,0.17,0,0.06,0,0.03,0.03,0,0,0,0,0,0,0,0,0,0,0,0,0,0,0
3,[2],Fe69Nb6B17Y3Zr5,3,1477.63,2668.27,300,none,68607.4,35.02503689,-25834.8,-0.981054597,2.126,MB2_C32,19.217,MB2_C32,0.12364,0.18994751,6.62,1.8086,0.184054448,0.69,0,0.17,0,0.06,0,0.03,0.05,0,0,0,0,0,0,0,0,0,0,0,0,0,0,0
4,[2],Fe69Nb6B17Y3Co5,3,1206.17,1761.09,300,none,34448.4,23.94461357,-22635.5,-0.981054597,1.2117,M3B4_D7B,11.869,M3B4_D7B,0.12214,0.181459739,6.87,1.8361,0.148060089,0.69,0.05,0.17,0,0.06,0,0.03,0,0,0,0,0,0,0,0,0,0,0,0,0,0,0,0
5,[2],Fe66Nb6B17Y3Co8,2,1174.46,1748.81,300,none,36448.3,25.97073075,-23151.4,-1.051532528,1.2782,M3B4_D7B,11.687,M3B4_D7B,0.12214,0.181459739,6.9,1.8376,0.148243853,0.66,0.08,0.17,0,0.06,0,0.03,0,0,0,0,0,0,0,0,0,0,0,0,0,0,0,0
6,[1],Fe45Co3Cr15Mo14C15B6Y2,8,1370.67,1579.32,300,none,27064.7,18.75460853,-26915.8,-1.555962099,0.36637,M2B_C16,16.193,Y2C3_ALPHA,0.12023,0.195307712,6.45,1.9606,0.300745141,0.45,0.03,0.06,0,0,0,0.02,0,0.15,0.14,0,0.15,0,0,0,0,0,0,0,0,0,0,0
7,[3],Fe74.5Nb6Y2.5B17,1,1295.71,1777.7,300,none,33202.9,22.20960335,-21100.4,-0.731738523,0.96708,M3B4_D7B,12.122,M3B4_D7B,0.119,0.172901891,6.797,1.81713,0.120852307,0.745,0,0.17,0,0.06,0,0.025,0,0,0,0,0,0,0,0,0,0,0,0,0,0,0,0
8,[3],Fe73.5Nb6Y3.5B17,1,1295.71,1778.87,300,none,32692.8,21.97885388,-21586.7,-0.788554606,0.98923,M3B4_D7B,12.142,M3B4_D7B,0.1206,0.180845828,6.765,1.81835,0.142347498,0.735,0,0.17,0,0.06,0,0.035,0,0,0,0,0,0,0,0,0,0,0,0,0,0,0,0
9,[3] ,Fe74Nb6Y3B17,2,1285.37,1779.38,300,none,32711.5,22.0187095,-21726.7,-0.798051812,1.0257,M3B4_D7B,12.152,M3B4_D7B,0.12214,0.181459739,6.82,1.8336,0.147719464,0.74,0,0.17,0,0.06,0,0.03,0,0,0,0,0,0,0,0,0,0,0,0,0,0,0,0
10,[1],Fe58Co14Y6B22 ,2.5,1045.64,1310.46,300,none,22727.97,19.90814969,-28200.9,-1.093110306,0.33528,M2B_C16,5.7822,BCC_B2#1,0.12012,0.21227067,6.74,1.8466,0.179171538,0.58,0.14,0.22,0,0,0,0.06,0,0,0,0,0,0,0,0,0,0,0,0,0,0,0,0
11,[1],Fe68Mo4Y6B22 ,6.5,1239.2,1579.73,300,none,27318.2,19.9673597,-26804.9,-0.892918264,0.82278,MOB_BG,13.608,MOB_BG,0.12056,0.213371294,6.52,1.8528,0.189378351,0.68,0,0.22,0,0,0,0.06,0,0,0.04,0,0,0,0,0,0,0,0,0,0,0,0,0
12,[1],Fe67Mo5Y6B22 ,3.5,1243.18,1629.7,300,none,29478.9,21.19448841,-27034.1,-0.920019327,0.91993,MOB_BG,13.755,MOB_BG,0.12067,0.213632905,6.5,1.8561,0.191811861,0.67,0,0.22,0,0,0,0.06,0,0,0.05,0,0,0,0,0,0,0,0,0,0,0,0,0
13,[1],Fe65Mo14C15B6,1.5,1282.44,1480.22,338,BCC_B2,12397.5,9.079435546,-25480.3,-1.008637336,0.4596,MOB_BG,10.119,MOB_BG,0.11889,0.18314231,6.82,1.9968,0.260441471,0.65,0,0.06,0,0,0,0,0,0,0.14,0,0.15,0,0,0,0,0,0,0,0,0,0,0
14,[4],Fe62Co8Hf5Mo7B15Y3,3,1259.25,2371.34,300,none,66227.84,38.42027762,-23721.1,-1.224140039,2.6973,MB2_C32,2.849,MB2_C32,0.12478,0.184545816,6.84,1.8438,0.198634237,0.62,0.08,0.15,0,0,0,0.03,0,0,0.07,0,0,0.05,0,0,0,0,0,0,0,0,0,0
15,[5],Fe61Y2Zr8Co6Al1Mo7B15,5,1457.96,2634.77,300,none,71231.8,36.83687754,-27345.1,-1.267392053,2.0574,MB2_C32,18.075,MB2_C32,0.12486,0.179433177,6.7,1.8332,0.205678779,0.61,0.06,0.15,0,0,0,0.02,0.08,0,0.07,0,0,0,0.01,0,0,0,0,0,0,0,0,0
16,[6] ,Fe50Cr14Mo14C14B6Dy2,4,1376.2842,1604.3798,495.22,BCC_B2,24909.942,17.13090686,-24998.54924,-1.419386093,0.31931,M2B_C16,6.2678,M2B_C16,0.12066,0.190038033,6.48,1.9536,0.294413043,0.5,0,0.06,0,0,0,0,0,0.14,0.14,0,0.14,0,0,0.02,0,0,0,0,0,0,0,0
17,[7],(Fe44.3Cr5Co5Mo12.8Mn11.2C15.8B5.9)98.5Y1.5,12,1294.75,1626.99,300,none,28875.9,20.70624077,-27736.2,-1.680591111,0.74924,Y2C3_ALPHA,15.975,Y2C3_ALPHA,0.11986353,0.194169066,6.60015,1.9499156,0.313638459,0.43635,0.04925,0.05812,0,0,0,0.015,0,0.04925,0.12608,0,0.15563,0,0,0,0,0.11032,0,0,0,0,0,0
18,[7],(Fe44.3Cr10Mo13.8Mn11.2C15.8B5.9)98.5Y1.5,12,1356.18,1610.9,300,none,27432.4,19.20847538,-27160.7,-1.612316114,0.48334,Y2C3_ALPHA,16.18,Y2C3_ALPHA,0.11996203,0.194329965,6.4524,1.9390806,0.319609851,0.43635,0,0.05812,0,0,0,0.015,0,0.0985,0.12608,0,0.15563,0,0,0,0,0.11032,0,0,0,0,0,0
19,[8],Fe41Co7Cr15Mo14C15B6Y2,16,1347.93,1588.42,300,none,29024.7,19.95635268,-27375.4,-1.64314033,0.45769,Y2C3_ALPHA,16.037,Y2C3_ALPHA,0.12023,0.195307712,6.49,1.9626,0.300035398,0.41,0.07,0.06,0,0,0,0.02,0,0.15,0.14,0,0.15,0,0,0,0,0,0,0,0,0,0,0
20,[9],Fe48Cr15Mo14C15B6Y2,9,1386.17,1602.35,312,BCC_B2,26706.2,18.3482449,-26533,-1.443742103,0.34393,M2B_C16,15.576,Y2C3_ALPHA,0.12023,0.195307712,6.42,1.9591,0.301267638,0.48,0,0.06,0,0,0,0.02,0,0.15,0.14,0,0.15,0,0,0,0,0,0,0,0,0,0,0
21,[1],Fe43Co5Cr15Mo14C15B6Y2,9,1361.79,1582.26,300,none,28041.5,19.3701076,-27152.8,-1.604130642,0.40263,Y2C3_ALPHA,16.111,Y2C3_ALPHA,0.12023,0.195307712,6.47,1.9616,0.300392144,0.43,0.05,0.06,0,0,0,0.02,0,0.15,0.14,0,0.15,0,0,0,0,0,0,0,0,0,0,0
22,[1],Fe56Mn5Cr7Mo12Er2C12B6,8,1339.5612,1502.5054,377.7,BCC_B2,20862.97,15.05874299,-22858.43822,-1.416541525,0.26008,M2B_C16,8.5582,MOB_BG,0.1215,0.180611091,6.69,1.9309,0.283982728,0.56,0,0.06,0,0,0,0,0,0.07,0.12,0,0.12,0,0,0,0.02,0.05,0,0,0,0,0,0
23,[1],Fe58Cr5Mo14Er2C15B6,6,1303.8912,1520.1454,411.7,BCC_B2,22545.57,16.47286487,-25702.13822,-1.272597276,0.42076,MOB_BG,7.9226,MOB_BG,0.11995,0.193472756,6.62,1.9765,0.287396503,0.58,0,0.06,0,0,0,0,0,0.05,0.14,0,0.15,0,0,0,0.02,0,0,0,0,0,0,0
24,[10],Fe76Si3.3P8.7C7.0B5.0,1,1241.25257,1517.23317,952,FCC_L12,21651.3617,15.76858333,-18550.2251,-0.869518697,0.21914,FCC_L12#1,0.64564,BCC_B2#1,0.118636,0.148386826,7.077,1.92453,0.202469699,0.76,0,0.05,0.033,0,0,0,0,0,0,0.087,0.07,0,0,0,0,0,0,0,0,0,0,0
25,[10],Fe75Si3.3P8.7C7.0B5.0Al1,2,1251.35257,1521.28317,971,FCC_L12,21650.3617,15.67430435,-19149.7251,-0.92275995,0.21691,FCC_L12#1,0.55748,FCC_L12#1,0.118786,0.149398905,7.027,1.92233,0.204668198,0.75,0,0.05,0.033,0,0,0,0,0,0,0.087,0.07,0,0.01,0,0,0,0,0,0,0,0,0
26,[10],Fe75Si3.3P8.7C7.0B5.0Ti1,1.5,1240.21257,2005.17317,930,FCC_L12,42910.0617,27.44405033,-19308.3251,-0.92275995,2.0527,MB2_C32,3.7606,MB2_C32,0.118816,0.149726374,7.037,1.92163,0.205851507,0.75,0,0.05,0.033,0,0,0,0,0,0,0.087,0.07,0,0,0,0,0,0.01,0,0,0,0,0
27,[10],Fe75Si3.3P8.7C7.0B5.0V1,1.5,1229.72257,1517.16317,942,FCC_L12,22665.8617,16.57118249,-18987.7251,-0.92275995,0.23553,BCC_B2#1,1.6023,FCC_L12#1,0.118696,0.148665562,7.047,1.92253,0.204372452,0.75,0,0.05,0.033,0,0,0,0,0,0,0.087,0.07,0,0,0,0,0,0,0.01,0,0,0,0
28,[10],Fe75Si3.3P8.7C7.0B5.0Cr1,2,1235.51257,1515.31317,942,FCC_L12,21740.3617,15.86134659,-18679.7251,-0.92275995,0.22302,BCC_B2#1,0.66862,BCC_B2#1,0.118656,0.148460919,7.057,1.92283,0.203964436,0.75,0,0.05,0.033,0,0,0,0,0.01,0,0.087,0.07,0,0,0,0,0,0,0,0,0,0,0
29,[10],Fe75.5Si3.3P8.7C7.0B5.0Mn0.5,1,1242.34257,1516.05317,949,FCC_L12,21582.7617,15.71690861,-18601.7251,-0.899621616,0.21744,FCC_L12#1,0.64906,BCC_B2#1,0.118656,0.148470487,7.072,1.92313,0.204080139,0.755,0,0.05,0.033,0,0,0,0,0,0,0.087,0.07,0,0,0,0,0.005,0,0,0,0,0,0
30,[10],Fe69Si3.3P8.7C7.0B5.0Co7,3,1211.22257,1504.98317,903,FCC_L12,22628.1617,16.73590988,-19272.9251,-1.103128837,0.24603,FCC_L12#1,0.80073,BCC_B2#1,0.118636,0.148386826,7.147,1.92803,0.201233742,0.69,0.07,0.05,0.033,0,0,0,0,0,0,0.087,0.07,0,0,0,0,0,0,0,0,0,0,0
31,[10],Fe71Si3.3P8.7C7.0B5.0Ni5,3,1233.29257,1516.07317,948,FCC_L12,22468.0617,16.43762011,-18804.2251,-1.053901427,0.23464,FCC_L12#1,0.61886,BCC_B2#1,0.118636,0.148386826,7.177,1.92853,0.201349793,0.71,0,0.05,0.033,0,0.05,0,0,0,0,0.087,0.07,0,0,0,0,0,0,0,0,0,0,0
32,[10],Fe75.7Si3.3P8.7C7.0B5.0Cu0.3,3,1241.33257,1516.29317,954,FCC_L12,21689.4617,15.80349211,-18387.7251,-0.889116886,0.21995,FCC_L12#1,0.64189,BCC_B2#1,0.118633,0.148377843,7.086,1.92474,0.202407837,0.757,0,0.05,0.033,0,0,0,0,0,0,0.087,0.07,0,0,0,0,0,0,0,0.003,0,0,0
33,[10],Fe75.5Si3.3P8.7C7.0B5.0Zr0.5,0.5,1240.70257,1900.43317,911,FCC_L12,37815.0617,25.02240766,-19061.7251,-0.899621616,2.6329,FCC_L12#1,5.2905,FCC_L12#1,0.118786,0.149931628,7.057,1.92203,0.206664896,0.755,0,0.05,0.033,0,0,0,0.005,0,0,0.087,0.07,0,0,0,0,0,0,0,0,0,0,0
34,[10],Fe75.5Si3.3P8.7C7.0B5.0Nb0.5,1.5,1241.33257,1691.71317,946,FCC_L12,28989.4617,20.23570892,-18806.5251,-0.899621616,1.8928,FCC_L12#1,4.0566,FCC_L12#1,0.118726,0.149061091,7.062,1.92338,0.203653077,0.755,0,0.05,0.033,0.005,0,0,0,0,0,0.087,0.07,0,0,0,0,0,0,0,0,0,0,0
35,[10],Fe73Si3.3P8.7C7.0B5.0Mo3,5,1257.42257,1502.62317,853,FCC_L12,21319.3617,15.46448965,-19357.6251,-0.995882275,0.20122,BCC_B2#1,1.9621,MOB_BG,0.118966,0.15027352,7.017,1.93443,0.205648426,0.73,0,0.05,0.033,0,0,0,0,0,0.03,0.087,0.07,0,0,0,0,0,0,0,0,0,0,0
36,[11],Fe75B15Si10,0.25,1465.59,1519.19,623,BCC_B2,17953.9,12.11436906,-27340.5,-0.730588061,0.053213,M2B_C16,2.4329,MB_B27,0.1179,0.156531642,6.85,1.8685,0.074984998,0.75,0,0.15,0.1,0,0,0,0,0,0,0,0,0,0,0,0,0,0,0,0,0,0,0
37,[1],(Fe0.75B0.15Si0.10)99Zr1,0.75,1475.76,2453.69,585,BCC_B2,57084.9,31.72691064,-28058.1,-0.779283715,2.3123,MB2_C32,10.272,MB2_C32,0.118301,0.158840971,6.8215,1.863115,0.091855031,0.7425,0,0.1485,0.099,0,0,0,0.01,0,0,0,0,0,0,0,0,0,0,0,0,0,0,0
38,[1],(Fe0.75B0.15Si0.10)99Nb1,0.5,1471.24,1592.15,619,BCC_B2,20794.5,13.93887848,-27535,-0.779283715,0.27092,MB2_C32,5.4855,M3B4_D7B,0.118181,0.157167472,6.8315,1.865815,0.079247939,0.7425,0,0.1485,0.099,0.01,0,0,0,0,0,0,0,0,0,0,0,0,0,0,0,0,0,0
39,[1],(Fe0.75B0.15Si0.10)98Nb2,1,1478.4,1701.87,615,BCC_B2,25201.4,16.5346394,-27722.4,-0.814015413,0.46537,MB2_C32,5.8315,M3B4_D7B,0.118462,0.157758213,6.813,1.86313,0.083206389,0.735,0,0.147,0.098,0.02,0,0,0,0,0,0,0,0,0,0,0,0,0,0,0,0,0,0
40,[1],(Fe0.75B0.15Si0.10)96Nb4,1.5,1485.47,1816.91,606,BCC_B2,30385.1,19.28057226,-28075.4,-0.869308687,0.70344,M3B4_D7B,6.2448,M3B4_D7B,0.119024,0.158808712,6.776,1.85776,0.090366932,0.72,0,0.144,0.096,0.04,0,0,0,0,0,0,0,0,0,0,0,0,0,0,0,0,0,0
41,[1],[(Fe0.9Co0.1)0.75B0.2Si0.05]96Nb4,2,1395.49,1823.01,300,none,32853.2,21.51592467,-28180.1,-1.061942209,0.87765,M3B4_D7B,14.541,M3B4_D7B,0.117872,0.174450844,6.8,1.86808,0.097715473,0.648,0.072,0.192,0.048,0.04,0,0,0,0,0,0,0,0,0,0,0,0,0,0,0,0,0,0
42,[1],[(Fe0.8Co0.2)0.75B0.2Si0.05]96Nb4,2.5,1337.11,1802.8,300,none,33064.9,22.28579588,-29248.9,-1.188172213,0.97178,M3B4_D7B,13.901,M3B4_D7B,0.117872,0.174450844,6.872,1.87168,0.097165722,0.576,0.144,0.192,0.048,0.04,0,0,0,0,0,0,0,0,0,0,0,0,0,0,0,0,0,0
43,[1],[(Fe0.7Co0.3)0.75B0.2Si0.05]96Nb4,3.5,1292.2,1771.33,300,none,32776.4,22.75897277,-30198.2,-1.267704766,1.0106,M3B4_D7B,13.269,M3B4_D7B,0.117872,0.174450844,6.944,1.87528,0.096478607,0.504,0.216,0.192,0.048,0.04,0,0,0,0,0,0,0,0,0,0,0,0,0,0,0,0,0,0
44,[1],[(Fe0.6Co0.4)0.75B0.2Si0.05]96Nb4,4,1260.81,1727.91,300,none,31751.8,22.71385874,-30988.7,-1.312450868,0.98628,M3B4_D7B,12.611,M3B4_D7B,0.117872,0.174450844,7.016,1.87888,0.095651166,0.432,0.288,0.192,0.048,0.04,0,0,0,0,0,0,0,0,0,0,0,0,0,0,0,0,0,0
45,[12],[(Co0.9Fe0.1)0.75B0.2Si0.05]96Nb4,2,1268.42,1373.17,300,none,20174.79,15.52914849,-30935,-1.061942209,0.13693,M2B_C16,7.4227,M3B4_D7B,0.117872,0.174450844,7.376,1.89688,0.089249457,0.072,0.648,0.192,0.048,0.04,0,0,0,0,0,0,0,0,0,0,0,0,0,0,0,0,0,0
46,[12],[(Co0.8Fe0.2)0.75B0.2Si0.05]96Nb4,2.5,1242.96,1379.46,300,none,20157.39,15.83347434,-31652.2,-1.188172213,0.24317,M3B4_D7B,8.8275,M3B4_D7B,0.117872,0.174450844,7.304,1.89328,0.090851756,0.144,0.576,0.192,0.048,0.04,0,0,0,0,0,0,0,0,0,0,0,0,0,0,0,0,0,0
47,[12],[(Co0.7Fe0.3)0.75B0.2Si0.05]96Nb4 ,3.5,1231.81,1504.25,300,none,25135.47,19.49982204,-31960.9,-1.267704766,0.52707,M3B4_D7B,10.034,M3B4_D7B,0.117872,0.174450844,7.232,1.88968,0.092285956,0.216,0.504,0.192,0.048,0.04,0,0,0,0,0,0,0,0,0,0,0,0,0,0,0,0,0,0
48,[12],[(Co0.6Fe0.4)0.75B0.2Si0.05]96Nb4,4,1233.13,1598.31,300,none,28880.74,21.90728519,-31918.2,-1.312450868,0.74063,M3B4_D7B,11.047,M3B4_D7B,0.117872,0.174450844,7.16,1.88608,0.093559786,0.288,0.432,0.192,0.048,0.04,0,0,0,0,0,0,0,0,0,0,0,0,0,0,0,0,0,0
49,[7],[(Fe0.8Co0.1Ni0.1)0.75B0.2Si0.05]96Nb4,2.5,1382.88,1863.5,300,none,34585.8,22.54305051,-28794.4,-1.287985407,0.95426,M3B4_D7B,13.605,M3B4_D7B,0.117872,0.174450844,6.944,1.87384,0.097658867,0.576,0.072,0.192,0.048,0.04,0.072,0,0,0,0,0,0,0,0,0,0,0,0,0,0,0,0,0
50,[7],[(Fe0.6Co0.1Ni0.3)0.75B0.2Si0.05]96Nb4,3,1356.47,1922.9,300,none,38192.3,24.81784081,-30242.2,-1.47440339,1.0596,M3B4_D7B,11.648,M3B4_D7B,0.117872,0.174450844,7.232,1.88536,0.096519793,0.432,0.072,0.192,0.048,0.04,0.216,0,0,0,0,0,0,0,0,0,0,0,0,0,0,0,0,0
51,[7],[(Fe0.6Co0.2Ni0.2)0.75B0.2Si0.05]96Nb4,4,1325.41,1866.64,300,none,36251.3,24.17656526,-30351.7,-1.512077256,1.0539,M3B4_D7B,12.22,M3B4_D7B,0.117872,0.174450844,7.16,1.8832,0.096279593,0.432,0.144,0.192,0.048,0.04,0.144,0,0,0,0,0,0,0,0,0,0,0,0,0,0,0,0,0
52,[7],[(Fe0.6Co0.3Ni0.1)0.75B0.2Si0.05]96Nb4,4,1292.34,1802.11,300,none,33974.7,23.39131905,-30608.3,-1.47440339,1.0345,M3B4_D7B,12.402,M3B4_D7B,0.117872,0.174450844,7.088,1.88104,0.095990199,0.432,0.216,0.192,0.048,0.04,0.072,0,0,0,0,0,0,0,0,0,0,0,0,0,0,0,0,0
53,[1],(Fe72Nb4B20Si4)98Y2,2,1355.03,1812.58,300,none,33570.9,22.02280356,-27258.9,-0.897641278,1.036,M3B4_D7B,14.251,M3B4_D7B,0.1189264,0.188199655,6.6456,1.852688,0.133553789,0.7056,0,0.196,0.0392,0.0392,0,0.02,0,0,0,0,0,0,0,0,0,0,0,0,0,0,0,0
54,[1],(Fe72Nb4B20Si4)97Y3,4,1326.07,1806.67,300,none,34131.4,22.61237717,-27414.1,-0.926185128,1.123,M3B4_D7B,14.336,M3B4_D7B,0.1195496,0.193207266,6.6084,1.846232,0.147300924,0.6984,0,0.194,0.0388,0.0388,0,0.03,0,0,0,0,0,0,0,0,0,0,0,0,0,0,0,0
55,[1],(Fe72Nb4B20Si4)96Y4,3,1304.86,1802.04,300,none,34495.6,23.03024682,-27540.6,-0.951227901,1.1902,M3B4_D7B,14.404,M3B4_D7B,0.1201728,0.197847865,6.5712,1.839776,0.159609366,0.6912,0,0.192,0.0384,0.0384,0,0.04,0,0,0,0,0,0,0,0,0,0,0,0,0,0,0,0
56,[1],{[(Fe0.6Co0.4)0.75B0.2Si0.05]0.96Nb0.04}99Cr1,4,1265.86,1712.55,300,none,31133.7,22.29120126,-30815,-1.355327894,0.95633,M3B4_D7B,12.566,M3B4_D7B,0.11799328,0.17369932,7.00584,1.8766912,0.097631695,0.42768,0.28512,0.19008,0.04752,0.0396,0,0,0,0.01,0,0,0,0,0,0,0,0,0,0,0,0,0,0
57,[1],{[(Fe0.6Co0.4)0.75B0.2Si0.05]0.96Nb0.04}98Cr2,4,1270.93,1696.83,300,none,30499.9,21.85913135,-30639.5,-1.384240964,0.92597,M3B4_D7B,12.51,M3B4_D7B,0.11811456,0.172941354,6.99568,1.8745024,0.099524712,0.42336,0.28224,0.18816,0.04704,0.0392,0,0,0,0.02,0,0,0,0,0,0,0,0,0,0,0,0,0,0
58,[1],{[(Fe0.6Co0.4)0.75B0.2Si0.05]0.96Nb0.04}97Cr3,3.5,1276.01,1691.45,300,none,30257,21.65842256,-30462.1,-1.407819511,0.89527,M3B4_D7B,12.444,M3B4_D7B,0.11823584,0.172176886,6.98552,1.8723136,0.101335124,0.41904,0.27936,0.18624,0.04656,0.0388,0,0,0,0.03,0,0,0,0,0,0,0,0,0,0,0,0,0,0
59,[1],{[(Fe0.6Co0.4)0.75B0.2Si0.05]0.96Nb0.04}96Cr4,3,1281.08,1686.27,300,none,30013.6,21.45904678,-30282.9,-1.427896981,0.86431,M3B4_D7B,12.371,M3B4_D7B,0.11835712,0.171405851,6.97536,1.8701248,0.103067281,0.41472,0.27648,0.18432,0.04608,0.0384,0,0,0,0.04,0,0,0,0,0,0,0,0,0,0,0,0,0,0
60,[9],Fe48Cr15Mo14Dy2C15B6,9,1376.2642,1595.3898,496.22,BCC_B2,24981.642,17.12978606,-25942.94924,-1.443742103,0.32103,M2B_C16,6.3129,MOB_BG,0.12017,0.194161642,6.42,1.9591,0.301267638,0.48,0,0.06,0,0,0,0,0,0.15,0.14,0,0.15,0,0,0.02,0,0,0,0,0,0,0,0
61,[7],Fe52Cr15Mo9Er3C15B6,6,1360.5018,1534.7751,492.03,BCC_B2,22356.462,15.71658571,-25030.8111,-1.399894243,0.22129,M7C3_D101,6.2437,MOB_BG,0.12008,0.196724973,6.47,1.9371,0.305801553,0.52,0,0.06,0,0,0,0,0,0.15,0.09,0,0.15,0,0,0,0.03,0,0,0,0,0,0,0
62,[13],Fe77Mo3P13C7,5.5,1301.7643,1626.4916,1585,FCC_L12,22413.126,14.88833384,-10770.036,-0.757824516,0.26236,FCC_L12#1,0.05054,FCC_L12#1,0.12112,0.12798174,7.27,1.9371,0.211973088,0.77,0,0,0,0,0,0,0,0,0.03,0.13,0.07,0,0,0,0,0,0,0,0,0,0,0
63,[13],Fe74Mo6P13C7,6,1336.4343,1605.8916,1542,FCC_L12,20589.126,13.76897841,-11536.296,-0.842999322,0.21726,FCC_L12#1,0.06475,FCC_L12#1,0.12145,0.129757472,7.21,1.947,0.214431807,0.74,0,0,0,0,0,0,0,0,0.06,0.13,0.07,0,0,0,0,0,0,0,0,0,0,0
64,[13],Fe71Mo9P13C7,2.5,1383.2543,1583.9516,1496,FCC_L12,18288.326,12.19198426,-12234.666,-0.911260134,0.16248,FCC_L12#1,0.080626,FCC_L12#1,0.12178,0.131433621,7.15,1.9569,0.216410235,0.71,0,0,0,0,0,0,0,0,0.09,0.13,0.07,0,0,0,0,0,0,0,0,0,0,0
65,[13],Fe68Mo12P13C7,1,1439.5243,1607.1816,1452,FCC_L12,17344.626,11.36483596,-12868.226,-0.968059022,0.13438,M6C_E93,0.12368,M6C_E93,0.12211,0.133015086,7.09,1.9668,0.217921454,0.68,0,0,0,0,0,0,0,0,0.12,0.13,0.07,0,0,0,0,0,0,0,0,0,0,0
66,[14],(Fe0.74Dy0.01B0.2Si0.05)96Nb4 ,1,1478.168016,1832.150496,329.136,BCC_B2,31064.41152,19.74501134,-27031.56472,-0.878866068,0.70847,M3B4_D7B,13.364,M3B4_D7B,0.1183424,0.180283177,6.68,1.858624,0.116495608,0.7104,0,0.192,0.048,0.04,0,0,0,0,0,0,0,0,0,0.0096,0,0,0,0,0,0,0,0
67,[14],(Fe0.73Dy0.02B0.2Si0.05)96Nb4 ,2,1476.466032,1831.54992,326.5248,BCC_B2,31133.55936,19.79279994,-27042.96772,-0.916411508,0.71279,M3B4_D7B,13.537,M3B4_D7B,0.1188128,0.185757763,6.632,1.852768,0.132077016,0.7008,0,0.192,0.048,0.04,0,0,0,0,0,0,0,0,0,0.0192,0,0,0,0,0,0,0,0
68,[14],(Fe0.72Dy0.03B0.2Si0.05)96Nb4  ,2.5,1474.764048,1830.493344,322.1664,BCC_B2,31196.60352,19.83964828,-27061.6215,-0.948802255,0.71712,M3B4_D7B,13.758,M3B4_D7B,0.1192832,0.190908898,6.584,1.846912,0.145769902,0.6912,0,0.192,0.048,0.04,0,0,0,0,0,0,0,0,0,0.0288,0,0,0,0,0,0,0,0
69,[14],(Fe0.71Dy0.04B0.2Si0.05)96Nb4  ,4,1473.062064,1828.941984,316.0608,BCC_B2,31252.48032,19.88380037,-27087.23843,-0.977797602,0.72145,M3B4_D7B,14.079,M3B4_D7B,0.1197536,0.195765466,6.536,1.841056,0.158065824,0.6816,0,0.192,0.048,0.04,0,0,0,0,0,0,0,0,0,0.0384,0,0,0,0,0,0,0,0
70,[14],(Fe0.70Dy0.05B0.2Si0.05)96Nb4  ,3,1471.36008,1826.86176,308.304,BCC_B2,31300.2912,19.92375807,-27119.5288,-1.004232088,0.7258,M3B4_D7B,14.503,M3B4_D7B,0.120224,0.200352091,6.488,1.8352,0.169269489,0.672,0,0.192,0.048,0.04,0,0,0,0,0,0,0,0,0,0.048,0,0,0,0,0,0,0,0
71,[14],(Fe0.69Dy0.06B0.2Si0.05)96Nb4  ,3,1469.658096,1824.22416,298.896,BCC_B2,31339.44864,19.9582791,-27158.20374,-1.028596416,0.73016,M3B4_D7B,15.048,M3B4_D7B,0.1206944,0.204689985,6.44,1.829344,0.179585438,0.6624,0,0.192,0.048,0.04,0,0,0,0,0,0,0,0,0,0.0576,0,0,0,0,0,0,0,0
72,[14],(Fe0.68Dy0.07B0.2Si0.05)96Nb4  ,2,1467.956112,1821.08064,287.9328,BCC_B2,31372.81344,19.98817137,-27202.9744,-1.051214118,0.73452,M3B4_D7B,15.726,M3B4_D7B,0.1211648,0.208797586,6.392,1.823488,0.189158965,0.6528,0,0.192,0.048,0.04,0,0,0,0,0,0,0,0,0,0.0672,0,0,0,0,0,0,0,0
73,[15],Fe75Mo5P10C8.3B1.7,1.5,1233.351,1575.439,1237,FCC_L12,22676.5,15.98653906,-13328.16,-0.871653808,0.27938,FCC_L12#1,0.27572,FCC_L12#1,0.120667,0.14089824,7.183,1.94583,0.220828692,0.75,0,0.017,0,0,0,0,0,0,0.05,0.1,0.083,0,0,0,0,0,0,0,0,0,0,0
74,[7],Fe71Mo5P12C10B2,3,1223.5332,1517.07,1112,FCC_L12,17866.512,12.89749783,-16224.604,-0.955885327,0.25365,FCC_L12#1,0.37724,FCC_L12#1,0.11909,0.15273373,7.04,1.9659,0.23505359,0.71,0,0.02,0,0,0,0,0,0,0.05,0.12,0.1,0,0,0,0,0,0,0,0,0,0,0
75,[16],Fe75Mo5P10C7.5B2.5,2,1233.351,1577.519,1146,FCC_L12,23470.9,16.53319017,-13420.96,-0.882298701,0.28207,FCC_L12#1,0.3774,FCC_L12#1,0.120675,0.140720465,7.175,1.94175,0.21424154,0.75,0,0.025,0,0,0,0,0,0,0.05,0.1,0.075,0,0,0,0,0,0,0,0,0,0,0
76,[7],Fe71Nb6B23,1.5,1429.61,1930.59,300,none,25733.2,15.40906792,-25993.6,-0.749998235,0.96039,M3B4_D7B,14.212,M3B4_D7B,0.11758,0.187466524,6.67,1.8645,0.110121524,0.71,0,0.23,0,0.06,0,0,0,0,0,0,0,0,0,0,0,0,0,0,0,0,0,0
77,[17],Fe40Ni40P14B6,2.5,1178.4654,1548.0444,1078,FCC_L12,26131.8392,18.93101173,-14310.176,-1.177093028,0.35616,FCC_L12,0.48074,FCC_L12,0.12108,0.120217035,8.08,1.925,0.119687092,0.4,0,0.06,0,0,0.4,0,0,0,0,0.14,0,0,0,0,0,0,0,0,0,0,0,0
78,[18],(Fe0.8Ni0.2)71Mo5P12C10B2,3,1252.7332,1466.34,1111,FCC_L12,20624.812,15.27179533,-16698.904,-1.311171047,0.20038,FCC_L12#1,0.35782,FCC_L12#1,0.11909,0.15273373,7.324,1.97726,0.230091922,0.568,0,0.02,0,0,0.142,0,0,0,0.05,0.12,0.1,0,0,0,0,0,0,0,0,0,0,0
79,[19],(Fe0.9Ni0.1)77Mo5P9C7.5B1.5,2.5,1250.1899,1571.2365,1287,FCC_L12,23496.465,16.528907,-12264.128,-1.07533209,0.26198,FCC_L12#1,0.22675,FCC_L12#1,0.121455,0.134372161,7.409,1.94221,0.211073958,0.693,0,0.015,0,0,0.077,0,0,0,0.05,0.09,0.075,0,0,0,0,0,0,0,0,0,0,0
80,[20],(Fe0.5Co0.5)71Nb6B23,0.5,1200.69,1784.9,300,none,37989.3,27.68105805,-30788.8,-1.242132734,1.2254,M3B4_D7B,11.951,M3B4_D7B,0.11758,0.187466524,7.025,1.88225,0.107118801,0.355,0.355,0.23,0,0.06,0,0,0,0,0,0,0,0,0,0,0,0,0,0,0,0,0,0
81,[20],(Fe0.5Co0.5)69Nb6B25 ,1.5,1201.19,1893.01,300,none,42328.92,29.79938115,-32265.7,-1.249683728,1.4106,M3B4_D7B,12.866,M3B4_D7B,0.11658,0.194476656,6.915,1.88595,0.109229563,0.345,0.345,0.25,0,0.06,0,0,0,0,0,0,0,0,0,0,0,0,0,0,0,0,0,0
82,[20],(Fe0.5Co0.5)68Nb6B26,2.5,1201.44,1942.95,300,none,44385.12,30.73895901,-32958.4,-1.252634361,1.4996,M3B4_D7B,13.309,M3B4_D7B,0.11608,0.197830641,6.86,1.8878,0.110223228,0.34,0.34,0.26,0,0.06,0,0,0,0,0,0,0,0,0,0,0,0,0,0,0,0,0,0
83,[20],(Fe0.5Co0.5)67Nb6B27,3,1201.69,1990.32,300,none,46356.53,31.59734339,-33620.2,-1.25505322,1.5863,M3B4_D7B,13.743,M3B4_D7B,0.11558,0.201088858,6.805,1.88965,0.111177235,0.335,0.335,0.27,0,0.06,0,0,0,0,0,0,0,0,0,0,0,0,0,0,0,0,0,0
84,[20],(Fe0.5Co0.5)68Nb6B28,2,1201.95,2035.22,300,none,48247.93,32.38164601,-34251,-1.256952364,1.6705,M3B4_D7B,14.167,M3B4_D7B,0.11508,0.2042545,6.75,1.8915,0.112092596,0.33,0.33,0.28,0,0.06,0,0,0,0,0,0,0,0,0,0,0,0,0,0,0,0,0,0
85,[21],Fe76Mo3.5P10C4B4Si2.5,4.5,1304.871,1593.289,1092,FCC_L12,23419.2,15.98673682,-15043.46,-0.905896817,0.22262,FCC_L12#1,0.67206,MOB_BG,0.120895,0.131592932,7.17,1.9165,0.178638602,0.76,0,0.04,0.025,0,0,0,0,0,0.035,0.1,0.04,0,0,0,0,0,0,0,0,0,0,0
86,[21],Fe71Ni5Mo3.5P10C4B4Si2.5,5.5,1268.421,1586.009,1101,FCC_L12,24595.9,16.92811416,-15344.86,-1.090279547,0.25813,FCC_L12#1,0.68838,MOB_BG,0.120895,0.131592932,7.27,1.9205,0.177549289,0.71,0,0.04,0.025,0,0.05,0,0,0,0.035,0.1,0.04,0,0,0,0,0,0,0,0,0,0,0
87,[21],Fe66Ni10Mo3.5P10C4B4Si2.5,4,1240.661,1581.569,1106,FCC_L12,25633.3,17.77098538,-15702.06,-1.201823517,0.29033,FCC_L12#1,0.71827,MOB_BG,0.120895,0.131592932,7.37,1.9245,0.176362553,0.66,0,0.04,0.025,0,0.1,0,0,0,0.035,0.1,0.04,0,0,0,0,0,0,0,0,0,0,0
88,[21],Fe61Ni15Mo3.5P10C4B4Si2.5,2.5,1243.821,1578.709,1110,FCC_L12,25923.5,18.01600335,-16100.96,-1.283413568,0.29257,MOB_BG,0.74857,MOB_BG,0.120895,0.131592932,7.47,1.9285,0.175076412,0.61,0,0.04,0.025,0,0.15,0,0,0,0.035,0.1,0.04,0,0,0,0,0,0,0,0,0,0,0
89,[21],Fe56Ni20Mo3.5P10C4B4Si2.5,1,1247.891,1576.549,1113,FCC_L12,26184.4,18.21376782,-16527.06,-1.343910754,0.31855,MOB_BG,0.77788,MOB_BG,0.120895,0.131592932,7.57,1.9325,0.173688658,0.56,0,0.04,0.025,0,0.2,0,0,0,0.035,0.1,0.04,0,0,0,0,0,0,0,0,0,0,0
90,[21],Fe46Ni30Mo3.5P10C4B4Si2.5,0.3,1258.891,1572.789,1119,FCC_L12,26538.5,18.42194066,-17401.06,-1.415719899,0.34234,MOB_BG,0.8163,MOB_BG,0.120895,0.131592932,7.77,1.9405,0.170598212,0.46,0,0.04,0.025,0,0.3,0,0,0,0.035,0.1,0.04,0,0,0,0,0,0,0,0,0,0,0
91,[1],(Fe0.75B0.2Si0.05)96Nb4,1.5,1479.87,1832.34,330,BCC_B2,30990.6,19.69875496,-27027.7,-0.827882468,0.70416,M3B4_D7B,13.364,M3B4_D7B,0.117872,0.174450844,6.728,1.86448,0.098130167,0.72,0,0.192,0.048,0.04,0,0,0,0,0,0,0,0,0,0,0,0,0,0,0,0,0,0
92,[1],Fe27Co40Zr3Ti3Mo1.5Si1.5B24,1.5,1249.08,2814.21,300,none,78620.629,42.26956672,-37416.1,-1.398928841,2.883,MB2_C32,18.559,MB2_C32,0.117215,0.196842565,6.87,1.8827,0.14330635,0.27,0.4,0.24,0.015,0,0,0,0.03,0,0.015,0,0,0,0,0,0,0,0.03,0,0,0,0,0
93,[1],Fe39Co9Cr15Mo14C15B6Y2,10,1331.04,1602.29,300,none,30384.9,20.79340434,-27583.7,-1.675379334,0.52367,Y2C3_ALPHA,15.968,Y2C3_ALPHA,0.12023,0.195307712,6.51,1.9636,0.299674891,0.39,0.09,0.06,0,0,0,0.02,0,0.15,0.14,0,0.15,0,0,0,0,0,0,0,0,0,0,0
94,[1],Fe46Co30Mo4(P0.45C0.2B0.2Si0.15)20,3,1188.5599,1650.8665,883.31,BCC_B2,30051.665,21.33524429,-18277.128,-1.426572025,0.56577,SIGMA,1.2678,SIGMA,0.1211,0.131114551,7.47,1.9299,0.171572113,0.46,0.3,0.04,0.03,0,0,0,0,0,0.04,0.09,0.04,0,0,0,0,0,0,0,0,0,0,0
95,[9],Fe48Cr15Mo14Er2C15B6,12,1376.1112,1595.6054,498.7,BCC_B2,24950.57,17.1071153,-25942.23822,-1.443742103,0.32136,M2B_C16,6.2687,MOB_BG,0.12015,0.193791603,6.42,1.9595,0.300297769,0.48,0,0.06,0,0,0,0,0,0.15,0.14,0,0.15,0,0,0,0.02,0,0,0,0,0,0,0
96,[1],Fe56Co16Y6B22,2.5,1035.17,1298.2,300,none,22746.29,20.1203069,-28493.5,-1.119824136,0.33725,M2B_C16,5.8358,BCC_B2#1,0.12012,0.21227067,6.76,1.8476,0.179215624,0.56,0.16,0.22,0,0,0,0.06,0,0,0,0,0,0,0,0,0,0,0,0,0,0,0,0
97,[1],Fe56Co20Mo4(P0.45C0.2B0.2Si0.15)20,5,1207.3899,1590.7965,958,FCC_L12,27092.665,19.21694477,-17560.028,-1.354762881,0.47301,SIGMA,0.98504,SIGMA,0.1211,0.131114551,7.37,1.9249,0.173669197,0.56,0.2,0.04,0.03,0,0,0,0,0,0.04,0.09,0.04,0,0,0,0,0,0,0,0,0,0,0
98,[1],Fe60Co12Y6B22,2.5,1056.5,1322.6,300,none,22663.56,19.65127672,-27895.4,-1.062839743,0.33244,M2B_C16,5.7261,BCC_B2#1,0.12012,0.21227067,6.72,1.8456,0.179121858,0.6,0.12,0.22,0,0,0,0.06,0,0,0,0,0,0,0,0,0,0,0,0,0,0,0,0
99,[1],Fe61B15Mo7Zr8Co5Y2Cr2,5,1463.57,2613.01,300,none,69705.8,36.22349542,-26612.7,-1.280562782,1.9891,MB2_C32,17.759,MB2_C32,0.12475,0.179076703,6.7,1.8315,0.205865854,0.61,0.05,0.15,0,0,0,0.02,0.08,0.02,0.07,0,0,0,0,0,0,0,0,0,0,0,0,0
100,[1],Fe61B15Mo7Zr8Co7Y2,5,1468.58,2618.13,300,none,68876.3,35.52865727,-26928.6,-1.238683911,1.9646,MB2_C32,17.591,MB2_C32,0.12471,0.179072824,6.76,1.8359,0.204499853,0.61,0.07,0.15,0,0,0,0.02,0.08,0,0.07,0,0,0,0,0,0,0,0,0,0,0,0,0
101,[1],Fe62Co10Y6B22,2.5,1067.97,1334.55,300,none,22528.78,19.32789796,-27577.5,-1.02855345,0.32835,M2B_C16,5.667,BCC_B2#1,0.12012,0.21227067,6.7,1.8446,0.17906658,0.62,0.1,0.22,0,0,0,0.06,0,0,0,0,0,0,0,0,0,0,0,0,0,0,0,0
102,[1],Fe63C15Mo14Er2B6,3,1278.7412,1479.5754,336.7,BCC_B2,12514.87,9.154763843,-25496.13822,-1.09795124,0.46958,MOB_BG,10.119,MOB_BG,0.11985,0.193306731,6.72,1.985,0.280337297,0.63,0,0.06,0,0,0,0,0,0,0.14,0,0.15,0,0,0,0.02,0,0,0,0,0,0,0
103,[1],Fe64Co8Y6B22,2.5,1077.38,1346.26,300,none,22431.59,19.03796244,-27247.7,-0.989594781,0.32704,M2B_C16,5.6042,BCC_B2#1,0.12012,0.21227067,6.68,1.8436,0.179005698,0.64,0.08,0.22,0,0,0,0.06,0,0,0,0,0,0,0,0,0,0,0,0,0,0,0,0
104,[1],Fe66Co10Mo4(P0.45C0.2B0.2Si0.15)20,6,1249.2499,1567.8165,1018,FCC_L12,24503.065,17.10633809,-16621.328,-1.212675643,0.27789,SIGMA,0.84122,MOB_BG,0.1211,0.131114551,7.27,1.9199,0.175598946,0.66,0.1,0.04,0.03,0,0,0,0,0,0.04,0.09,0.04,0,0,0,0,0,0,0,0,0,0,0
105,[1],Fe66Co6Y6B22,2,1077.38,1357.7,300,none,22741.86,19.08506459,-26906.5,-0.94495758,0.33944,M2B_C16,5.5361,BCC_B2#1,0.12012,0.21227067,6.66,1.8426,0.178939208,0.66,0.06,0.22,0,0,0,0.06,0,0,0,0,0,0,0,0,0,0,0,0,0,0,0,0
106,[1],Fe67Ni5Y6B22,1,1193.24,1381.45,300,none,20154.9,15.97413032,-26490.4,-0.920019327,0.20965,M2B_C16,5.4395,MB_B27,0.12012,0.21227067,6.7,1.8436,0.17934057,0.67,0,0.22,0,0,0.05,0.06,0,0,0,0,0,0,0,0,0,0,0,0,0,0,0,0
107,[1],Fe68.3C6.9Si2.5B6.7P8.8Cr2.2Mo2.5Al2.1,4,1263.23168,1489.36208,696,FCC_L12,20937.1536,15.16502113,-21203.9664,-1.189404199,0.24853,MB_B33,3.4062,MOB_BG,0.118651,0.158415424,6.826,1.92707,0.212611653,0.683,0,0.067,0.025,0,0,0,0,0.022,0.025,0.088,0.069,0,0.021,0,0,0,0,0,0,0,0,0
108,[1],Fe68Co4Y6B22,2,1077.38,1368.83,300,none,23054.73,19.06436707,-26554.3,-0.892918264,0.35121,M2B_C16,5.4595,BCC_B2#1,0.12012,0.21227067,6.64,1.8416,0.178867102,0.68,0.04,0.22,0,0,0,0.06,0,0,0,0,0,0,0,0,0,0,0,0,0,0,0,0
109,[1],Fe68Ni4Y6B22,1.5,1199.43,1383.26,300,none,20000.3,15.80369074,-26354.6,-0.892918264,0.20245,M2B_C16,5.3009,MB_B27,0.12012,0.21227067,6.68,1.8428,0.179220981,0.68,0,0.22,0,0,0.04,0.06,0,0,0,0,0,0,0,0,0,0,0,0,0,0,0,0
110,[1],Fe69Mo3Y6B22,6,1235.03,1532.54,300,none,25302.8,18.79675749,-26568.8,-0.863143421,0.69452,MOB_BG,13.425,MOB_BG,0.12045,0.213104313,6.54,1.8495,0.18685489,0.69,0,0.22,0,0,0,0.06,0,0,0.03,0,0,0,0,0,0,0,0,0,0,0,0,0
111,[1],Fe69Ni3Y6B22,1.5,1205.39,1385.04,300,none,19851,15.63896819,-26219.5,-0.863143421,0.19564,M2B_C16,5.1546,MB_B27,0.12012,0.21227067,6.66,1.842,0.179097739,0.69,0,0.22,0,0,0.03,0.06,0,0,0,0,0,0,0,0,0,0,0,0,0,0,0,0
112,[1],Fe70Co2Y6B22,2,1124.84,1379.66,300,none,22007.8,17.7326787,-26191.6,-0.829825665,0.29283,M2B_C16,5.3655,BCC_B2#1,0.12012,0.21227067,6.62,1.8406,0.178789373,0.7,0.02,0.22,0,0,0,0.06,0,0,0,0,0,0,0,0,0,0,0,0,0,0,0,0
113,[1],Fe70Mo2Y6B22,3.5,1230.7,1492.86,300,none,23591.2,17.79261595,-26325.9,-0.829825665,0.51196,MB_B33,13.178,MOB_BG,0.12034,0.212831913,6.56,1.8462,0.184237781,0.7,0,0.22,0,0,0,0.06,0,0,0.02,0,0,0,0,0,0,0,0,0,0,0,0,0
114,[1],Fe70Ni2Y6B22,2,1211.09,1386.77,300,none,19706.4,15.47962502,-26085,-0.829825665,0.18924,M2B_C16,5.0772,BCC_B2#1,0.12012,0.21227067,6.64,1.8412,0.178970836,0.7,0,0.22,0,0,0.02,0.06,0,0,0,0,0,0,0,0,0,0,0,0,0,0,0,0
115,[1],Fe71Mo1Y6B22,2.5,1226.23,1446.8,300,none,21680.4,16.62466952,-26075.9,-0.791132565,0.2706,M2B_C16,12.782,MOB_BG,0.12023,0.212554048,6.58,1.8429,0.181522974,0.71,0,0.22,0,0,0,0.06,0,0,0.01,0,0,0,0,0,0,0,0,0,0,0,0,0
116,[1],Fe71Ni1Y6B22,2,1216.52,1388.48,300,none,19555.1,15.31604086,-25951.4,-0.791132565,0.18327,M2B_C16,5.1413,BCC_B2#1,0.12012,0.21227067,6.62,1.8404,0.178840264,0.71,0,0.22,0,0,0.01,0.06,0,0,0,0,0,0,0,0,0,0,0,0,0,0,0,0
117,[1],Fe72Y6B22,2,1221.65,1390.16,300,none,15973.6,12.34605508,-25818.8,-0.738435672,0.17775,M2B_C16,5.1923,BCC_B2#1,0.12012,0.21227067,6.6,1.8396,0.178706016,0.72,0,0.22,0,0,0,0.06,0,0,0,0,0,0,0,0,0,0,0,0,0,0,0,0
118,[1],Fe74Mo5P10C4B4Si3,3,1330.581,1575.849,1046,FCC_L12,22235.9,15.15333904,-16077.96,-0.965569695,0.18986,BCC_B2#1,1.076,MOB_BG,0.12093,0.133025709,7.12,1.9218,0.180623254,0.74,0,0.04,0.03,0,0,0,0,0,0.05,0.1,0.04,0,0,0,0,0,0,0,0,0,0,0
119,[1],Fe76Mo3P10C4B4Si3,3.5,1299.311,1589.479,1102,FCC_L12,23212.7,15.88959142,-15664.16,-0.906734052,0.22462,BCC_B2#1,0.62508,MOB_BG,0.12071,0.13182375,7.16,1.9152,0.177805962,0.76,0,0.04,0.03,0,0,0,0,0,0.03,0.1,0.04,0,0,0,0,0,0,0,0,0,0,0
120,[1],Fe76Mo4(P0.45.C0.2.B0.2.Si0.15)20,4,1319.8599,1588.0065,1074,FCC_L12,22923.565,15.61185031,-15519.028,-0.916748943,0.20275,BCC_B2#1,0.86356,MOB_BG,0.1211,0.131114551,7.17,1.9149,0.177366823,0.76,0,0.04,0.03,0,0,0,0,0,0.04,0.09,0.04,0,0,0,0,0,0,0,0,0,0,0
121,[1],Fe76Si9B10P5,2.5,1469.4755,1542.08,848.8,BCC_B2,17286.4,11.54701891,-23301.9385,-0.80533223,0.054072,BCC_B2#1,0.99823,M2B_C16,0.11926,0.138709059,6.99,1.8753,0.096327099,0.76,0,0.1,0.09,0,0,0,0,0,0,0.05,0,0,0,0,0,0,0,0,0,0,0,0
122,[1],Fe77Mo2P10C4B4Si3,2.5,1290.271,1595.849,1130,FCC_L12,23355.9,15.99386697,-15447.06,-0.872456641,0.23637,FCC_L12#1,0.41532,BCC_B2#1,0.1206,0.131205642,7.18,1.9119,0.176287804,0.77,0,0.04,0.03,0,0,0,0,0,0.02,0.1,0.04,0,0,0,0,0,0,0,0,0,0,0
123,[1],Fe78Mo1P10C4B4Si3,1.5,1276.391,1601.929,1158,FCC_L12,23805.1,16.3297492,-15222.96,-0.832816874,0.2523,FCC_L12#1,0.38109,BCC_B2#1,0.12049,0.13057584,7.2,1.9086,0.174694133,0.78,0,0.04,0.03,0,0,0,0,0,0.01,0.1,0.04,0,0,0,0,0,0,0,0,0,0,0
124,[23],Fe83C1B11Si2P3,0.081,1397.017,1565.519,674.61,BCC_B2,19026.057,12.97571879,-16253.7709,-0.626942689,0.11709,FCC_L12#1,1.6606,BCC_B2#1,0.12063,0.139636731,7.24,1.8725,0.11052036,0.83,0,0.11,0.02,0,0,0,0,0,0,0.03,0.01,0,0,0,0,0,0,0,0,0,0,0
125,[23],Fe83C1B11Si3P2,0.067,1404.3888,1559.4696,686.56,BCC_B2,18720.396,12.75686932,-17488.4652,-0.626942689,0.10868,BCC_B2#1,1.595,BCC_B2#1,0.12065,0.139420169,7.23,1.8696,0.10585764,0.83,0,0.11,0.03,0,0,0,0,0,0,0.02,0.01,0,0,0,0,0,0,0,0,0,0,0
126,[23],Fe83C1B8Si4P4,0.055,1399.4276,1606.0452,884.76,BCC_B2,20612.3,13.78570284,-16195.4992,-0.660273609,0.14258,BCC_B2#1,0.88018,BCC_B2#1,0.12133,0.127663288,7.28,1.8712,0.111330858,0.83,0,0.08,0.04,0,0,0,0,0,0,0.04,0.01,0,0,0,0,0,0,0,0,0,0,0
127,[17],(Fe71.2B24Y4.8)96Ti4 ,2,1219.04,1459.06,300,none,22937.5,17.3898373,-26219.7,-0.868852451,0.27187,M2B_C16,6.5667,M2B_C16,0.11903616,0.209328512,6.5776,1.8390752,0.174243074,0.68352,0,0.2304,0,0,0,0.04608,0,0,0,0,0,0,0,0,0,0.04,0,0,0,0,0,0
128,[17],(Fe71.2B24Y4.8)96Nb1Ti3 ,3,1258.4,1522.14,300,none,24226.3,18.04712335,-26475,-0.891345857,0.70934,M3B4_D7B,13.555,M3B4_D7B,0.11917616,0.210018399,6.5576,1.8395752,0.17348292,0.68352,0,0.2304,0,0.01,0,0.04608,0,0,0,0,0,0,0,0,0,0.03,0,0,0,0,0,0
129,[17],(Fe71.2B24Y4.8)96Nb2Ti2,6,1269.47,1654.75,300,none,29306.5,21.15727759,-26730.3,-0.896578338,0.97158,M3B4_D7B,13.652,M3B4_D7B,0.11931616,0.210695986,6.5376,1.8400752,0.172717973,0.68352,0,0.2304,0,0.02,0,0.04608,0,0,0,0,0,0,0,0,0,0.02,0,0,0,0,0,0
130,[17],(Fe71.2B24Y4.8)96Nb3Ti1 ,3,1271.63,1746.96,300,none,26632.6,18.19591583,-26985.3,-0.891345857,1.1491,M3B4_D7B,13.746,M3B4_D7B,0.11945616,0.211361457,6.5176,1.8405752,0.17194817,0.68352,0,0.2304,0,0.03,0,0.04608,0,0,0,0,0,0,0,0,0,0.01,0,0,0,0,0,0
131,[7],(Fe71.2B24Y4.8)96Nb4,3,1267.67,1821.13,300,none,32628.1,22.02212793,-27240.2,-0.868852451,1.2988,M3B4_D7B,13.835,M3B4_D7B,0.11959616,0.212014989,6.4976,1.8410752,0.171173444,0.68352,0,0.2304,0,0.04,0,0.04608,0,0,0,0,0,0,0,0,0,0,0,0,0,0,0,0
132,[24],Fe80P9C8B2Si1,1.5,1222.0499,1594.6865,1310,FCC_L12,24677.265,17.33159344,-13130.228,-0.721580399,0.29098,FCC_L12#1,0.21072,FCC_L12#1,0.12014,0.137684994,7.27,1.9249,0.21227574,0.8,0,0.02,0.01,0,0,0,0,0,0,0.09,0.08,0,0,0,0,0,0,0,0,0,0,0
133,[24],Fe79Sn1P9C8B2Si1 ,3,1182.8999,1566.9765,1218,FCC_L12,25674.965,18.63590255,-12891.728,-0.775337904,0.31084,FCC_L12#1,0.27558,FCC_L12#1,0.12048,0.141445953,7.23,1.9262,0.212088566,0.79,0,0.02,0.01,0,0,0,0,0,0,0.09,0.08,0,0,0,0,0,0,0,0,0.01,0,0
134,[24],Fe78Sn2P9C8B2Si1 ,3.5,1182.8599,1539.0465,1131,FCC_L12,25184.365,18.62969226,-12646.128,-0.815105879,0.29106,FCC_L12#1,0.35272,BCC_B2#1,0.12082,0.145013167,7.19,1.9275,0.211893251,0.78,0,0.02,0.01,0,0,0,0,0,0,0.09,0.08,0,0,0,0,0,0,0,0,0.02,0,0
135,[24],Fe77Sn3P9C8B2Si1,1.5,1182.8199,1511.1165,1046,FCC_L12,24703.765,18.56586713,-12394.028,-0.849513164,0.27293,BCC_B2#1,0.46182,BCC_B2#1,0.12116,0.148402025,7.15,1.9288,0.211689773,0.77,0,0.02,0.01,0,0,0,0,0,0,0.09,0.08,0,0,0,0,0,0,0,0,0.03,0,0
136,[25],Fe68Nb4Y6B22 ,5,1267.67,1801,300,none,29821.8,20.11970485,-26782,-0.892918264,1.2599,M3B4_D7B,13.525,M3B4_D7B,0.12084,0.214831567,6.48,1.8304,0.184780518,0.68,0,0.22,0,0.04,0,0.06,0,0,0,0,0,0,0,0,0,0,0,0,0,0,0,0
137,[25],Fe66Cr2Nb4Y6B22 ,5,1274,1801.68,300,none,34915.7,24.11543301,-27099.3,-0.98314843,1.2407,M3B4_D7B,13.617,M3B4_D7B,0.12088,0.21486421,6.44,1.827,0.186314251,0.66,0,0.22,0,0.04,0,0.06,0,0.02,0,0,0,0,0,0,0,0,0,0,0,0,0,0
138,[25],Fe64Cr4Nb4Y6B22 ,5,1272.67,1801.84,300,none,36483.4,25.29953606,-27398.1,-1.045046556,1.2457,M3B4_D7B,13.702,M3B4_D7B,0.12092,0.214896273,6.4,1.8236,0.187773907,0.64,0,0.22,0,0.04,0,0.06,0,0.04,0,0,0,0,0,0,0,0,0,0,0,0,0,0
139,[25],Fe62Cr6Nb4Y6B22,4,1270.36,1801.47,300,none,36968,25.63929027,-27678.3,-1.095854617,1.253,M3B4_D7B,13.78,M3B4_D7B,0.12096,0.214927757,6.36,1.8202,0.189161201,0.62,0,0.22,0,0.04,0,0.06,0,0.06,0,0,0,0,0,0,0,0,0,0,0,0,0,0
140,[26],(Fe0.71Er0.05B0.24)96Nb4 ,5.5,1420.73288,1812.5364,300,none,21301.976,13.31009872,-25357.36512,-0.8739883,0.79159,M3B4_D7B,13.795,M3B4_D7B,0.119504,0.20959428,6.488,1.840864,0.16990413,0.6816,0,0.2304,0,0.04,0,0,0,0,0,0,0,0,0,0,0.048,0,0,0,0,0,0,0
141,[76] ,Fe50Cr15Mo14C15B6,2,1379.81,1596.25,500,BCC_B2,24833.2,17.031787,-25926.4,-1.359770029,0.31322,M2B_C16,6.2457,MOB_BG,0.11919,0.183829086,6.52,1.9713,0.282880381,0.5,0,0.06,0,0,0,0,0,0.15,0.14,0,0.15,0,0,0,0,0,0,0,0,0,0,0
142,[27],Fe48Cr15Mo14C15B6Nb2,2,1396.23,1962.9,456,BCC_B2,40591,25.68924415,-26973.7,-1.443742103,1.6022,FCC_L12#1,13.309,FCC_L12#1,0.11955,0.185682702,6.46,1.9667,0.286981027,0.48,0,0.06,0,0.02,0,0,0,0.15,0.14,0,0.15,0,0,0,0,0,0,0,0,0,0,0
143,[27],Fe46Cr15Mo14C15B6Nb4 ,3,1412.87,2130.57,412,BCC_B2,48736.2,29.36064459,-27985.3,-1.499154715,1.8641,FCC_L12#1,15.474,FCC_L12#1,0.11991,0.187446392,6.4,1.9621,0.290951181,0.46,0,0.06,0,0.04,0,0,0,0.15,0.14,0,0.15,0,0,0,0,0,0,0,0,0,0,0
144,[27],Fe44Cr15Mo14C15B6Nb6  ,2,1427.05,2239.14,473,FCC_L12,54494.1,31.69170976,-28960.5,-1.543232524,1.994,FCC_L12#1,13.248,FCC_L12#1,0.12027,0.189123846,6.34,1.9575,0.294796116,0.44,0,0.06,0,0.06,0,0,0,0.15,0.14,0,0.15,0,0,0,0,0,0,0,0,0,0,0
145,[28],(Fe95Co5)80P13C7,2.1,1427.2243,1636.5316,1614,FCC_L12,18959.626,12.22644926,-10350.916,-0.788703946,0.16583,FCC_L12#1,0.039376,FCC_L12#1,0.12079,0.126101001,7.37,1.9292,0.20831553,0.76,0.04,0,0,0,0,0,0,0,0,0.13,0.07,0,0,0,0,0,0,0,0,0,0,0
146,[28],(Fe90Co10)80P13C7,2.3,1408.6743,1628.1916,1602,FCC_L12,19207.426,12.47455951,-10730.336,-0.88995813,0.17587,FCC_L12#1,0.04203,FCC_L12#1,0.12079,0.126101001,7.41,1.9312,0.207592293,0.72,0.08,0,0,0,0,0,0,0,0,0.13,0.07,0,0,0,0,0,0,0,0,0,0,0
147,[28],(Fe85Co15)80P13C7,2.2,1392.8643,1620.6816,1592,FCC_L12,19394.326,12.67596571,-11071.046,-0.968059022,0.18441,FCC_L12#1,0.043952,FCC_L12#1,0.12079,0.126101001,7.45,1.9332,0.20684719,0.68,0.12,0,0,0,0,0,0,0,0,0.13,0.07,0,0,0,0,0,0,0,0,0,0,0
148,[28],(Fe90Co10)82P11C7,1.2,1417.6421,1642.779,1602,FCC_L12,19402.423,12.52309713,-9847.148,-0.858246251,0.16869,FCC_L12#1,0.041807,FCC_L12#1,0.12135,0.123358487,7.472,1.9241,0.204680703,0.738,0.082,0,0,0,0,0,0,0,0,0.11,0.07,0,0,0,0,0,0,0,0,0,0,0
149,[28],(Fe90Co10)82P8C7B3,1.3,1183.2488,1594.2812,1177,FCC_L12,26175.192,18.71864903,-12270.732,-0.922701039,0.33748,FCC_L12#1,0.34425,FCC_L12#1,0.12069,0.13522539,7.412,1.9196,0.200389221,0.738,0.082,0.03,0,0,0,0,0,0,0,0.08,0.07,0,0,0,0,0,0,0,0,0,0,0
150,[28],(Fe90Co10)82P6C7B3Si2,1,1207.0466,1573.7554,1161,FCC_L12,24914.01,17.8563091,-14794.812,-0.967687851,0.29093,FCC_L12#1,0.33981,FCC_L12#1,0.12073,0.134779863,7.392,1.9138,0.196640688,0.738,0.082,0.03,0.02,0,0,0,0,0,0,0.06,0.07,0,0,0,0,0,0,0,0,0,0,0
151,[29],Fe20Co60P14B6 ,1.2,1151.9954,1578.2844,875.74,BCC_B2,28241.5392,20.34571285,-13893.776,-1.0724434,0.4632,BCC_B2#1,0.83119,BCC_B2#1,0.12108,0.120217035,7.88,1.923,0.116794692,0.2,0.6,0.06,0,0,0,0,0,0,0,0.14,0,0,0,0,0,0,0,0,0,0,0,0
152,[29],Fe30Co50P14B6 ,1.6,1147.5654,1576.0244,892.74,BCC_B2,30125.1392,21.91113507,-13956.176,-1.151825874,0.47897,BCC_B2#1,0.78987,BCC_B2#1,0.12108,0.120217035,7.78,1.918,0.119565881,0.3,0.5,0.06,0,0,0,0,0,0,0,0.14,0,0,0,0,0,0,0,0,0,0,0,0
153,[29],Fe40Co40P14B6 ,2,1153.2754,1582.5644,906.74,BCC_B2,32976.9392,24.13923686,-13739.176,-1.177093028,0.46866,BCC_B2#1,0.74736,BCC_B2#1,0.12108,0.120217035,7.68,1.913,0.122069652,0.4,0.4,0.06,0,0,0,0,0,0,0,0.14,0,0,0,0,0,0,0,0,0,0,0,0
154,[29],Fe50Co30P14B6 ,1.6,1172.8054,1595.0844,920.74,BCC_B2,31621.2392,22.81774122,-13268.196,-1.151825874,0.42977,BCC_B2#1,0.69692,BCC_B2#1,0.12108,0.120217035,7.58,1.908,0.124322162,0.5,0.3,0.06,0,0,0,0,0,0,0,0.14,0,0,0,0,0,0,0,0,0,0,0,0
155,[29],Fe60Co20P14B6 ,1.2,1214.5554,1611.3344,933.74,BCC_B2,27284.9392,18.99029048,-12568.566,-1.0724434,0.36545,BCC_B2#1,0.64367,BCC_B2#1,0.12108,0.120217035,7.48,1.903,0.126336851,0.6,0.2,0.06,0,0,0,0,0,0,0,0.14,0,0,0,0,0,0,0,0,0,0,0,0
156,[29],Fe72.5Co2.5P14B6,1.5,1225.281,1477.439,742,FCC_L12,20730.5,15.55602532,-17844.06,-0.935673746,0.20749,FCC_L12#1,1.863,MOB_BG,0.117875,0.161858152,7,1.95675,0.231650464,0.725,0,0.05,0,0,0,0,0,0,0.025,0.1,0.1,0,0,0,0,0,0,0,0,0,0,0
157,[29],Fe75Co5P14B6 ,3,1232.511,1463.999,646,FCC_L12,20545.1,15.40150464,-18676.06,-1.009762707,0.19441,FCC_L12#1,3.049,MOB_BG,0.11815,0.163359894,6.95,1.965,0.23286262,0.7,0,0.05,0,0,0,0,0,0,0.05,0.1,0.1,0,0,0,0,0,0,0,0,0,0,0
158,[29],Fe67.5Co7.5P14B6,3,1233.351,1448.239,551,FCC_L12,15728,11.6717627,-19457.06,-1.069877417,0.25232,MOB_BG,4.384,MOB_BG,0.118425,0.164800637,6.9,1.97325,0.233777538,0.675,0,0.05,0,0,0,0,0,0,0.075,0.1,0.1,0,0,0,0,0,0,0,0,0,0,0
159,[29],Fe70Co10P14B6,1.5,1233.351,1430.259,493.6,BCC_B2,16945.1,12.62239033,-20188.86,-1.120571037,0.37958,MOB_BG,5.4474,MOB_BG,0.1187,0.166182572,6.85,1.9815,0.234398699,0.65,0,0.05,0,0,0,0,0,0,0.1,0.1,0.1,0,0,0,0,0,0,0,0,0,0,0
160,[30] ,Fe72B20Si4Nb4,1.5,1474.53,1834.7,300,none,31126,19.79470477,-26857.7,-0.815920577,0.71519,M3B4_D7B,14.844,M3B4_D7B,0.11768,0.176925605,6.72,1.8656,0.099320894,0.72,0,0.2,0.04,0.04,0,0,0,0,0,0,0,0,0,0,0,0,0,0,0,0,0,0
161,[30],Fe72B20Si4Nb4,1.5,1473.22,1837.16,300,none,31327,19.92041699,-26716.4,-0.829690004,0.72556,M3B4_D7B,14.86,M3B4_D7B,0.117678,0.176920595,6.726,1.86574,0.09931995,0.718,0,0.2,0.04,0.04,0,0,0,0,0,0,0,0,0,0,0,0,0,0,0.002,0,0,0
