Repository: usccolumbia/ML_BMGs

The identification of suitable alloy compositions for the formation of bulk metallic glasses (BMGs) is a key challenge in materials science. In this study, we developed machine learning (ML) models to predict the critical casting diameter (𝐷𝑚𝑎𝑥) of Fe-based BMGs, enabling rapid assessment of glass-forming ability (GFA) using composition-based and calculated thermophysical features

Datasets for paper https://www.mdpi.com/2075-4701/15/7/763#Data_Availability_Statement

Machine Learning-Driven Prediction of Glass-Forming Ability in Fe-Based Bulk Metallic Glasses Using Thermophysical Features and Data Augmentation

Three datasets

BMG_DS1 Bulk glass forming alloy Concentration 495 22\\

File: datasets/DS1_DS2.csv (part 2 of 3)
ID,Ref.,Alloy,Dmax,Tsol,Tliq,T0,T0 phase,Hmelt,Smelt,Hmix,Sconf,DGM Tsol,DGM phase Tsol,DGM T0,DGM phase T0,r_average,deltaR,VEC_average,chi,deltachi,Fe,Co,B,Si,Nb,Ni,Y,Zr,Cr,Mo,P,C,Hf,Al,Dy,Er,Mn,Ti,V,Cu,Sn,W,Ta
162,[30],Fe71.6Cu0.4B20Si4Nb4 ,1.5,1471.9,1839.62,300,none,31532,20.04890129,-26575.7,-0.840681272,0.73603,M3B4_D7B,14.877,M3B4_D7B,0.117676,0.176915583,6.732,1.86588,0.099318808,0.716,0,0.2,0.04,0.04,0,0,0,0,0,0,0,0,0,0,0,0,0,0,0.004,0,0,0
163,[30],Fe71.4Cu0.6B20Si4Nb4 ,1.5,1470.58,1842.07,300,none,31732.1,20.17408112,-26435.6,-0.850620457,0.74658,M3B4_D7B,14.893,M3B4_D7B,0.117674,0.176910568,6.738,1.86602,0.099317469,0.714,0,0.2,0.04,0.04,0,0,0,0,0,0,0,0,0,0,0,0,0,0,0.006,0,0,0
164,[30],Fe71.2Cu0.8B20Si4Nb4 ,1,1469.25,1844.52,300,none,31936.2,20.30219693,-26295.9,-0.859874444,0.75721,M3B4_D7B,14.909,M3B4_D7B,0.117672,0.176905552,6.744,1.86616,0.099315932,0.712,0,0.2,0.04,0.04,0,0,0,0,0,0,0,0,0,0,0,0,0,0,0.008,0,0,0
165,[30] ,Fe71Cu1B20Si4Nb4,1,1467.92,1846.97,300,none,32138,20.42814502,-26156.9,-0.86861747,0.76792,M3B4_D7B,14.925,M3B4_D7B,0.11767,0.176900533,6.75,1.8663,0.099314198,0.71,0,0.2,0.04,0.04,0,0,0,0,0,0,0,0,0,0,0,0,0,0,0.01,0,0,0
166,[31],(Fe0.75Dy0.01B0.24)96Nb4 ,0.5,1427.908016,1816.160496,300,none,21087.21152,13.15152789,-25269.56472,-0.748092482,0.77342,M3B4_D7B,13.795,M3B4_D7B,0.1176704,0.191034265,6.68,1.863328,0.121400348,0.72,0,0.2304,0,0.04,0,0,0,0,0,0,0,0,0,0.0096,0,0,0,0,0,0,0,0
167,[31],(Fe0.74Dy0.02B0.24)96Nb4  ,2.5,1426.206032,1815.55992,300,none,21156.35936,13.19931649,-25280.96772,-0.785767656,0.77771,M3B4_D7B,13.795,M3B4_D7B,0.1181408,0.196305673,6.632,1.857472,0.136624482,0.7104,0,0.2304,0,0.04,0,0,0,0,0,0,0,0,0,0.0192,0,0,0,0,0,0,0,0
168,[31],(Fe0.73Dy0.03B0.24)96Nb4 ,3.5,1424.504048,1814.503344,300,none,21219.40352,13.24616483,-25299.6215,-0.818289914,0.78202,M3B4_D7B,13.795,M3B4_D7B,0.1186112,0.201277949,6.584,1.851616,0.150086204,0.7008,0,0.2304,0,0.04,0,0,0,0,0,0,0,0,0,0.0288,0,0,0,0,0,0,0,0
169,[31],(Fe0.72Dy0.04B0.24)96Nb4 ,4.5,1422.802064,1812.951984,300,none,21275.28032,13.29031692,-25325.23843,-0.847418599,0.78633,M3B4_D7B,13.795,M3B4_D7B,0.1190816,0.205976022,6.536,1.84576,0.162224851,0.6912,0,0.2304,0,0.04,0,0,0,0,0,0,0,0,0,0.0384,0,0,0,0,0,0,0,0
170,[31],(Fe0.75Dy0.05B0.24)96Nb4 ,5.5,1421.10008,1810.87176,300,none,21323.0912,13.33027462,-25357.5288,-0.8739883,0.79066,M3B4_D7B,13.795,M3B4_D7B,0.119552,0.210421384,6.488,1.839904,0.173318639,0.6816,0,0.2304,0,0.04,0,0,0,0,0,0,0,0,0,0.048,0,0,0,0,0,0,0,0
171,[31],(Fe0.70Dy0.06B0.24)96Nb4 ,4.5,1419.398096,1808.23416,300,none,21362.24864,13.36479565,-25396.20374,-0.898489776,0.79499,M3B4_D7B,13.795,M3B4_D7B,0.1200224,0.214632732,6.44,1.834048,0.183557113,0.672,0,0.2304,0,0.04,0,0,0,0,0,0,0,0,0,0.0576,0,0,0,0,0,0,0,0
172,[31],(Fe0.69Dy0.07B0.24)96Nb4,3,1417.696112,1805.09064,300,none,21395.61344,13.39468792,-25440.9744,-0.921246613,0.79933,M3B4_D7B,13.795,M3B4_D7B,0.1204928,0.218626462,6.392,1.828192,0.193076387,0.6624,0,0.2304,0,0.04,0,0,0,0,0,0,0,0,0,0.0672,0,0,0,0,0,0,0,0
173,[32],Fe63Co7Nb4Zr6B19Si1,2,1501.56,2782.69,300,none,73966.2,36.5207257,-29554.6,-1.136380849,2.3094,MB2_C32,20.491,MB2_C32,0.12076,0.184480337,6.72,1.8349,0.160296569,0.63,0.07,0.19,0.01,0.04,0,0,0.06,0,0,0,0,0,0,0,0,0,0,0,0,0,0,0
174,[33],Fe80P13C7,2,1448.7043,1645.7216,1627,FCC_L12,18644.026,11.92868366,-9932.806,-0.629891751,0.15432,FCC_L12#1,0.03663,FCC_L12#1,0.12079,0.126101001,7.33,1.9272,0.209017128,0.8,0,0,0,0,0,0,0,0,0,0.13,0.07,0,0,0,0,0,0,0,0,0,0,0
175,[33],Fe75Co5P13C7,2.3,1422.3243,1634.3716,1611,FCC_L12,19027.826,12.29316595,-10449.396,-0.816925078,0.16848,FCC_L12#1,0.039991,FCC_L12#1,0.12079,0.126101001,7.38,1.9297,0.208136758,0.75,0.05,0,0,0,0,0,0,0,0,0.13,0.07,0,0,0,0,0,0,0,0,0,0,0
176,[33],Fe70Co10P13C7,2.5,1400.4443,1624.3316,1597,FCC_L12,19307.626,12.58061184,-10905.526,-0.93130788,0.18033,FCC_L12#1,0.042931,FCC_L12#1,0.12079,0.126101001,7.43,1.9322,0.207222489,0.7,0.1,0,0,0,0,0,0,0,0,0.13,0.07,0,0,0,0,0,0,0,0,0,0,0
177,[33],Fe65Co15P13C7,2,1382.7243,1615.5816,1585,FCC_L12,19497.526,12.79754573,-11301.166,-1.015953803,0.18981,FCC_L12#1,0.045394,FCC_L12#1,0.12079,0.126101001,7.48,1.9347,0.206273871,0.65,0.15,0,0,0,0,0,0,0,0,0.13,0.07,0,0,0,0,0,0,0,0,0,0,0
178,[33],Fe60Co20P13C7,1.8,1369.5843,1608.0816,1576,FCC_L12,19574.726,12.92531426,-11636.276,-1.079759867,0.19629,FCC_L12#1,0.046681,FCC_L12#1,0.12079,0.126101001,7.53,1.9372,0.205290428,0.6,0.2,0,0,0,0,0,0,0,0,0.13,0.07,0,0,0,0,0,0,0,0,0,0,0
179,[34],(Fe0.76Si0.09B0.1P0.05)98.25Nb1Cu0.75,2.5,1459.042574,1537.456007,850.174,BCC_B2,17914.48816,12.02326293,-22878.87231,-0.891350179,0.059392,BCC_B2#1,2.532,M3B4_D7B,0.11958646,0.139013208,7.00022,1.8727527,0.099362567,0.7467,0,0.09825,0.08843,0.01,0,0,0,0,0,0.04913,0,0,0,0,0,0,0,0,0.0075,0,0,0
180,[34],(Fe0.76Si0.09B0.1P0.05)98.5Nb1Cu0.5,2.5,1460.033668,1537.00063,847.15,BCC_B2,17815.12548,11.95452246,-23081.71612,-0.880682469,0.058115,BCC_B2#1,2.5529,M3B4_D7B,0.1195661,0.139173433,6.99015,1.8726705,0.099467399,0.7486,0,0.0985,0.08865,0.01,0,0,0,0,0,0.04925,0,0,0,0,0,0,0,0,0.005,0,0,0
181,[34],(Fe0.76Si0.09B0.1P0.05)98Nb1Cu1,1,1458.04639,1537.89375,853.249,BCC_B2,18012.0101,12.09084746,-22675.95595,-0.901127643,0.060661,BCC_B2#1,2.5109,M3B4_D7B,0.1196048,0.138853314,7.0102,1.872794,0.099252474,0.7448,0,0.098,0.0882,0.01,0,0,0,0,0,0.049,0,0,0,0,0,0,0,0,0.01,0,0,0
182,[34],Fe61.5Co10B13.5Si10Nb4Cu1,1.5,1377.41,1772.81,583,BCC_B2,31276.8,20.71801178,-28584.9,-1.204630423,0.90693,M3B4_D7B,6.1456,M3B4_D7B,0.11936,0.155258088,6.935,1.86185,0.088566797,0.615,0.1,0.135,0.1,0.04,0,0,0,0,0,0,0,0,0,0,0,0,0,0,0.01,0,0,0
183,[34],(Fe0.76Si0.096B0.084P0.06)99.9Cu0.1,2.5,1464.106053,1560.791766,954.7153,BCC_B2,17916.88645,11.93033199,-22837.58847,-0.817503941,0.071706,BCC_B2#1,0.69328,M2B_C16,0.11963128,0.132586483,7.01998,1.8759846,0.09914294,0.75924,0,0.08392,0.0959,0,0,0,0,0,0,0.05994,0,0,0,0,0,0,0,0,1.00E-03,0,0,0
184,[34],Fe75.3C7Si3.3B5P8.7Cu0.7,1,1241.42257,1514.98317,956,FCC_L12,21738.7617,15.8494638,-18172.9251,-0.909298218,0.22091,FCC_L12#1,0.637,BCC_B2#1,0.118629,0.148365856,7.098,1.92502,0.202324985,0.753,0,0.05,0.033,0,0,0,0,0,0,0.087,0.07,0,0,0,0,0,0,0,0.007,0,0,0
185,[34],Fe72.5Si10B12.5Nb4Cu1,0.5,1482.25,1782.45,703,BCC_B2,29017.1,18.52080729,-26429.8,-0.898143564,0.66894,M3B4_D7B,4.869,M3B4_D7B,0.11986,0.150825114,6.885,1.85475,0.086919143,0.725,0,0.125,0.1,0.04,0,0,0,0,0,0,0,0,0,0,0,0,0,0,0.01,0,0,0
186,[35],(Co0.5Fe0.5)62Nb6Y2B30 ,3,1021.63,2114.77,300,none,57323.69,39.59489726,-36619.2,-1.334370393,2.6894,M3B4_D7B,13.65,M3B4_D7B,0.11512,0.2227607,6.53,1.8825,0.147867339,0.31,0.31,0.3,0,0.06,0,0.02,0,0,0,0,0,0,0,0,0,0,0,0,0,0,0,0
187,[35],(Co0.5Fe0.5)62Nb6Dy2B30,3,1200.3112,2123.4754,300,none,52165.96,33.89417432,-35335.63822,-1.334370393,1.8578,M3B4_D7B,15.072,M3B4_D7B,0.11504,0.221202789,6.53,1.8829,0.146091033,0.31,0.31,0.3,0,0.06,0,0,0,0,0,0,0,0,0,0,0.02,0,0,0,0,0,0,0
188,[35],(Co0.5Fe0.5)62Nb6Er2B30,3,1200.4642,2123.2598,300,none,52197.032,33.91684508,-35336.34924,-1.334370393,1.8572,M3B4_D7B,15.072,M3B4_D7B,0.11506,0.221583688,6.53,1.8825,0.147867339,0.31,0.31,0.3,0,0.06,0,0,0,0,0,0,0,0,0,0.02,0,0,0,0,0,0,0,0
189,[36],Fe75Ni5P13C7 ,2.5,1407.2743,1626.8716,1600,FCC_L12,19220.626,12.49730414,-10223.846,-0.816925078,0.1736,FCC_L12#1,0.041989,FCC_L12#1,0.12079,0.126101001,7.43,1.9312,0.20788112,0.75,0,0,0,0,0.05,0,0,0,0,0.13,0.07,0,0,0,0,0,0,0,0,0,0,0
190,[36],Fe70Ni10P13C7,2.4,1369.5943,1609.1616,1576,FCC_L12,19749.326,13.03627372,-10537.336,-0.93130788,0.19234,FCC_L12#1,0.046456,FCC_L12#1,0.12079,0.126101001,7.53,1.9352,0.206661462,0.7,0,0,0,0,0.1,0,0,0,0,0.13,0.07,0,0,0,0,0,0,0,0,0,0,0
191,[36],Fe65Ni15P13C7,2.4,1372.4943,1593.4516,1554,FCC_L12,19388.726,12.9325748,-10863.766,-1.015953803,0.18081,FCC_L12#1,0.051185,FCC_L12#1,0.12079,0.126101001,7.63,1.9392,0.205356665,0.65,0,0,0,0,0.15,0,0,0,0,0.13,0.07,0,0,0,0,0,0,0,0,0,0,0
192,[36],Fe60Ni20P13C7  ,2.3,1381.2643,1580.4316,1536,FCC_L12,19026.626,12.78212176,-11193.596,-1.079759867,0.16687,FCC_L12#1,0.055346,FCC_L12#1,0.12079,0.126101001,7.73,1.9432,0.203965095,0.6,0,0,0,0,0.2,0,0,0,0,0.13,0.07,0,0,0,0,0,0,0,0,0,0,0
193,[36],Fe55Ni25P13C7,2,1392.1543,1570.5016,1551,HCP_A3,18741.426,12.64101073,-11517.276,-1.126760851,0.15365,FCC_L12#1,0.040061,FCC_L12#1,0.12079,0.126101001,7.83,1.9472,0.202484962,0.55,0,0,0,0,0.25,0,0,0,0,0.13,0.07,0,0,0,0,0,0,0,0,0,0,0
194,[36],Fe50Ni30P13C7,1.8,1405.0243,1563.6816,1578,HCP_A3,18512.626,12.49971762,-11825.286,-1.159142342,0.14107,FCC_L12#1,0.018985,FCC_L12#1,0.12079,0.126101001,7.93,1.9512,0.20091431,0.5,0,0,0,0,0.3,0,0,0,0,0.13,0.07,0,0,0,0,0,0,0,0,0,0,0
195,[37],Fe65Ni5Mo5P10C10B5,3,1237.651,1438.039,670,FCC_L12,20121,15.19642013,-18827.96,-1.189885755,0.17254,FCC_L12#1,2.9071,MOB_BG,0.11815,0.163359894,7.05,1.969,0.231190398,0.65,0,0.05,0,0,0.05,0,0,0,0.05,0.1,0.1,0,0,0,0,0,0,0,0,0,0,0
196,[37],Fe55Ni15Mo5P10C10B5,3,1245.731,1404.619,697,FCC_L12,19889,15.04987684,-19182.56,-1.373468594,0.1623,MOB_BG,2.7814,MOB_BG,0.11815,0.163359894,7.25,1.977,0.22759833,0.55,0,0.05,0,0,0.15,0,0,0,0.05,0.1,0.1,0,0,0,0,0,0,0,0,0,0,0
197,[37],Fe55Co10Ni5Mo5P10C10B5,4,1207.331,1408.839,576,FCC_L12,20532.1,15.77946228,-19958.56,-1.468945719,0.19494,SIGMA,3.4623,MOB_BG,0.11815,0.163359894,7.15,1.974,0.228656948,0.55,0.1,0.05,0,0,0.05,0,0,0,0.05,0.1,0.1,0,0,0,0,0,0,0,0,0,0,0
198,[37],Fe69Cr2Mo5P12C10B2,3,1241.6832,1516.97,1111,FCC_L12,21286.512,15.51996198,-16464.004,-1.046991608,0.23053,FCC_L12#1,0.37053,FCC_L12#1,0.11913,0.152864906,7,1.9625,0.23820317,0.69,0,0.02,0,0,0,0,0,0.02,0.05,0.12,0.1,0,0,0,0,0,0,0,0,0,0,0
199,[38],(Fe0.76Si0.09B0.1P0.05)99Nb1,3.5,1461.960945,1535.96771,842.0505,BCC_B2,17611.40895,11.81383414,-23491.99944,-0.853280443,0.055533,BCC_B2#1,2.582,M3B4_D7B,0.1195274,0.139492464,6.9701,1.872547,0.099681707,0.7524,0,0.099,0.0891,0.01,0,0,0,0,0,0.0495,0,0,0,0,0,0,0,0,0,0,0,0
200,[38],(Fe0.76Si0.09B0.1P0.05)98.75Nb1Cu0.25 ,3,1460.999852,1536.503227,845.07462,BCC_B2,17714.18157,11.88470588,-23285.84452,-0.868720427,0.056836,BCC_B2#1,2.567,M3B4_D7B,0.11954674,0.139333189,6.98013,1.8726102,0.09957714,0.7505,0,0.09875,0.08887,0.01,0,0,0,0,0,0.04938,0,0,0,0,0,0,0,0,0.0025,0,0,0
201,[39],Fe75.5C6.0Si3.3B5.5P8.7Cu1.0,1,1241.67257,1528.36317,941,FCC_L12,22209.0617,16.06941585,-17643.6251,-0.911574773,0.23181,BCC_B2#1,0.68421,BCC_B2#1,0.118886,0.145937763,7.122,1.91908,0.192562077,0.755,0,0.055,0.033,0,0,0,0,0,0,0.087,0.06,0,0,0,0,0,0,0,0.01,0,0,0
202,[39],Fe74.5C6.0Si3.3B5.5P8.7Cu1.0Al1 ,2,1251.65257,1530.47317,957,FCC_L12,22129.3617,15.93096331,-18247.9251,-0.96474958,0.23616,BCC_B2#1,0.6877,BCC_B2#1,0.119036,0.146950177,7.072,1.91688,0.194810846,0.745,0,0.055,0.033,0,0,0,0,0,0,0.087,0.06,0,0.01,0,0,0,0,0,0.01,0,0,0
203,[40],Fe77Al3P11C9,2,1424.7621,1625.509,1592,FCC_L12,18251.623,11.85548016,-13313.478,-0.765962951,0.15144,FCC_L12#1,0.037497,FCC_L12#1,0.12078,0.137288165,7.16,1.9278,0.229780678,0.77,0,0,0,0,0,0,0,0,0,0.11,0.09,0,0.03,0,0,0,0,0,0,0,0,0
204,[40],Fe77Al3P10C9B1,2.5,1233.611,1610.839,1460,FCC_L12,25305.5,17.37565259,-13972.26,-0.799472921,0.30852,BCC_B2#1,0.11268,FCC_L12#1,0.12056,0.14098091,7.14,1.9263,0.228550454,0.77,0,0.01,0,0,0,0,0,0,0,0.1,0.09,0,0.03,0,0,0,0,0,0,0,0,0
205,[40],Fe77Al3P9C9B2,3,1239.4299,1595.6965,1328,FCC_L12,24560.165,17.10140657,-14656.028,-0.818118275,0.288,BCC_B2#1,0.20391,FCC_L12#1,0.12034,0.144581826,7.12,1.9248,0.227303674,0.77,0,0.02,0,0,0,0,0,0,0,0.09,0.09,0,0.03,0,0,0,0,0,0,0,0,0
206,[40],Fe77Al3P8C9B3,2.5,1245.3088,1579.9812,1198,FCC_L12,23826.592,16.78593273,-15364.132,-0.830417739,0.26728,BCC_B2#1,0.32588,BCC_B2#1,0.12012,0.148097569,7.1,1.9233,0.226040063,0.77,0,0.03,0,0,0,0,0,0,0,0.08,0.09,0,0.03,0,0,0,0,0,0,0,0,0
207,[40],Fe77Al3P7C9B4,2,1251.2777,1563.5877,1071,FCC_L12,23084.696,16.43074596,-16095.877,-0.838065946,0.24693,FCC_L12#1,0.50437,BCC_B2#1,0.1199,0.151534024,7.08,1.9218,0.224759338,0.77,0,0.04,0,0,0,0,0,0,0,0.07,0.09,0,0.03,0,0,0,0,0,0,0,0,0
208,[40],Fe77Al3P6C9B5,1,1257.3266,1546.4354,947,FCC_L12,22346.31,16.0533645,-16850.412,-0.841753967,0.22692,FCC_L12#1,0.75606,BCC_B2#1,0.11968,0.154896426,7.06,1.9203,0.223461205,0.77,0,0.05,0,0,0,0,0,0,0,0.06,0.09,0,0.03,0,0,0,0,0,0,0,0,0
209,[41],Fe75P10C10B5,0.5,1211.671,1488.489,837,FCC_L12,21252.6,15.93928072,-16959.26,-0.826065187,0.2234,FCC_L12#1,0.89539,BCC_B2#1,0.1176,0.160293063,7.05,1.9485,0.230136373,0.75,0,0.05,0,0,0,0,0,0,0,0.1,0.1,0,0,0,0,0,0,0,0,0,0,0
210,[41],Fe60Co15P10C10B5,1,1145.811,1435.959,689,FCC_L12,21950,17.13083606,-18581.16,-1.201367004,0.24962,FCC_L12#1,1.7091,GRAPHITE_A9,0.1176,0.160293063,7.2,1.956,0.226944927,0.6,0.15,0.05,0,0,0,0,0,0,0,0.1,0.1,0,0,0,0,0,0,0,0,0,0,0
211,[41],Fe50Co25P10C10B5,1.5,1119.541,1412.199,593.6,BCC_B2,22080.7,17.46121732,-19250.66,-1.303450813,0.29691,BCC_B2#1,2.9861,GRAPHITE_A9,0.1176,0.160293063,7.3,1.961,0.224653066,0.5,0.25,0.05,0,0,0,0,0,0,0,0.1,0.1,0,0,0,0,0,0,0,0,0,0,0
212,[41],Fe40Co35P10C10B5,2,1116.011,1399.999,611.6,BCC_B2,26233.8,20.95183501,-19596.36,-1.344257669,0.40857,GRAPHITE_A9,3.3115,GRAPHITE_A9,0.1176,0.160293063,7.4,1.966,0.222225111,0.4,0.35,0.05,0,0,0,0,0,0,0,0.1,0.1,0,0,0,0,0,0,0,0,0,0,0
213,[41],Fe30Co45P10C10B5,1,1119.761,1401.109,619.6,BCC_B2,28943.9,23.08827745,-19623.36,-1.330823937,0.66119,GRAPHITE_A9,3.7115,GRAPHITE_A9,0.1176,0.160293063,7.5,1.971,0.21965655,0.3,0.45,0.05,0,0,0,0,0,0,0,0.1,0.1,0,0,0,0,0,0,0,0,0,0,0
214,[41],Fe40Co30Ni5P10C10B5,2,1114.671,1399.229,603,FCC_L12,22569.9,17.83908415,-19290.66,-1.48779838,0.52968,GRAPHITE_A9,3.7165,GRAPHITE_A9,0.1176,0.160293063,7.45,1.9675,0.221740276,0.4,0.3,0.05,0,0,0.05,0,0,0,0,0.1,0.1,0,0,0,0,0,0,0,0,0,0,0
215,[41],Fe40Co20Ni15P10C10B5,2.5,1129.571,1395.339,685,FCC_L12,22684.1,17.78268018,-18817.76,-1.583275505,0.72288,GRAPHITE_A9,3.413,GRAPHITE_A9,0.1176,0.160293063,7.55,1.9705,0.220736834,0.4,0.2,0.05,0,0,0.15,0,0,0,0,0.1,0.1,0,0,0,0,0,0,0,0,0,0,0
216,[41],Fe40Co10Ni25P10C10B5,2,1143.541,1417.779,741,FCC_L12,23710.6,18.35606522,-18533.66,-1.553652025,0.93139,GRAPHITE_A9,3.379,GRAPHITE_A9,0.1176,0.160293063,7.65,1.9735,0.219687847,0.4,0.1,0.05,0,0,0.25,0,0,0,0,0.1,0.1,0,0,0,0,0,0,0,0,0,0,0
217,[42],Fe78Cr2P9C9B2,1.8,1225.8699,1589.2365,1283,FCC_L12,24358.565,17.17128494,-12815.428,-0.78371099,0.28033,FCC_L12#1,0.22759,FCC_L12#1,0.11993,0.141897672,7.23,1.928,0.224,0.78,0,0.02,0,0,0,0,0,0.02,0,0.09,0.09,0,0,0,0,0,0,0,0,0,0,0
218,[42],Fe75Cr5P9C9B2 ,1.5,1242.8499,1589.4265,1274,FCC_L12,24037.065,16.87044816,-13316.428,-0.877218838,0.25828,FCC_L12#1,0.23024,FCC_L12#1,0.11999,0.142092095,7.17,1.9229,0.228071458,0.75,0,0.02,0,0,0,0,0,0.05,0,0.09,0.09,0,0,0,0,0,0,0,0,0,0,0
219,[42],Fe72Cr8P9C9B2  ,1,1250.9999,1588.2165,1263,FCC_L12,23868.565,16.68556749,-13787.728,-0.950251889,0.24434,FCC_L12#1,0.23374,FCC_L12#1,0.12005,0.142284074,7.11,1.9178,0.231959393,0.72,0,0.02,0,0,0,0,0,0.08,0,0.09,0.09,0,0,0,0,0,0,0,0,0,0,0
220,[42],Fe64Cr16P9C9B2 ,0.5,1302.9399,1576.8965,1225,FCC_L12,22848.265,15.75848623,-14893.028,-1.09050745,0.18099,FCC_L12#1,0.29204,M7C3_D101,0.12021,0.14278419,6.95,1.9042,0.241496087,0.64,0,0.02,0,0,0,0,0,0.16,0,0.09,0.09,0,0,0,0,0,0,0,0,0,0,0
221,[43],Fe43Cr16Mo16C15B10,2.7,1375.67,1696.84,312,BCC_B2,31262.5,20.75307327,-30249.8,-1.464159706,0.6591,MB_B33,12.638,MOB_BG,0.11743,0.199425,6.26,1.9846,0.283402258,0.43,0,0.1,0,0,0,0,0,0.16,0.16,0,0.15,0,0,0,0,0,0,0,0,0,0,0
222,[43],Fe43Cr16Mo16C17.5B7.5,2.2,1367.93,1672.84,438,BCC_B2,29793.3,19.86022944,-29945.3,-1.448622864,0.5187,MOB_BG,8.06,MOB_BG,0.117405,0.199830095,6.285,1.99735,0.296765021,0.43,0,0.075,0,0,0,0,0,0.16,0.16,0,0.175,0,0,0,0,0,0,0,0,0,0,0
223,[43],Fe43Cr16Mo16C15B5P5,2.2,1371.3355,1682.79,549.8,BCC_B2,28475.7,19.03887617,-25645.3385,-1.533474424,0.37574,HCP_A3#1,5.5017,M2B_C16,0.11853,0.18573527,6.36,1.9921,0.286734354,0.43,0,0.05,0,0,0,0,0,0.16,0.16,0.05,0.15,0,0,0,0,0,0,0,0,0,0,0
224,[43],Fe43Cr16Mo16C20B5,1.6,1360.59,1749.88,563,BCC_B2,32123.7,21.07548718,-29588.9,-1.421007395,0.55562,HCP_A3#1,5.3901,MOB_BG,0.11738,0.200234479,6.31,2.0101,0.309025873,0.43,0,0.05,0,0,0,0,0,0.16,0.16,0,0.2,0,0,0,0,0,0,0,0,0,0,0
225,[43],Fe43Cr16Mo16C10B15,1.2,1389.56,1848.47,300,BCC_B2,37949.4,24.22469184,-30685.7,-1.464159706,0.88395,MB_B33,14.128,MOB_BG,0.11748,0.198612659,6.21,1.9591,0.252658247,0.43,0,0.15,0,0,0,0,0,0.16,0.16,0,0.1,0,0,0,0,0,0,0,0,0,0,0
226,[44],Fe62.5Co5Mo7.5P10C10B5,4,1222.131,1426.919,491.6,BCC_B2,19925.2,15.16573934,-20145.56,-1.248112552,0.21303,MOB_BG,5.043,MOB_BG,0.118425,0.164800637,6.95,1.97575,0.232496102,0.625,0.05,0.05,0,0,0,0,0,0,0.075,0.1,0.1,0,0,0,0,0,0,0,0,0,0,0
227,[44],Fe60Ni7.5Mo7.5P10C10B5,4,1246.821,1418.359,625,FCC_L12,19544.1,14.74109532,-19646.76,-1.305339081,0.27831,MOB_BG,3.5889,MOB_BG,0.118425,0.164800637,7.05,1.97925,0.231034494,0.6,0,0.05,0,0,0.075,0,0,0,0.075,0.1,0.1,0,0,0,0,0,0,0,0,0,0,0
228,[44],Fe60Co5Ni2.5Mo7.5P10C10B5,3,1229.811,1418.309,526,FCC_L12,19617.6,14.93110776,-20174.36,-1.353077644,0.21361,MOB_BG,4.5429,MOB_BG,0.118425,0.164800637,7,1.97775,0.231575986,0.6,0.05,0.05,0,0,0.025,0,0,0,0.075,0.1,0.1,0,0,0,0,0,0,0,0,0,0,0
229,[42],Fe80P9C9B2  ,1.8,1216.5799,1588.4065,1288,FCC_L12,24633.365,17.42018058,-12465.328,-0.690185511,0.29321,FCC_L12#1,0.22629,FCC_L12#1,0.11989,0.14176669,7.27,1.9314,0.221178751,0.8,0,0.02,0,0,0,0,0,0,0,0.09,0.09,0,0,0,0,0,0,0,0,0,0,0
230,[42],Fe78Cr2P9C9B2,1.8,1206.1499,1582.5065,1276,FCC_L12,24849.565,17.67758219,-12703.428,-0.78371099,0.3003,FCC_L12#1,0.23358,FCC_L12#1,0.11989,0.14176669,7.29,1.9324,0.220830795,0.78,0.02,0.02,0,0,0,0,0,0,0,0.09,0.09,0,0,0,0,0,0,0,0,0,0,0
231,[42],Fe75Cr5P9C9B2 ,1.5,1191.8299,1574.0465,1258,FCC_L12,25134.265,18.02585685,-13038.428,-0.877218838,0.30997,FCC_L12#1,0.24501,FCC_L12#1,0.11989,0.14176669,7.32,1.9339,0.220299319,0.75,0.05,0.02,0,0,0,0,0,0,0,0.09,0.09,0,0,0,0,0,0,0,0,0,0,0
232,[42],Fe72Cr8P9C9B2 ,1,1178.8699,1566.0965,1242,FCC_L12,25378.965,18.33355373,-13346.828,-0.950251889,0.31866,FCC_L12#1,0.25516,FCC_L12#1,0.11989,0.14176669,7.35,1.9354,0.21975632,0.72,0.08,0.02,0,0,0,0,0,0,0,0.09,0.09,0,0,0,0,0,0,0,0,0,0,0
233,[7],(Fe71.2B24Y4.8)98Nb2,2,1267.67,1669.47,300,BCC_B2,23708.9,16.6496326,-27160.2,-0.813549673,1.0156,M3B4_D7B,13.654,M3B4_D7B,0.11904608,0.212757269,6.5288,1.8460976,0.169336267,0.69776,0,0.2352,0,0.02,0,0.04704,0,0,0,0,0,0,0,0,0,0,0,0,0,0,0,0
234,[7],(Fe71.2B24Y4.8)94Nb6,3,1267.67,1919.79,300,BCC_B2,39509.2,25.96520887,-27296.2,-0.913273569,1.4573,M3B4_D7B,13.997,M3B4_D7B,0.12014624,0.211180007,6.4664,1.8360528,0.172845236,0.66928,0,0.2256,0,0.06,0,0.04512,0,0,0,0,0,0,0,0,0,0,0,0,0,0,0,0
235,[7],(Fe71.2B24Y4.8)92Nb8,1,1285.37,1991.48,300,BCC_B2,40277.7,25.29090147,-27327.9,-0.950473162,1.5056,M3B4_D7B,14.143,M3B4_D7B,0.12069632,0.21025378,6.4352,1.8310304,0.1743564,0.65504,0,0.2208,0,0.08,0,0.04416,0,0,0,0,0,0,0,0,0,0,0,0,0,0,0,0
236,[1],(Fe72Nb4B20Si4)99Y1,2,1397.97,1823.52,300,BCC_B2,32742.3,21.1925067,-27073.9,-0.863762905,0.91453,M3B4_D7B,14.174,M3B4_D7B,0.1183032,0.182787446,6.6828,1.859144,0.117865632,0.7128,0,0.198,0.0396,0.0396,0,0.01,0,0,0,0,0,0,0,0,0,0,0,0,0,0,0,0
237,[1],(Fe72Nb4B20Si4)95Y5,3,1288.49,1797.57,300,BCC_B2,34720.5,23.32248193,-27639.5,-0.973639791,1.2449,M3B4_D7B,14.368,M3B4_D7B,0.120796,0.202153246,6.534,1.83332,0.170790449,0.684,0,0.19,0.038,0.038,0,0.05,0,0,0,0,0,0,0,0,0,0,0,0,0,0,0,0
238,[45],(Fe44Cr10Mo12.5Mn11C15B6Y1.5),5,1357.01,1591.29,300,none,26595.2,18.69272099,-26814.9,-1.610588602,0.44644,Y2C3_ALPHA,16.078,Y2C3_ALPHA,0.120145,0.192750608,6.465,1.9349,0.316401628,0.44,0,0.06,0,0,0,0.015,0,0.1,0.125,0,0.15,0,0,0,0,0.11,0,0,0,0,0,0
239,[45],(Fe44Cr10Mo12.5Mn11C15B6Y1.5)98Mn2,3,1358.02,1588.11,300,none,26457.6,18.6372253,-26454,-1.620974897,0.42701,Y2C3_ALPHA,15.995,Y2C3_ALPHA,0.1203821,0.190935956,6.4757,1.927202,0.31782305,0.4312,0,0.0588,0,0,0,0.0147,0,0.098,0.1225,0,0.147,0,0,0,0,0.1278,0,0,0,0,0,0
240,[45],(Fe44Cr10Mo12.5Mn11C15B6Y1.5)96Mn4,3,1357.15,1584.12,321,CBCC_A12,26285.6,18.56182544,-26084.8,-1.628510636,0.41225,Y2C3_ALPHA,14.682,Y2C3_ALPHA,0.1206192,0.18909716,6.4864,1.919504,0.319052463,0.4224,0,0.0576,0,0,0,0.0144,0,0.096,0.12,0,0.144,0,0,0,0,0.1456,0,0,0,0,0,0
241,[45],(Fe44Cr10Mo12.5Mn11C15B6Y1.5)92Mn8,2,1354.34,1573.69,397,CBCC_A12,25884.2,18.38215632,-25320.7,-1.636155638,0.3812,Y2C3_ALPHA,11.201,Y15C19_ALPHA,0.1210934,0.185344746,6.5078,1.904108,0.32094374,0.4048,0,0.0552,0,0,0,0.0138,0,0.092,0.115,0,0.138,0,0,0,0,0.1812,0,0,0,0,0,0
242,[46],Fe68.7C7.0Si3.3B5.5P8.7Cr2.3Mo2.5Al2.0,5,1268.58257,1495.83317,829,FCC_L12,20956.8617,15.11949753,-21055.7251,-1.185821964,0.21942,MB_B33,2.3015,MOB_BG,0.119007,0.154216982,6.856,1.92552,0.21302941,0.687,0,0.055,0.033,0,0,0,0,0.023,0.025,0.087,0.07,0,0.02,0,0,0,0,0,0,0,0,0
243,[46],Fe67.7C7.0Si3.3B5.5P8.7Cr2.3Mo2.5Al2.0Co1,6,1264.53257,1493.09317,821,FCC_L12,21069.0617,15.24271786,-21174.0251,-1.23804632,0.21649,MB_B33,2.3305,MOB_BG,0.119007,0.154216982,6.866,1.92602,0.212863242,0.677,0.01,0.055,0.033,0,0,0,0,0.023,0.025,0.087,0.07,0,0.02,0,0,0,0,0,0,0,0,0
244,[46],Fe65.7C7.0Si3.3B5.5P8.7Cr2.3Mo2.5Al2.0Co3,5,1257.68257,1487.72317,803,FCC_L12,21235.3617,15.44286796,-21404.8251,-1.309091301,0.21266,BCC_B2#1,2.4046,MOB_BG,0.119007,0.154216982,6.886,1.92702,0.212526986,0.657,0.03,0.055,0.033,0,0,0,0,0.023,0.025,0.087,0.07,0,0.02,0,0,0,0,0,0,0,0,0
245,[46],Fe63.7C7.0Si3.3B5.5P8.7Cr2.3Mo2.5Al2.0Co5,5,1251.53257,1482.43317,785,FCC_L12,21369.6617,15.61674393,-21627.6251,-1.364972202,0.21386,BCC_B2#1,2.4806,MOB_BG,0.119007,0.154216982,6.906,1.92802,0.212185484,0.637,0.05,0.055,0.033,0,0,0,0,0.023,0.025,0.087,0.07,0,0.02,0,0,0,0,0,0,0,0,0
246,[46],Fe61.7C7.0Si3.3B5.5P8.7Cr2.3Mo2.5Al2.0Co7,4,1245.86257,1477.17317,768,FCC_L12,21476.3617,15.76760259,-21841.8251,-1.411996768,0.21431,BCC_B2#1,2.5504,MOB_BG,0.119007,0.154216982,6.926,1.92902,0.211838711,0.617,0.07,0.055,0.033,0,0,0,0,0.023,0.025,0.087,0.07,0,0.02,0,0,0,0,0,0,0,0,0
247,[46],Fe58.7C7.0Si3.3B5.5P8.7Cr2.3Mo2.5Al2.0Co10,3,1238.11257,1469.26317,741,FCC_L12,21581.5617,15.94827146,-22146.6251,-1.470879035,0.21377,BCC_B2#1,2.6709,MOB_BG,0.119007,0.154216982,6.956,1.93052,0.211308612,0.587,0.1,0.055,0.033,0,0,0,0,0.023,0.025,0.087,0.07,0,0.02,0,0,0,0,0,0,0,0,0
248,[47],(Fe73.2B22Y4.8)95Mo5,5,1241.66,1619.48,300,none,29310.3,20.91266778,-25450.8,-0.870382066,0.89234,MOB_BG,13.596,MOB_BG,0.1204712,0.20250564,6.627,1.862574,0.174838767,0.6954,0,0.209,0,0,0,0.0456,0,0,0.05,0,0,0,0,0,0,0,0,0,0,0,0,0
249,[47],(Fe70.7B24Y5.3)95Mo5,5,1241.39,1649.47,300,none,30382.5,21.60994447,-27400.3,-0.904676639,0.95871,MOB_BG,13.9,MOB_BG,0.1197682,0.211956947,6.50825,1.8636665,0.181938456,0.67165,0,0.228,0,0,0,0.05035,0,0,0.05,0,0,0,0,0,0,0,0,0,0,0,0,0
250,[12],Fe79C4Si3B4P10,1,1259.801,1607.699,1185,FCC_L12,24310,16.71786364,-14991.96,-0.779185956,0.27054,FCC_L12#1,0.35007,BCC_B2#1,0.12038,0.12993413,7.22,1.9053,0.17302286,0.79,0,0.04,0.03,0,0,0,0,0,0,0.1,0.04,0,0,0,0,0,0,0,0,0,0,0
251,[12],Fe75C4Si3B4P10Mo4,4,1314.951,1582.799,1074,FCC_L12,22905.7,15.64501459,-15874.46,-0.9374819,0.20719,BCC_B2#1,0.86356,MOB_BG,0.12082,0.132430372,7.14,1.9185,0.179250523,0.75,0,0.04,0.03,0,0,0,0,0,0.04,0.1,0.04,0,0,0,0,0,0,0,0,0,0,0
252,[7],Fe49Mn10Mo13Cr3W3C15B7,2,1324.61,1691.98,300,none,30422.5,20.96254011,-26759.6,-1.526138336,1.0068,MC_SHP,18.603,MC_SHP,0.11937,0.191280539,6.57,1.9784,0.300192338,0.49,0,0.07,0,0,0,0,0,0.03,0.13,0,0.15,0,0,0,0,0.1,0,0,0,0,0.03,0
253,[7],Fe49Cr15Mo14C15B6Er1,6,1378.9719,1596.0905,499.68,BCC_B2,24854.614,17.04534906,-25930.34943,-1.408789585,0.31506,M2B_C16,6.2514,MOB_BG,0.11967,0.188960078,6.47,1.9654,0.291778752,0.49,0,0.06,0,0,0,0,0,0.15,0.14,0,0.15,0,0,0,0.01,0,0,0,0,0,0,0
254,[7],Fe66.7C7.0Si3.3B5.5P8.7Cr2.3Al2.0Mo4.5,6,1278.45257,1485.14317,766,FCC_L12,20969.2617,15.00526378,-21514.4251,-1.245346746,0.42037,MOB_BG,3.0735,MOB_BG,0.119227,0.15537177,6.816,1.93212,0.215070002,0.667,0,0.055,0.033,0,0,0,0,0.023,0.045,0.087,0.07,0,0.02,0,0,0,0,0,0,0,0,0
255,[7],Fe48Cr19Mo10C15B6Er2,5,1394.1112,1572.0054,518.7,BCC_B2,23931.07,16.42485203,-25355.73822,-1.429715743,0.23155,M7C3_D101,5.9105,MOB_BG,0.11979,0.192489483,6.42,1.9395,0.302917068,0.48,0,0.06,0,0,0,0,0,0.19,0.1,0,0.15,0,0,0,0.02,0,0,0,0,0,0,0
256,[7],Fe70.3Ni3.7Mo6P10C7.5B2.5,5,1235.341,1555.599,1124,FCC_L12,23439,16.67222614,-13846.56,-1.055274225,0.2675,FCC_L12#1,0.39117,FCC_L12#1,0.120785,0.1412755,7.229,1.94801,0.21397883,0.703,0,0.025,0,0,0.037,0,0,0,0.06,0.1,0.075,0,0,0,0,0,0,0,0,0,0,0
257,[7],Fe69Ni5Mo6P10C7.5B2.5,5,1238.761,1550.579,1125,FCC_L12,23253.9,16.56611236,-13904.76,-1.09137573,0.26152,FCC_L12#1,0.38741,FCC_L12#1,0.120785,0.1412755,7.255,1.94905,0.213596811,0.69,0,0.025,0,0,0.05,0,0,0,0.06,0.1,0.075,0,0,0,0,0,0,0,0,0,0,0
258,[7],(Fe72B22Y6)98Ta2,4,1229.02,1406.11,300,none,20488.1,15.88168704,-26118.4,-0.821706072,0.43629,C14_LAVES,11.762,C14_LAVES,0.1206976,0.211797529,6.568,1.832808,0.183187213,0.7056,0,0.2156,0,0,0,0.0588,0,0,0,0,0,0,0,0,0,0,0,0,0,0,0,0.02
259,[7],Fe66.6Ni7.4Mo6P10C7.5B2.5,4,1244.981,1541.999,1126,FCC_L12,22949.7,16.39037243,-14017.26,-1.148934345,0.25117,FCC_L12#1,0.38233,FCC_L12#1,0.120785,0.1412755,7.303,1.95097,0.212876394,0.666,0,0.025,0,0,0.074,0,0,0,0.06,0.1,0.075,0,0,0,0,0,0,0,0,0,0,0
260,[7],Fe49Cr15Mo14C13B8Er1,4,1385.7319,1610.8505,398.68,BCC_B2,25817.614,17.64573524,-26158.24943,-1.422703944,0.41105,M2B_C16,8.721,MOB_BG,0.11969,0.188616555,6.45,1.9552,0.279833808,0.49,0,0.08,0,0,0,0,0,0.15,0.14,0,0.13,0,0,0,0.01,0,0,0,0,0,0,0
261,[7],Fe52.65Co5.85Cr6Mo14C15B6Er0.5,4,1287.91035,1550.20025,353.92,BCC_B2,24693.582,18.04208044,-26470.08593,-1.427742117,0.41562,MOB_BG,9.3034,MOB_BG,0.11925,0.186059143,6.7335,1.986575,0.273417299,0.5265,0.0585,0.06,0,0,0,0,0,0.06,0.14,0,0.15,0,0,0,0.005,0,0,0,0,0,0,0
262,[7],Fe49Cr15Mo14C17B4Er1,4,1372.3219,1627.7005,601.68,BCC_B2,25604.414,17.42160964,-25678.54943,-1.385404641,0.36156,HCP_A3#1,0.36156,HCP_A3#1,0.11965,0.189303054,6.49,1.9756,0.302910284,0.49,0,0.04,0,0,0,0,0,0.15,0.14,0,0.17,0,0,0,0.01,0,0,0,0,0,0,0
263,[7],Fe49Cr15Mo14C18B3Er1,4,1369.0819,1643.7005,684,FCC_L12,25990.614,17.57127252,-25544.24943,-1.369277399,0.39976,HCP_A3#1,3.586,HCP_A3#1,0.11964,0.189474337,6.5,1.9807,0.308198816,0.49,0,0.03,0,0,0,0,0,0.15,0.14,0,0.18,0,0,0,0.01,0,0,0,0,0,0,0
264,[7],[(Fe0.6Ni0.4)0.75B0.2Si0.05]96Nb4,4,1375.18,1971.66,300,none,40072.7,25.549002,-30294.4,-1.312450868,1.0956,MB2_C32,12.185,M3B4_D7B,0.117872,0.174450844,7.304,1.88752,0.096711166,0.432,0,0.192,0.048,0.04,0.288,0,0,0,0,0,0,0,0,0,0,0,0,0,0,0,0,0
265,[7],(Fe0.5Co0.)72B20Si4Nb4,4,1240.92,1678.26,300,none,30973.55,22.80503847,-31412.4,-1.314986547,0.9043,M3B4_D7B,11.848,M3B4_D7B,0.11768,0.176925605,7.08,1.8836,0.095702874,0.36,0.36,0.2,0.04,0.04,0,0,0,0,0,0,0,0,0,0,0,0,0,0,0,0,0,0
266,[7],Fe72B22Y4Nb2,4,1267.67,1631.79,300,none,23035.1,16.37785694,-25534.4,-0.776626523,0.91258,M3B4_D7B,13.162,M3B4_D7B,0.11944,0.203600354,6.64,1.8472,0.159211055,0.72,0,0.22,0,0.02,0,0.04,0,0,0,0,0,0,0,0,0,0,0,0,0,0,0,0
267,[7],(Fe0.9Co0.1)64.25Mo14C15B6Er0.75,4,1269.63055,1511.88045,300,none,12823.292,9.321561892,-26345.31997,-1.25842523,0.41661,MOB_BG,11.249,MOB_BG,0.11925,0.187099372,6.84675,1.9955875,0.266466048,0.57825,0.06425,0.06,0,0,0,0,0,0,0.14,0,0.15,0,0,0,0.0075,0,0,0,0,0,0,0
268,[7],(Fe0.9Co0.1)64.5Mo14C15B6Er0.5,4,1269.89035,1512.08025,300,none,12791.382,9.296773707,-26347.18593,-1.247634246,0.41561,MOB_BG,11.242,MOB_BG,0.11913,0.185800659,6.8595,1.997075,0.263893339,0.5805,0.0645,0.06,0,0,0,0,0,0,0.14,0,0.15,0,0,0,0.005,0,0,0,0,0,0,0
269,[7],Fe48Cr10Mo19C15B6Er2,4,1345.3912,1730.3654,477.7,BCC_B2,30276.07,20.30201784,-26851.93822,-1.429715743,0.47638,M2B_C16,6.7255,M2B_C16,0.1206,0.195318959,6.42,1.9845,0.295091088,0.48,0,0.06,0,0,0,0,0,0.1,0.19,0,0.15,0,0,0,0.02,0,0,0,0,0,0,0
270,[7],Fe50Mn10Mo14Cr4C16B6,4,1310.83,1653.37,300,none,27671.2,19.59589803,-27355.8,-1.44286061,0.42758,HCP_A3#1,11.963,MOB_BG,0.11886,0.188374435,6.6,1.9692,0.300757976,0.5,0,0.06,0,0,0,0,0,0.04,0.14,0,0.16,0,0,0,0,0.1,0,0,0,0,0,0
271,[7],(Fe0.8Co0.2)64.5Mo14C15B6Er0.5,4,1272.10035,1547.38025,300,none,26119.282,19.34528894,-27084.18593,-1.360715291,0.36379,HCP_A3#1,10.638,MOB_BG,0.11913,0.185800659,6.924,2.0003,0.262131475,0.516,0.129,0.06,0,0,0,0,0,0,0.14,0,0.15,0,0,0,0.005,0,0,0,0,0,0,0
272,[7], (Fe72B22Y6)98Nb2,4,1267.67,1630.38,300,none,20312.8,14.42849852,-25871.2,-0.821706072,0.92395,M3B4_D7B,13.072,M3B4_D7B,0.1206376,0.211380178,6.568,1.834808,0.180061998,0.7056,0,0.2156,0,0.02,0,0.0588,0,0,0,0,0,0,0,0,0,0,0,0,0,0,0,0
273,[7],Fe49Mn10Mo14Cr4W1C16B6,4,1317.16,1677.85,300,none,28825.4,20.11656814,-27225.2,-1.491880166,0.6684,MC_SHP,18.187,MC_SHP,0.11907,0.189574726,6.58,1.9745,0.302920369,0.49,0,0.06,0,0,0,0,0,0.04,0.14,0,0.16,0,0,0,0,0.1,0,0,0,0,0.01,0
274,[7],Fe51Mn10Mo14Cr4C15B6,4,1313.9,1619.79,300,none,26198,18.67220624,-26443,-1.431047705,0.39357,HCP_A3#1,11.868,MOB_BG,0.11937,0.184371935,6.64,1.962,0.295337096,0.51,0,0.06,0,0,0,0,0,0.04,0.14,0,0.15,0,0,0,0,0.1,0,0,0,0,0,0
275,[7],Fe64.7C7.0Si3.3B5.5P8.7Cr2.3Al2.0Mo6.5,4,1303.05257,1483.37317,703,FCC_L12,20465.8617,14.52233975,-21946.7251,-1.295064293,0.49926,MOB_BG,3.7219,MOB_BG,0.119447,0.15648744,6.776,1.93872,0.216890667,0.647,0,0.055,0.033,0,0,0,0,0.023,0.065,0.087,0.07,0,0.02,0,0,0,0,0,0,0,0,0
276,[7],Fe72B22Y4Ta2,4,1229.02,1464.33,300,none,22821.9,17.23709573,-25741.3,-0.776626523,0.33059,C14_LAVES,11.244,C14_LAVES,0.1195,0.20407604,6.64,1.8452,0.16288941,0.72,0,0.22,0,0,0,0.04,0,0,0,0,0,0,0,0,0,0,0,0,0,0,0,0.02
277,[7],Fe64Mo14C15B6Er1,3.5,1281.6019,1480.0605,337.68,BCC_B2,12418.914,9.092997605,-25484.24943,-1.060303888,0.46186,MOB_BG,10.131,MOB_BG,0.11937,0.188378417,6.77,1.9909,0.270636638,0.64,0,0.06,0,0,0,0,0,0,0.14,0,0.15,0,0,0,0.01,0,0,0,0,0,0,0
278,[7],Fe51.2Co12.8Mo14C15B6Er1,3.5,1271.3319,1546.7805,300,none,26106.414,19.34177732,-27076.64943,-1.380561439,0.36467,HCP_A3#1,10.658,MOB_BG,0.11937,0.188378417,6.898,1.9973,0.267326972,0.512,0.128,0.06,0,0,0,0,0,0,0.14,0,0.15,0,0,0,0.01,0,0,0,0,0,0,0
279,[7],Fe57.6Co6.4Mo14C15B6Er1,3.5,1269.2519,1511.6505,300,none,12858.014,9.348154298,-26343.94943,-1.268356991,0.41792,MOB_BG,11.258,MOB_BG,0.11937,0.188378417,6.834,1.9941,0.269005929,0.576,0.064,0.06,0,0,0,0,0,0,0.14,0,0.15,0,0,0,0.01,0,0,0,0,0,0,0
280,[7],Fe51.8Co12.95Mo14C15B6Er0.25,3,1272.311025,1547.640025,300,none,26068.6585,19.30169463,-27088.64629,-1.349044796,0.36366,HCP_A3#1,10.63,MOB_BG,0.11901,0.184481803,6.937,2.0018,0.259481714,0.518,0.1295,0.06,0,0,0,0,0,0,0.14,0,0.15,0,0,0,0.0025,0,0,0,0,0,0,0
281,[7],(Fe0.7Co0.3)64.5Mo14C15B6Er0.5,3,1247.65035,1573.99025,300,none,28761.782,20.92107017,-27697.38593,-1.431963203,0.43449,HCP_A3#1,10.722,MC_SHP,0.11913,0.185800659,6.9885,2.003525,0.260317737,0.4515,0.1935,0.06,0,0,0,0,0,0,0.14,0,0.15,0,0,0,0.005,0,0,0,0,0,0,0
282,[7],(Fe0.7Co0.3)64Mo14C15B6Er1,3,1248.1719,1572.8605,300,none,28686.214,20.8712456,-27687.44943,-1.451257041,0.43308,HCP_A3#1,10.731,MC_SHP,0.11937,0.188378417,6.962,2.0005,0.265598852,0.448,0.192,0.06,0,0,0,0,0,0,0.14,0,0.15,0,0,0,0.01,0,0,0,0,0,0,0
283,[7],Fe54Mn10Mo14C15B7,3,1292.85,1602.16,300,none,25839.7,18.75617067,-27279.6,-1.308971025,0.37098,HCP_A3#1,12.001,MOB_BG,0.11879,0.188023454,6.67,1.9709,0.289965843,0.54,0,0.07,0,0,0,0,0,0,0.14,0,0.15,0,0,0,0,0.1,0,0,0,0,0,0
284,[7],(Fe0.9Co0.1)58.5Cr6Mo14C18B3Er0.5,3,1281.38035,1644.54025,499.92,BCC_B2,27457.782,19.63507134,-26069.08593,-1.388229931,0.49699,HCP_A3#1,5.485,MC_SHP,0.11922,0.186578691,6.7635,2.001875,0.289759787,0.5265,0.0585,0.03,0,0,0,0,0,0.06,0.14,0,0.18,0,0,0,0.005,0,0,0,0,0,0,0
285,[7],(Fe0.9Co0.1)64.75Mo14C15B6Er0.25,3,1270.041025,1512.270025,299.98,BCC_B2,12762.6585,9.27403313,-26349.54629,-1.235525452,0.41489,MOB_BG,11.237,MOB_BG,0.11901,0.184481803,6.87225,1.9985625,0.261286832,0.58275,0.06475,0.06,0,0,0,0,0,0,0.14,0,0.15,0,0,0,0.0025,0,0,0,0,0,0,0
286,[7],Fe55Cr8Mo14C15B6Er2,4.5,1326.8012,1550.8754,445.7,BCC_B2,20858.77,14.83964115,-25799.23822,-1.337737543,0.37235,MOB_BG,7.1761,MOB_BG,0.12001,0.193570252,6.56,1.9714,0.291431021,0.55,0,0.06,0,0,0,0,0,0.08,0.14,0,0.15,0,0,0,0.02,0,0,0,0,0,0,0
287,[7],Fe60.5Cr4Mo14C15B6Er0.5,3,1302.37035,1508.69025,399.92,BCC_B2,20026.682,14.68619281,-25650.38593,-1.187903787,0.42091,MOB_BG,8.2153,MOB_BG,0.11921,0.185973763,6.715,1.98705,0.271815742,0.605,0,0.06,0,0,0,0,0,0.04,0.14,0,0.15,0,0,0,0.005,0,0,0,0,0,0,0
288,[7],Fe63.5Mo14C15B6Er1.5,3,1280.4297,1479.85925,337.265,BCC_B2,12450.3135,9.113203453,-25489.19811,-1.079996745,0.46502,MOB_BG,10.147,MOB_BG,0.11961,0.1908793,6.745,1.98795,0.275545455,0.635,0,0.06,0,0,0,0,0,0,0.14,0,0.15,0,0,0,0.015,0,0,0,0,0,0,0
289,[7],Fe64Mo14C15B6Dy1,3,1280.6671,1480.014,337.06,BCC_B2,12474.298,9.12767406,-25484.49133,-1.060303888,0.46438,MOB_BG,10.155,MOB_BG,0.11938,0.188575316,6.77,1.9907,0.271198285,0.64,0,0.06,0,0,0,0,0,0,0.14,0,0.15,0,0,0.01,0,0,0,0,0,0,0,0
290,[7],Fe63Mo14C15B6Dy2,3,1278.8942,1479.3598,334.22,BCC_B2,12545.942,9.177434602,-25496.84924,-1.09795124,0.46916,MOB_BG,10.267,MOB_BG,0.11987,0.193681953,6.72,1.9846,0.281412224,0.63,0,0.06,0,0,0,0,0,0,0.14,0,0.15,0,0,0.02,0,0,0,0,0,0,0,0
291,[7],Fe50Mn10Mo14Cr4C15B7,3,1310.52,1615.7,300,none,26474.3,18.88597623,-27434.6,-1.451559133,0.39666,HCP_A3#1,12.153,MOB_BG,0.11887,0.188203105,6.59,1.9641,0.295137578,0.5,0,0.07,0,0,0,0,0,0.04,0.14,0,0.15,0,0,0,0,0.1,0,0,0,0,0,0
292,[7],Fe48Mn10Mo16Cr4C15B7,3,1315.76,1684.54,300,none,29274,20.42749902,-27944.7,-1.475247981,0.46586,HCP_A3#1,12.243,MOB_BG,0.11909,0.189050616,6.55,1.9707,0.295754138,0.48,0,0.07,0,0,0,0,0,0.04,0.16,0,0.15,0,0,0,0,0.1,0,0,0,0,0,0
293,[7],Fe49Mn10Mo14Cr4W1C15B7,3,1317.11,1642.88,300,none,27696,19.4553556,-27310.4,-1.500578689,0.59597,MC_SHP,17.902,MC_SHP,0.11908,0.189404072,6.57,1.9694,0.29743174,0.49,0,0.07,0,0,0,0,0,0.04,0.14,0,0.15,0,0,0,0,0.1,0,0,0,0,0.01,0
294,[7],Fe72B22Y4Hf2,3,1267.08,2495.9,300,none,65855.8,38.0595954,-26062.6,-0.776626523,3.2324,MB2_C32,23.698,MB2_C32,0.11986,0.208129071,6.62,1.8412,0.173431716,0.72,0,0.22,0,0,0,0.04,0,0,0,0,0,0.02,0,0,0,0,0,0,0,0,0,0
295,[7],Fe49Mn10Mo14Cr4V1C15B7,3,1314.82,1695.63,300,FCC_L12,29998,20.93197884,-27840.2,-1.500578689,0.72812,FCC_L12#1,14.72,FCC_L12#1,0.11893,0.188380823,6.56,1.9621,0.296712976,0.49,0,0.07,0,0,0,0,0,0.04,0.14,0,0.15,0,0,0,0,0.1,0,0.01,0,0,0,0
296,[7],Fe49Cr15Mo14C19B2Er1,3,1365.8919,1673.0605,855,FCC_L12,26882.514,17.98647165,-25404.84943,-1.349196334,0.43744,HCP_A3#1,2.2996,HCP_A3#1,0.11963,0.189645485,6.51,1.9858,0.313315113,0.49,0,0.02,0,0,0,0,0,0.15,0.14,0,0.19,0,0,0,0.01,0,0,0,0,0,0,0
297,[7],Fe72B22Y4Ti2,3,1267.08,2567.5,1098,MB_B27,64130.4,35.71349283,-26614.8,-0.776626523,2.6574,MB2_C32,3.4285,MB2_C32,0.11944,0.203600354,6.62,1.846,0.161282361,0.72,0,0.22,0,0,0,0.04,0,0,0,0,0,0,0,0,0,0,0.02,0,0,0,0,0
298,[7],Fe71.2C7.0Si3.3B5.5P8.7Cr2.3Al2.0,3,1250.74257,1507.82317,909,FCC_L12,21422.9617,15.56014816,-20444.0251,-1.077536046,0.22739,BCC_B2#1,0.81926,BCC_B2#1,0.118732,0.152716636,6.906,1.91727,0.210159575,0.712,0,0.055,0.033,0,0,0,0,0.023,0,0.087,0.07,0,0.02,0,0,0,0,0,0,0,0,0
299,[7],Fe56Co7Ni7Zr6Nb2.5Mo1.5B20,3,1366.55,2707.45,300,BCC_B2,74285.27,38.66312085,-30134,-1.342904551,2.6106,MB2_C32,19.84,MB2_C32,0.120415,0.186878299,6.865,1.8503,0.164276931,0.56,0.07,0.2,0,0.025,0.07,0,0.06,0,0.015,0,0,0,0,0,0,0,0,0,0,0,0,0
300,[7],Fe56Co7Ni7Zr6Nb2.5Ti1.5B20,3,1310.08,2815.22,300,BCC_B2,81926.27,41.53698607,-31026.5,-1.342904551,2.8978,MB2_C32,19.815,MB2_C32,0.12052,0.187566557,6.835,1.841,0.164030485,0.56,0.07,0.2,0,0.025,0.07,0,0.06,0,0,0,0,0,0,0,0,0,0.015,0,0,0,0,0
301,[7],Fe56Co7Ni7Zr6Nb2.5Ta1.5B20,3,1281.02,2732.99,300,BCC_B2,77881.63,40.99824135,-30392.6,-1.342904551,3.0341,MB2_C32,20.186,MB2_C32,0.120565,0.187941121,6.85,1.8404,0.165199395,0.56,0.07,0.2,0,0.025,0.07,0,0.06,0,0,0,0,0,0,0,0,0,0,0,0,0,0,0.015
302,[7],Fe56Co7Ni7Zr7.5Nb2.5B20,3,1310.07,2779,300,BCC_B2,80440.58,41.07382951,-31125.9,-1.305374369,2.9434,MB2_C32,20.2,MB2_C32,0.1207,0.189346334,6.835,1.83785,0.17162132,0.56,0.07,0.2,0,0.025,0.07,0,0.075,0,0,0,0,0,0,0,0,0,0,0,0,0,0,0
303,[7],Fe62.9Ni11.1Mo6P10C7.5B2.5,3,1254.381,1530.539,1127,FCC_L12,22598.8,16.188031,-12366.1,-1.22117767,0.23682,FCC_L12#1,0.37701,FCC_L12#1,0.120785,0.1412755,7.377,1.95393,0.211726841,0.629,0,0.025,0,0,0.111,0,0,0,0.06,0.1,0.075,0,0,0,0,0,0,0,0,0,0,0
304,[7],Fe74Mo6P10C7.5B2.5,3,1239.481,1571.189,1119,FCC_L12,23716,16.76502507,-11857.8,-0.908372945,0.27188,FCC_L12#1,0.41105,BCC_B2#1,0.120785,0.1412755,7.155,1.94505,0.215034875,0.74,0,0.025,0,0,0,0,0,0,0.06,0.1,0.075,0,0,0,0,0,0,0,0,0,0,0
305,[7],Fe65Cr2Mo9P10C8B6,2.5,1253.481,1464.149,514.6,BCC_B2,20624.9,15.10325972,-17322,-1.176085904,0.37617,MOB_BG,5.229,MOB_BG,0.11915,0.161247932,6.86,1.9625,0.223384758,0.65,0,0.06,0,0,0,0,0,0.02,0.09,0.1,0.08,0,0,0,0,0,0,0,0,0,0,0
306,[7],Fe63Cr3Mo12P10C7B5,2.5,1281.411,1491.849,621.6,BCC_B2,19814,14.05675215,-15891.7,-1.216904026,0.38433,M2B_C16,4.0257,M2B_C16,0.12051,0.153908422,6.87,1.9614,0.219367363,0.63,0,0.05,0,0,0,0,0,0.03,0.12,0.1,0.07,0,0,0,0,0,0,0,0,0,0,0
307,[7],Fe45.325Co19.425Mo14C15B6Er0.25,2.5,1247.211025,1574.510025,300,none,28803.4585,20.94851654,-27703.04629,-1.420568862,0.43553,HCP_A3#1,10.72,MC_SHP,0.11901,0.184481803,7.00175,2.0050375,0.257623269,0.45325,0.19425,0.06,0,0,0,0,0,0,0.14,0,0.15,0,0,0,0.0025,0,0,0,0,0,0,0
308,[7],Fe64Cr3Mo10P10C10B3,2.5,1270.301,1469.899,794,FCC_L12,19894.3,14.59086614,-16340.7,-1.186792747,0.19418,M6C_E93,2.006,M2B_C16,0.11976,0.157950853,6.89,1.9722,0.240123218,0.64,0,0.03,0,0,0,0,0,0.03,0.1,0.1,0.1,0,0,0,0,0,0,0,0,0,0,0
309,[7],Fe66Mo10P12C10B2,2.5,1223.5332,1480.93,976,FCC_L12,21219.612,15.58986735,-17649.604,-1.067429296,0.23636,M6C_E93,0.84097,M2B_C16,0.11964,0.155563075,6.94,1.9824,0.236512664,0.66,0,0.02,0,0,0,0,0,0,0.1,0.12,0.1,0,0,0,0,0,0,0,0,0,0,0
310,[7],Fe64.5Mo14C15B6Er0.5,2.5,1282.24035,1480.18025,337.92,BCC_B2,12402.482,9.082563646,-25481.28593,-1.037955728,0.46014,MOB_BG,10.122,MOB_BG,0.11913,0.185800659,6.795,1.99385,0.265604363,0.645,0,0.06,0,0,0,0,0,0,0.14,0,0.15,0,0,0,0.005,0,0,0,0,0,0,0
311,[7],Fe76Si9.6B8.4P6,2.5,1464.5866,1560.5954,953.64,BCC_B2,17978.11,11.97042658,-22918.512,-0.810406558,0.071112,BCC_B2#1,0.6973,M2B_C16,0.119624,0.132645068,7.016,1.87596,0.099189104,0.76,0,0.084,0.096,0,0,0,0,0,0,0.06,0,0,0,0,0,0,0,0,0,0,0,0
312,[7],Fe69Mo7P12C10B2,2.5,1223.5332,1503.36,1057,FCC_L12,19206.212,14.02060759,-16818.004,-1.005112736,0.24554,FCC_L12#1,0.45731,BCC_B2#1,0.11931,0.153894949,7,1.9725,0.235776907,0.69,0,0.02,0,0,0,0,0,0,0.07,0.12,0.1,0,0,0,0,0,0,0,0,0,0,0
313,[7],Fe64Mo14C15B7,2.5,1282.44,1516.79,300,none,13115.5,9.463370921,-26472.5,-1.031595746,0.53783,MOB_BG,12.004,MOB_BG,0.11839,0.186924762,6.77,1.9989,0.259934203,0.64,0,0.07,0,0,0,0,0,0,0.14,0,0.15,0,0,0,0,0,0,0,0,0,0,0
314,[7],Fe63Cr3Mo10P12C10B2,2.5,1266.0332,1478.29,981,FCC_L12,20145.612,14.70864749,-17849.404,-1.18946818,0.22501,M6C_E93,0.89696,M2B_C16,0.1197,0.155736175,6.88,1.9773,0.241523726,0.63,0,0.02,0,0,0,0,0,0.03,0.1,0.12,0.1,0,0,0,0,0,0,0,0,0,0,0
315,[7], (Fe72B22Y6)98Ti2,2,1267.08,2548.7,300,none,60631.7,33.4607239,-26990,-0.821706072,2.5987,MB2_C32,18.14,MB2_C32,0.1206376,0.211380178,6.548,1.833608,0.181814252,0.7056,0,0.2156,0,0,0,0.0588,0,0,0,0,0,0,0,0,0,0,0.02,0,0,0,0,0
316,[7],Fe52.5Cr7.5Mo15C15B10,2,1320.94,1651.78,300,none,29149.5,20.37667456,-29919.9,-1.331951976,0.7195,MOB_BG,12.999,MOB_BG,0.11715,0.198521325,6.45,1.99575,0.270553946,0.525,0,0.1,0,0,0,0,0,0.075,0.15,0,0.15,0,0,0,0,0,0,0,0,0,0,0
317,[7],Fe42Cr16Mo16C18B5Y3,2,1389.59,1695.53,300,none,31579.8,20.9873856,-28800.9,-1.514423374,0.59299,Y2C3_ALPHA,16.743,Y2C3_ALPHA,0.11996,0.209178018,6.24,1.9774,0.32711044,0.42,0,0.05,0,0,0,0.03,0,0.16,0.16,0,0.18,0,0,0,0,0,0,0,0,0,0,0
318,[7],Fe64.75Mo14C15B6Er0.25,2,1282.391025,1480.210025,337.98,BCC_B2,12398.6585,9.08016324,-25480.54629,-1.025034226,0.45973,MOB_BG,10.12,MOB_BG,0.11901,0.184481803,6.8075,1.995325,0.26303972,0.6475,0,0.06,0,0,0,0,0,0,0.14,0,0.15,0,0,0,0.0025,0,0,0,0,0,0,0
319,[7],(Fe0.8Co0.2)65Mo14C15B6,2,1272.41,1547.89,300,none,26107.5,19.32785722,-27093.6,-1.333898911,0.36373,HCP_A3#1,10.624,MOB_BG,0.11889,0.18314231,6.95,2.0033,0.256795853,0.52,0.13,0.06,0,0,0,0,0,0,0.14,0,0.15,0,0,0,0,0,0,0,0,0,0,0
320,[7],Fe64.5Mo14C15B6Dy0.5,2,1281.55355,1480.1696,337.765,BCC_B2,12436.424,9.10312225,-25481.35457,-1.037955728,0.46199,MOB_BG,10.128,MOB_BG,0.119135,0.185901604,6.795,1.99375,0.265891778,0.645,0,0.06,0,0,0,0,0,0,0.14,0,0.15,0,0,0.005,0,0,0,0,0,0,0,0
