Repository: usccolumbia/ML_BMGs

The identification of suitable alloy compositions for the formation of bulk metallic glasses (BMGs) is a key challenge in materials science. In this study, we developed machine learning (ML) models to predict the critical casting diameter (𝐷𝑚𝑎𝑥) of Fe-based BMGs, enabling rapid assessment of glass-forming ability (GFA) using composition-based and calculated thermophysical features

Datasets for paper https://www.mdpi.com/2075-4701/15/7/763#Data_Availability_Statement

Machine Learning-Driven Prediction of Glass-Forming Ability in Fe-Based Bulk Metallic Glasses Using Thermophysical Features and Data Augmentation

Three datasets

BMG_DS1 Bulk glass forming alloy Concentration 495 22\\

File: datasets/DS1_DS2.csv (part 3 of 3)
ID,Ref.,Alloy,Dmax,Tsol,Tliq,T0,T0 phase,Hmelt,Smelt,Hmix,Sconf,DGM Tsol,DGM phase Tsol,DGM T0,DGM phase T0,r_average,deltaR,VEC_average,chi,deltachi,Fe,Co,B,Si,Nb,Ni,Y,Zr,Cr,Mo,P,C,Hf,Al,Dy,Er,Mn,Ti,V,Cu,Sn,W,Ta
321,[7],Fe58.3875Co6.4875Mo14C15B6Er0.125,2,1270.077838,1512.357488,300,none,12748.79788,9.26283528,-26350.96155,-1.228607365,0.41463,MOB_BG,11.235,MOB_BG,0.11895128,0.183812848,6.87871,1.9993248,0.259971001,0.58388,0.06488,0.06,0,0,0,0,0,0,0.14,0,0.15,0,0,0,0.00125,0,0,0,0,0,0,0
322,[7],Fe70Si4B20Nb6,2,1471.42,1933.05,300,none,36252.8,22.43562596,-27589.9,-0.869119719,0.91274,M3B4_D7B,15.245,M3B4_D7B,0.11804,0.179167718,6.66,1.861,0.105966976,0.7,0,0.2,0.04,0.06,0,0,0,0,0,0,0,0,0,0,0,0,0,0,0,0,0,0
323,[7],Fe71Nb4.8Zr1.2B23,2,1429.59,2492.73,300,none,49402.2,25.72882372,-26703.1,-0.780022381,2.1977,MB2_C32,20.33,MB2_C32,0.117724,0.189133693,6.658,1.86126,0.121264226,0.71,0,0.23,0,0.048,0,0,0.012,0,0,0,0,0,0,0,0,0,0,0,0,0,0,0
324,[7],(Fe0.9Co0.1)58.5Cr6Mo14C19B2Er0.5,2,1279.27035,1677.81025,579,FCC_L12,28477.282,20.13298157,-25922.28593,-1.368148866,0.52971,HCP_A3#1,4.3743,MC_SHP,0.11921,0.18675159,6.7735,2.006975,0.29482978,0.5265,0.0585,0.02,0,0,0,0,0,0.06,0.14,0,0.19,0,0,0,0.005,0,0,0,0,0,0,0
325,[7],Fe61Cr4Mo14C15B6,2,1302.57,1508.73,400,BCC_B2,20021.7,14.68306471,-25649.4,-1.15890423,0.42037,MOB_BG,8.2132,MOB_BG,0.11897,0.183329886,6.74,1.99,0.266848271,0.61,0,0.06,0,0,0,0,0,0.04,0.14,0,0.15,0,0,0,0,0,0,0,0,0,0,0
326,[7],Fe43Cr16Mo16C18B5Y2,6,1380.88,1694.97,378,BCC_B2,30938.9,20.62367371,-28523.8,-1.486023989,0.49206,Y2C3_ALPHA,12.626,Y2C3_ALPHA,0.11944,0.204050872,6.29,1.9835,0.318503925,0.43,0,0.05,0,0,0,0.02,0,0.16,0.16,0,0.18,0,0,0,0,0,0,0,0,0,0,0
327,[7],[(Fe0.8Ni0.2)0.75B0.2Si0.05]96Nb4,2,1424.73,1916.85,300,none,36013.4,22.84455742,-28544.1,-1.188172213,0.93547,M3B4_D7B,12.972,M3B4_D7B,0.117872,0.174450844,7.016,1.876,0.098101988,0.576,0,0.192,0.048,0.04,0.144,0,0,0,0,0,0,0,0,0,0,0,0,0,0,0,0,0
328,[7],Fe48Mn10Mo13Cr4W3C15B7,2,1329.28,1696.49,300,none,30418,20.85390301,-26799.2,-1.552460391,0.9756,MC_SHP,18.551,MC_SHP,0.11939,0.191319061,6.55,1.9767,0.301506401,0.48,0,0.07,0,0,0,0,0,0.04,0.13,0,0.15,0,0,0,0,0.1,0,0,0,0,0.03,0
329,[7],Fe44Cr16Mo16C18B5Y1,2,1371.8,1694.98,465,BCC_B2,30320.5,20.24693967,-28232,-1.452159544,0.4815,HCP_A3#1,9.3082,Y2C3_ALPHA,0.11892,0.198597637,6.34,1.9896,0.309538108,0.44,0,0.05,0,0,0,0.01,0,0.16,0.16,0,0.18,0,0,0,0,0,0,0,0,0,0,0
330,[7],(Fe0.9Co0.1)63Mo14C15B6Er2,1.5,1266.3912,1510.5554,300,none,13054.67,9.491856166,-26343.33822,-1.302753514,0.42675,MOB_BG,11.313,MOB_BG,0.11985,0.193306731,6.783,1.98815,0.27885494,0.567,0.063,0.06,0,0,0,0,0,0,0.14,0,0.15,0,0,0,0.02,0,0,0,0,0,0,0
331,[7],Fe61Co7Zr9.5Mo5W2B15.5,1.5,1545.67,2665.73,300,none,68079.3,34.0724816,-27736.7,-1.228285655,1.8724,MB2_C32,18.402,MB2_C32,0.12407,0.175186122,6.775,1.84565,0.203908258,0.61,0.07,0.155,0,0,0,0,0.095,0,0.05,0,0,0,0,0,0,0,0,0,0,0,0.02,0
332,[7],Fe44.55Co19.5Mo14C15B6,1.5,1246.67,1575.01,300,none,28847.6,20.97746497,-27709.3,-1.405699132,0.43676,HCP_A3#1,10.72,MC_SHP,0.11889,0.18314231,7.015,2.00655,0.254891344,0.455,0.195,0.06,0,0,0,0,0,0,0.14,0,0.15,0,0,0,0,0,0,0,0,0,0,0
333,[7],Fe59Cr6Mo14C15B6,1.5,1317.78,1531.91,425,BCC_B2,22787.5,16.54288436,-25720.9,-1.208736401,0.38796,MOB_BG,7.6116,MOB_BG,0.11901,0.183422458,6.7,1.9866,0.269930435,0.59,0,0.06,0,0,0,0,0,0.06,0.14,0,0.15,0,0,0,0,0,0,0,0,0,0,0
334,[7],Fe62.8Co10B13.5Si10Nb3Cu0.7,1.5,1377.3,1711.9,595,BCC_B2,28342.6,19.14501331,-28418.6,-1.16293663,0.76114,M3B4_D7B,5.7856,M3B4_D7B,0.119183,0.154048338,6.956,1.86394,0.084633778,0.628,0.1,0.135,0.1,0.03,0,0,0,0,0,0,0,0,0,0,0,0,0,0,0.007,0,0,0
335,[7],Fe72Nb3.6Zr2.4B22,1.5,1432.38,2639.86,300,none,67011.3,35.55658984,-26590.5,-0.778816372,2.36,MB2_C32,20.234,MB2_C32,0.118368,0.187102736,6.696,1.85592,0.130132831,0.72,0,0.22,0,0.036,0,0,0.024,0,0,0,0,0,0,0,0,0,0,0,0,0,0,0
336,[7],Fe60Co8Zr10Mo5W2B15,1.5,1542.69,2647.02,300,none,67465,34.06968009,-27755.6,-1.251407247,1.8427,MB2_C32,18.18,MB2_C32,0.12447,0.17369363,6.79,1.8426,0.206686332,0.6,0.08,0.15,0,0,0,0,0.1,0,0.05,0,0,0,0,0,0,0,0,0,0,0,0.02,0
337,[7],Fe42Cr16Mo16C18B8,1.2,1363.02,1683.29,421,BCC_B2,30719,20.40583629,-30817,-1.461498315,0.5769,MOB_BG,8.6128,MOB_BG,0.1169,0.203328465,6.24,2.002,0.298837749,0.42,0,0.08,0,0,0,0,0,0.16,0.16,0,0.18,0,0,0,0,0,0,0,0,0,0,0
338,[7],Fe46Cr16Mo16C18B4,1.2,1377.52,1698.36,605,BCC_B2,28775.5,19.07912309,-26912.2,-1.381048062,0.46277,HCP_A3#1,4.6029,M2B_C16,0.1189,0.189070109,6.44,1.9936,0.300597804,0.46,0,0.04,0,0,0,0,0,0.16,0.16,0,0.18,0,0,0,0,0,0,0,0,0,0,0
339,[7],Fe30Co30Ni15Si8B17,1.2,1290.51,1360.66,300,none,18611.87,14.14191634,-31288.2,-1.510242635,0.13963,NI5SI2,8.5476,NI5SI2,0.11742,0.163183373,7.43,1.8983,0.07024322,0.3,0.3,0.17,0.08,0,0.15,0,0,0,0,0,0,0,0,0,0,0,0,0,0,0,0,0
340,[7],Fe44Cr16Mo16C18B6,1.2,1369.98,1691.94,507,BCC_B2,29755.2,19.78861857,-28914,-1.425125871,0.47443,HCP_A3#1,6.3835,MOB_BG,0.1179,0.196398176,6.34,1.9978,0.299748495,0.44,0,0.06,0,0,0,0,0,0.16,0.16,0,0.18,0,0,0,0,0,0,0,0,0,0,0
341,[7],Fe30Cr30Mo15C15B10,1,1439.75,1752.11,300,none,35363.3,22.32284999,-29868.5,-1.521778187,0.56295,MB_B33,13.253,MOB_BG,0.1176,0.199665224,6,1.9575,0.301527362,0.3,0,0.1,0,0,0,0,0,0.3,0.15,0,0.15,0,0,0,0,0,0,0,0,0,0,0
342,[7],Fe37.5Cr15Mo22.5C15B10,1,1382.58,1762.89,300,none,34089.4,21.73699027,-31341.6,-1.502827822,0.75894,MOB_BG,13.403,MOB_BG,0.118125,0.202195059,6.15,2.00775,0.281802125,0.375,0,0.1,0,0,0,0,0,0.15,0.225,0,0.15,0,0,0,0,0,0,0,0,0,0,0
343,[7],Fe61Co10Zr5W4B20,1,1401.37,2636.18,300,none,68862.9,36.11653495,-27991,-1.132208495,2.3963,MB2_C32,19.436,MB2_C32,0.12034,0.18654771,6.82,1.8732,0.175897015,0.61,0.1,0.2,0,0,0,0,0.05,0,0,0,0,0,0,0,0,0,0,0,0,0,0.04,0
344,[7],Fe60Mo15C15B10,1,1282.44,1625.26,300,none,18154.4,12.57272643,-29633.9,-1.105889879,0.76541,MOB_BG,12.734,MOB_BG,0.117,0.198117372,6.6,2.0085,0.258152571,0.6,0,0.1,0,0,0,0,0,0,0.15,0,0.15,0,0,0,0,0,0,0,0,0,0,0
345,[7],Fe37.5Cr22.5Mo15C15B10,1,1413.71,1706.91,325,BCC_B2,32164,20.86321802,-30053.2,-1.502827822,0.58634,MB_B33,12.099,MOB_BG,0.11745,0.199295108,6.15,1.97025,0.292125722,0.375,0,0.1,0,0,0,0,0,0.225,0.15,0,0.15,0,0,0,0,0,0,0,0,0,0,0
346,[7],Fe67Co7Zr6B20,1,1356.39,2810.15,300,none,78751.5,40.17202859,-28079.7,-0.945160398,2.7319,MB2_C32,19.561,MB2_C32,0.1198,0.184162255,6.83,1.8455,0.15412576,0.67,0.07,0.2,0,0,0,0,0.06,0,0,0,0,0,0,0,0,0,0,0,0,0,0,0
347,[7],Fe45Cr15Mo15C15B10,2.5,1366.6,1680.66,309,BCC_B2,30539.6,20.49973176,-30065,-1.443290966,0.65208,MB_B33,12.732,MOB_BG,0.1173,0.198913855,6.3,1.983,0.281835058,0.45,0,0.1,0,0,0,0,0,0.15,0.15,0,0.15,0,0,0,0,0,0,0,0,0,0,0
348,[48],(Fe1/3Co1/3Ni1/3)80(P1/2B1/2)20,2,1175.751,1474.539,518,FCC_L12,23229.2,17.79069229,-16800.36,-1.517924908,0.29389,FCC_L12,2.9762,BCC_B2#1,0.12020128,0.136082411,8.00009,1.9216854,0.106492207,0.26667,0.26667,0.1,0,0,0.26667,0,0,0,0,0.1,0,0,0,0,0,0,0,0,0,0,0,0
349,[49],Fe70Er1Nb6B23,1.5,1428.7719,1930.4305,300,none,25754.614,15.42262998,-25997.54943,-0.802554279,0.96253,M3B4_D7B,14.212,M3B4_D7B,0.11806,0.19290588,6.62,1.8586,0.126412183,0.7,0,0.23,0,0.06,0,0,0,0,0,0,0,0,0,0,0.01,0,0,0,0,0,0,0
350,[49],Fe68Er3Nb6B23,2.5,1424.0618,1929.1251,300,none,25910.962,15.52839347,-26029.3111,-0.87427734,0.97463,M3B4_D7B,14.212,M3B4_D7B,0.11902,0.202854377,6.52,1.8468,0.153224541,0.68,0,0.23,0,0.06,0,0,0,0,0,0,0,0,0,0,0.03,0,0,0,0,0,0,0
351,[49],Fe66Er5Nb6B23,4,1420.363,1926.4445,300,none,26034.21,15.6237336,-26093.084,-0.930856923,0.98418,M3B4_D7B,14.212,M3B4_D7B,0.11998,0.211728134,6.42,1.835,0.175205594,0.66,0,0.23,0,0.06,0,0,0,0,0,0,0,0,0,0,0.05,0,0,0,0,0,0,0
352,[49],Fe64Er7Nb6B23,2,1416.6642,1922.3314,300,none,26160.732,15.7247821,-26188.8153,-0.978602064,0.99378,M3B4_D7B,14.212,M3B4_D7B,0.12094,0.219681946,6.32,1.8232,0.194004536,0.64,0,0.23,0,0.06,0,0,0,0,0,0,0,0,0,0,0.07,0,0,0,0,0,0,0
353,[50],(Fe0.76Si0.09B0.1P0.05)99.1Nb0.2Cu0.7,1,1460.476401,1542.256893,854.9909,BCC_B2,17734.35567,11.87775446,-22776.69947,-0.85420575,0.061492,BCC_B2#1,1.7545,M3B4_D7B,0.11936766,0.138425593,7.01409,1.8749223,0.096701127,0.75316,0,0.0991,0.08919,0.002,0,0,0,0,0,0.04955,0,0,0,0,0,0,0,0,0.007,0,0,0
354,[50],(Fe0.76Si0.09B0.1P0.05)98.8Nb0.5Cu,1.5,1459.370034,1540.458814,853.0706,BCC_B2,17799.74494,11.94229931,-22830.40313,-0.868820457,0.061127,BCC_B2#1,2.2247,M3B4_D7B,0.11944788,0.138661673,7.00812,1.8740964,0.097720702,0.75088,0,0.0988,0.08892,0.005,0,0,0,0,0,0.0494,0,0,0,0,0,0,0,0,0.007,0,0,0
355,[50],(Fe0.76Si0.09B0.1P0.05)98.5Nb0.8Cu,2,1459.313668,1538.62063,851.15,BCC_B2,17859.52548,11.98767743,-22883.71612,-0.881498606,0.059931,BCC_B2#1,2.4334,M3B4_D7B,0.1195281,0.138893414,7.00215,1.8732705,0.098722838,0.7486,0,0.0985,0.08865,0.008,0,0,0,0,0,0.04925,0,0,0,0,0,0,0,0,0.007,0,0,0
356,[50],(Fe0.76Si0.09B0.1P0.05)98.3Nb1Cu,2.5,1459.242756,1537.37211,849.17,BCC_B2,17894.8213,12.00964303,-22918.92908,-0.889280874,0.059139,BCC_B2#1,2.539,M3B4_D7B,0.11958158,0.139045516,6.99817,1.8727199,0.099381503,0.74708,0,0.0983,0.08847,0.01,0,0,0,0,0,0.04915,0,0,0,0,0,0,0,0,0.007,0,0,0
357,[50],(Fe0.76Si0.09B0.1P0.05)98.1Nb1.2Cu,2,1459.151846,1536.103052,848.23905,BCC_B2,17896.86622,12.00600949,-22953.84623,-0.896656363,0.058346,BCC_B2#1,2.6196,M3B4_D7B,0.11963506,0.139195718,6.99419,1.8721693,0.1000328,0.74556,0,0.0981,0.08829,0.012,0,0,0,0,0,0.04905,0,0,0,0,0,0,0,0,0.007,0,0,0
358,[50],(Fe0.76Si0.09B0.1P0.05)97.8Nb1.5Cu,2,1458.955479,1534.154622,846.3178,BCC_B2,17954.55248,12.0325749,-23005.87866,-0.907099619,0.10361,M3B4_D7B,2.7228,M3B4_D7B,0.11971528,0.139417478,6.98822,1.8713434,0.100996244,0.74328,0,0.0978,0.08802,0.015,0,0,0,0,0,0.0489,0,0,0,0,0,0,0,0,0.007,0,0,0
359,[51],Fe72.5B15.6Si7.8Nb1.7Zr1.7Cu0.7,2.5,1486.57,2557.86,486,BCC_B2,62387.6,33.5156849,-27454.1,-0.895229379,2.3533,MB2_C32,12.743,MB2_C32,0.118981,0.164311549,6.81,1.8563,0.108414529,0.725,0,0.156,0.078,0.017,0,0,0.017,0,0,0,0,0,0,0,0,0,0,0,0.007,0,0,0
360,[52],Fe66Dy5Nb6B2,2,1420.7455,1924.609,300,none,26051.775,15.64175009,-26092.9695,-0.930856923,0.98319,M3B4_D7B,14.212,M3B4_D7B,0.12003,0.212564326,6.42,1.834,0.178622507,0.66,0,0.23,0,0.06,0,0,0,0,0,0,0,0,0,0.05,0,0,0,0,0,0,0,0
361,[53],Fe77B18Ti1Zr4,1,1442.56,2778.08,300,none,74523,37.56418722,-24066.8,-0.68472132,2.298,MB2_C32,18.678,MB2_C32,0.12038,0.172493506,6.9,1.8449,0.136224043,0.77,0,0.18,0,0,0,0,0.04,0,0,0,0,0,0,0,0,0,0.01,0,0,0,0,0
362,[53],Fe77B18Ti1.5Zr3.5,1,1442.56,2778.23,300,none,74546.1,37.57285604,-24000.2,-0.690244414,2.2808,MB2_C32,18.554,MB2_C32,0.12032,0.171817761,6.9,1.84595,0.133022921,0.77,0,0.18,0,0,0,0,0.035,0,0,0,0,0,0,0,0,0,0.015,0,0,0,0,0
363,[53],Fe77B18Ti2Zr3,1,1442.57,2779.69,300,none,68386.8,33.27537992,-23931.6,-0.693351782,2.266,MB2_C32,18.443,MB2_C32,0.12026,0.171136493,6.9,1.847,0.129734344,0.77,0,0.18,0,0,0,0,0.03,0,0,0,0,0,0,0,0,0,0.02,0,0,0,0,0
364,[53],Fe77B18T2.51Zr2.5,1,1442.57,2782.46,300,none,68527.2,33.32407962,-23861.1,-0.694358558,2.2536,MB2_C32,18.345,MB2_C32,0.1202,0.170449628,6.9,1.84805,0.126351484,0.77,0,0.18,0,0,0,0,0.025,0,0,0,0,0,0,0,0,0,0.025,0,0,0,0,0
365,[53],Fe77B18Ti3Zr2,1.5,1442.57,2786.52,300,none,68725.6,33.39320366,-23788.7,-0.693351782,2.2436,MB2_C32,18.26,MB2_C32,0.12014,0.169757091,6.9,1.8491,0.122866554,0.77,0,0.18,0,0,0,0,0.02,0,0,0,0,0,0,0,0,0,0.03,0,0,0,0,0
366,[53],Fe77B18Ti3.5Zr1.5,1,1442.57,2791.84,300,none,75220.5,37.80727949,-23714.3,-0.690244414,2.2361,MB2_C32,18.187,MB2_C32,0.12008,0.169058805,6.9,1.85015,0.119270606,0.77,0,0.18,0,0,0,0,0.015,0,0,0,0,0,0,0,0,0,0.035,0,0,0,0,0
367,[53],Fe77B18Ti4Zr1,1,1442.57,2798.37,300,none,75530,37.9140802,-23637.9,-0.68472132,2.2308,MB2_C32,18.123,MB2_C32,0.12002,0.168354689,6.9,1.8512,0.115553278,0.77,0,0.18,0,0,0,0,0.01,0,0,0,0,0,0,0,0,0,0.04,0,0,0,0,0
368,[54],Fe25Co25Ni25(P0.4C0.3B0.2Si0.1)25,1,1148.311,1504.709,852,FCC_L12,27671.9,20.56058341,-20627.46,-1.706257918,1.1562,GRAPHITE_A9,2.5501,GRAPHITE_A9,0.118225,0.151267788,7.8,1.96475,0.19553756,0.25,0.25,0.05,0.025,0,0.25,0,0,0,0,0.1,0.075,0,0,0,0,0,0,0,0,0,0,0
369,[54],Fe25Co25Ni25(P0.4C0.2B0.2Si0.2)25,2,1173.821,1508.379,942,FCC_L12,26543.1,19.46825205,-22653.26,-1.719339121,0.85206,GRAPHITE_A9,1.6317,GRAPHITE_A9,0.11885,0.141676692,7.8,1.9485,0.171792753,0.25,0.25,0.05,0.05,0,0.25,0,0,0,0,0.1,0.05,0,0,0,0,0,0,0,0,0,0,0
370,[54],Fe25Co25Ni25(P0.5C0.1B0.2Si0.2)25,2,1159.30875,1521.5325,1022,FCC_L12,26635.2375,19.50315932,-22133.7125,-1.691446177,0.36473,FCC_L12#1,0.56113,FCC_L12#1,0.119425,0.131943558,7.825,1.9395,0.147799696,0.25,0.25,0.05,0.05,0,0.25,0,0,0,0,0.125,0.025,0,0,0,0,0,0,0,0,0,0,0
371,[54],Fe25Co25Ni25(P0.3C0.2B0.3Si0.2)25,1,1194.65325,1481.67025,629,FCC_L12,25197.0525,18.73798037,-24174.66,-1.727834073,0.89942,GRAPHITE_A9,4.3145,GRAPHITE_A9,0.1183,0.150279598,7.75,1.94475,0.168077177,0.25,0.25,0.075,0.05,0,0.25,0,0,0,0,0.075,0.05,0,0,0,0,0,0,0,0,0,0,0
372,[54],Fe25Co25Ni25(P0.4C0.1B0.3Si0.2)25,1.5,1179.431,1491.199,697,FCC_L12,25013.8,18.65744537,-23522.46,-1.706257918,0.31174,FCC_L12#1,2.1538,GRAPHITE_A9,0.118875,0.141129346,7.775,1.93575,0.14322862,0.25,0.25,0.075,0.05,0,0.25,0,0,0,0,0.1,0.025,0,0,0,0,0,0,0,0,0,0,0
373,[54],Fe25Co25Ni25(P0.4C0.1B0.2Si0.3)25,1,1205.601,1501.779,1008,FCC_L12,24315.7,17.72894356,-24693.36,-1.706257918,0.39417,GRAPHITE_A9,0.96948,GRAPHITE_A9,0.119475,0.131397415,7.8,1.93225,0.142346189,0.25,0.25,0.05,0.075,0,0.25,0,0,0,0,0.1,0.025,0,0,0,0,0,0,0,0,0,0,0
374,[55],Fe78B14.2Si2.75P2.75Nb2.3,0.25,1443.543775,1534.2449,532.195,BCC_B2,17810.832,12.11841359,-20273.48873,-0.755381982,0.19504,M3B4_D7B,5.5775,M3B4_D7B,0.119829,0.152933342,7.0285,1.866355,0.099277208,0.78,0,0.142,0.0275,0.023,0,0,0,0,0,0.0275,0,0,0,0,0,0,0,0,0,0,0,0
375,[55],Fe70.2Ni7.8B14.2Si2.75P2.75Nb2.3,1,1402.183775,1544.6049,438.195,BCC_B2,19618.832,13.56189489,-21057.38873,-1.008946701,0.3056,M3B4_D7B,6.4602,M3B4_D7B,0.119829,0.152933342,7.1845,1.872595,0.099310201,0.702,0,0.142,0.0275,0.023,0.078,0,0,0,0,0.0275,0,0,0,0,0,0,0,0,0,0,0,0
376,[55],Fe62.4Ni15.6B14.2Si2.75P2.75Nb2.3,1,1363.363775,1547.5949,325.195,BCC_B2,21105.232,14.81227587,-21935.28873,-1.145695873,0.39566,M3B4_D7B,7.0108,M3B4_D7B,0.119829,0.152933342,7.3405,1.878835,0.098950456,0.624,0,0.142,0.0275,0.023,0.156,0,0,0,0,0.0275,0,0,0,0,0,0,0,0,0,0,0,0
377,[55],Fe54.6Ni23.4B14.2Si2.75P2.75Nb2.3,1.5,1328.843775,1540.8049,300,none,22074.632,15.74127561,-22841.68873,-1.231856138,0.45389,M3B4_D7B,7.3773,FCC_L12#1,0.119829,0.152933342,7.4965,1.885075,0.098193658,0.546,0,0.142,0.0275,0.023,0.234,0,0,0,0,0.0275,0,0,0,0,0,0,0,0,0,0,0,0
378,[55],Fe46.5Ni31.2B14.2Si2.75P2.75Nb2.3,2,1297.873775,1521.1949,300,none,22258.632,16.1264104,-23708.18873,-1.280331082,0.47306,M3B4_D7B,6.9469,M3B4_D7B,0.119829,0.152933342,7.6525,1.891315,0.097030515,0.468,0,0.142,0.0275,0.023,0.312,0,0,0,0,0.0275,0,0,0,0,0,0,0,0,0,0,0,0
379,[56],(Co0.9Fe0.1)68B21.9Si5.1Nb5,3.5,1265.14,1527.42,300,none,26157,19.56790471,-34120.1,-1.117457632,0.41102,MB2_C32,9.6279,M3B4_D7B,0.116624,0.185647265,7.163,1.89866,0.096791551,0.068,0.612,0.219,0.051,0.05,0,0,0,0,0,0,0,0,0,0,0,0,0,0,0,0,0,0
380,[56],(Co0.8Fe0.2)68B21.9Si5.1Nb5,4,1227.62,1656.56,300,none,31125.72,23.0202096,-34603.5,-1.236674858,0.74815,MB2_C32,10.894,M3B4_D7B,0.116624,0.185647265,7.095,1.89526,0.098254427,0.136,0.544,0.219,0.051,0.05,0,0,0,0,0,0,0,0,0,0,0,0,0,0,0,0,0,0
381,[56],(Co0.7Fe0.3)68B21.9Si5.1Nb5,5.5,1222.21,1752.43,300,none,35611.98,25.89988143,-34733.7,-1.311788935,0.99747,M3B4_D7B,11.962,M3B4_D7B,0.116624,0.185647265,7.027,1.89186,0.099579819,0.204,0.476,0.219,0.051,0.05,0,0,0,0,0,0,0,0,0,0,0,0,0,0,0,0,0,0
382,[56],(Co0.6Fe0.4)68B21.9Si5.1Nb5,5,1224.86,1825.79,300,none,38227.91,27.18027348,-34559.6,-1.354049143,1.1854,M3B4_D7B,12.841,M3B4_D7B,0.116624,0.185647265,6.959,1.88846,0.100773153,0.272,0.408,0.219,0.051,0.05,0,0,0,0,0,0,0,0,0,0,0,0,0,0,0,0,0,0
383,[56],(Co0.5Fe0.5)68B21.9Si5.1Nb5,4,1240.09,1882.35,300,none,39867.74,27.65074222,-34127.4,-1.367741293,1.2957,M3B4_D7B,13.562,M3B4_D7B,0.116624,0.185647265,6.891,1.88506,0.101839071,0.34,0.34,0.219,0.051,0.05,0,0,0,0,0,0,0,0,0,0,0,0,0,0,0,0,0,0
384,[57],Fe35Ni20Cr20Mo5(P0.6C0.2B0.2)20,2,1384.6632,1495.58,938,FCC_L12,18989.312,13.27289105,-14912.704,-1.672941213,0.093748,FCC_L12#1,1.5729,M2B_C16,0.12155,0.133513791,7.18,1.9089,0.210551158,0.35,0,0.04,0,0,0.2,0,0,0.2,0.05,0.12,0.04,0,0,0,0,0,0,0,0,0,0,0
385,[57],Fe30Ni20Cr25Mo5(P0.6C0.2B0.2)20,1.5,1387.1832,1480.86,914,FCC_L12,19443.112,13.59258818,-14947.904,-1.691381318,0.10532,M23C6_D84,1.7357,M2B_C16,0.12165,0.133778347,7.08,1.9004,0.21690053,0.3,0,0.04,0,0,0.2,0,0,0.25,0.05,0.12,0.04,0,0,0,0,0,0,0,0,0,0,0
386,[57],Fe25Ni20Cr30Mo5(P0.6C0.2B0.2)20,1,1396.6132,1465.32,899,FCC_L12,18898.012,13.19248185,-14887.204,-1.691381318,0.14831,M23C6_D84,1.8468,M23C6_D84,0.12175,0.134036392,6.98,1.8919,0.222745123,0.25,0,0.04,0,0,0.2,0,0,0.3,0.05,0.12,0.04,0,0,0,0,0,0,0,0,0,0,0
387,[57],Fe25Ni20Cr25Mo10(P0.6C0.2B0.2)20,1,1413.6732,1505.3,891,FCC_L12,20450.812,14.08362453,-15154.704,-1.757234963,0.19391,M6C_E93,2.1536,M2B_C16,0.1222,0.136339871,6.98,1.9169,0.22337276,0.25,0,0.04,0,0,0.2,0,0,0.25,0.1,0.12,0.04,0,0,0,0,0,0,0,0,0,0,0
388,[57],Fe20Ni20Cr25Mo15(P0.6C0.2B0.2)20,1,1421.8332,1565.88,877,FCC_L12,23170.612,15.6031083,-15366.104,-1.786858443,0.27854,M2B_C16,2.3654,M2B_C16,0.12275,0.13866229,6.88,1.9334,0.228474156,0.2,0,0.04,0,0,0.2,0,0,0.25,0.15,0.12,0.04,0,0,0,0,0,0,0,0,0,0,0
389,[57],Fe62Ni8Cr7Mo3(P0.6C0.2B0.2)20,2,1298.2732,1572.32,1047,FCC_L12,22631.112,15.70479696,-13314.304,-1.301727118,0.2147,FCC_L12#1,0.59093,M2B_C16,0.12107,0.131639031,7.24,1.9148,0.191475743,0.62,0,0.04,0,0,0.08,0,0,0.07,0.03,0.12,0.04,0,0,0,0,0,0,0,0,0,0,0
390,[58],Fe47Cr20Mo10C15B6Y2,5,1399.14,1555.88,337,BCC_B2,25208.4,17.42700296,-25960.7,-1.438619807,0.24254,M2B_C16,14.309,Y2C3_ALPHA,0.11989,0.19407039,6.4,1.9374,0.304931533,0.47,0,0.06,0,0,0,0.02,0,0.2,0.1,0,0.15,0,0,0,0,0,0,0,0,0,0,0
391,[58],Fe45Cr20Mo10W2C15B6Y2,6,1406.03,1610.02,319,BCC_B2,27477.4,18.63832856,-25882.4,-1.521328116,0.37176,M2B_C16,16.249,MC_SHP,0.12031,0.19613419,6.36,1.948,0.310180593,0.45,0,0.06,0,0,0,0.02,0,0.2,0.1,0,0.15,0,0,0,0,0,0,0,0,0,0.02,0
392,[58],Fe43Cr20Mo10W4C15B6Y2,8,1408.03,1685.15,303,BCC_B2,31721.1,21.06307411,-25790.1,-1.575421356,0.48616,M2B_C16,17.989,MC_SHP,0.12073,0.198084886,6.32,1.9586,0.314985777,0.43,0,0.06,0,0,0,0.02,0,0.2,0.1,0,0.15,0,0,0,0,0,0,0,0,0,0.04,0
393,[58],Fe41Cr20Mo10W6C15B6Y2,6,1410.37,1752.39,346,HCP_A3,35887.4,23.31792049,-25684.8,-1.618119065,0.5804,M2B_C16,15.52,MC_SHP,0.12115,0.199927528,6.28,1.9692,0.319367124,0.41,0,0.06,0,0,0,0.02,0,0.2,0.1,0,0.15,0,0,0,0,0,0,0,0,0,0.06,0
394,[59],Fe71.7B16.7Si8.3Zr3.3,2.5,1492.16,2736.29,402,BCC_B2,71142.3,36.3680895,-29914.2,-0.856572415,2.6246,MB2_C32,16.51,MB2_C32,0.118482,0.171464061,6.701,1.85438,0.124205538,0.717,0,0.167,0.083,0,0,0,0.033,0,0,0,0,0,0,0,0,0,0,0,0,0,0,0
395,[59],Fe71.4B16.7Si8.3Zr3.3Cu0.3,2,1490.18,2736.5,403,BCC_B2,71263.4,36.46303578,-29718.2,-0.87599552,2.6349,MB2_C32,16.483,MB2_C32,0.118479,0.171457161,6.71,1.85459,0.124223315,0.714,0,0.167,0.083,0,0,0,0.033,0,0,0,0,0,0,0,0,0,0,0,0.003,0,0,0
396,[59],Fe71B16.7Si8.3Zr3.3Cu0.7,2,1487.54,2736.77,405,BCC_B2,71386.8,36.56453313,-29458.8,-0.895942293,2.6488,MB2_C32,16.417,MB2_C32,0.118475,0.171447952,6.722,1.85487,0.124246461,0.71,0,0.167,0.083,0,0,0,0.033,0,0,0,0,0,0,0,0,0,0,0,0.007,0,0,0
397,[59],Fe70.7B16.7Si8.3Zr3.3Cu1,1.5,1485.54,2736.95,406,BCC_B2,71489.5,36.64778259,-29265.8,-0.909227261,2.6594,MB2_C32,16.39,MB2_C32,0.118472,0.171441041,6.731,1.85508,0.124263404,0.707,0,0.167,0.083,0,0,0,0.033,0,0,0,0,0,0,0,0,0,0,0,0.01,0,0,0
398,[59],Fe72.5B16.7Si8.3Hf2.5,2.5,1490.31,2557.41,411,BCC_B2,63489.9,33.85740513,-28423.4,-0.830840196,2.6903,MB2_C32,18.942,MB2_C32,0.118467,0.173147891,6.733,1.85763,0.11845034,0.725,0,0.167,0.083,0,0,0,0,0,0,0,0,0.025,0,0,0,0,0,0,0,0,0,0
399,[59],Fe72.2B16.7Si8.3Hf2.5Cu0.3,2,1488.26,2557.43,412,BCC_B2,63590.7,33.9429096,-28231.3,-0.850296659,2.6997,MB2_C32,18.906,MB2_C32,0.118464,0.173141122,6.742,1.85784,0.11846322,0.722,0,0.167,0.083,0,0,0,0,0,0,0,0,0.025,0,0,0,0,0,0,0.003,0,0,0
400,[59],Fe71.8B16.7Si8.3Hf2.5Cu0.7,1.5,1485.5,2557.44,414,BCC_B2,63719.4,34.05292817,-27977.1,-0.870288125,2.7126,MB2_C32,18.822,MB2_C32,0.11846,0.173132088,6.754,1.85812,0.118479811,0.718,0,0.167,0.083,0,0,0,0,0,0,0,0,0.025,0,0,0,0,0,0,0.007,0,0,0
401,[59],Fe71.5B16.7Si8.3Hf2.5Cu1,1,1483.42,2557.44,415,BCC_B2,63814.6,34.13501334,-27788,-0.883606777,2.7225,MB2_C32,18.787,MB2_C32,0.118457,0.173125308,6.763,1.85833,0.118491819,0.715,0,0.167,0.083,0,0,0,0,0,0,0,0,0.025,0,0,0,0,0,0,0.01,0,0,0
402,[60],Fe39Ni39B15.57Si2.75Nb2.3P1.38,1.5,1275.57954,1564.564872,300,none,24936.50024,18.18937541,-25436.54975,-1.268721045,0.54269,M3B4_D7B,7.6634,M3B4_D7B,0.1195276,0.157483675,7.7811,1.8955,0.090620362,0.39,0,0.1557,0.0275,0.023,0.39,0,0,0,0,0.0138,0,0,0,0,0,0,0,0,0,0,0,0
403,[60],Fe39Ni39B14.2Si2.75Nb2.3P2.75,2,1270.413775,1486.0249,312,FCC_L12,21938.032,16.18501895,-24463.48873,-1.296036783,0.44263,M3B4_D7B,6.4925,M3B4_D7B,0.119829,0.152933342,7.8085,1.897555,0.095446173,0.39,0,0.142,0.0275,0.023,0.39,0,0,0,0,0.0275,0,0,0,0,0,0,0,0,0,0,0,0
404,[60],Fe39Ni39B12.82Si2.75Nb2.3P4.13,2.5,1260.468983,1445.228038,402,FCC_L12,20562.08415,15.20093047,-23498.81555,-1.315002283,0.34561,M3B4_D7B,4.5005,NI3TA_D0A,0.1201326,0.148212908,7.8361,1.899625,0.100029543,0.39,0,0.1282,0.0275,0.023,0.39,0,0,0,0,0.0413,0,0,0,0,0,0,0,0,0,0,0,0
405,[60],Fe39Ni39B11.45Si2.75Nb2.3P5.5,2,1251.86105,1472.26975,503,FCC_L12,21662.628,15.90398505,-22558.8822,-1.327705198,0.23764,M3B4_D7B,3.2561,FCC_L12#1,0.120434,0.143377547,7.8635,1.90168,0.104340201,0.39,0,0.1145,0.0275,0.023,0.39,0,0,0,0,0.055,0,0,0,0,0,0,0,0,0,0,0,0
406,[60],Fe39Ni39B10.07Si2.75Nb2.3P6.88,1.5,1246.406768,1498.016528,634,FCC_L12,22664.56928,16.50148061,-21632.41248,-1.335354441,0.22201,FCC_L12#1,2.0189,NI3TA_D0A,0.1207376,0.138340966,7.8911,1.90375,0.108469984,0.39,0,0.1007,0.0275,0.023,0.39,0,0,0,0,0.0688,0,0,0,0,0,0,0,0,0,0,0,0
407,[60],Fe39Ni39B8.7Si2.75Nb2.3P8.25,1,1241.201575,1521.82485,777,FCC_L12,23648.12075,17.05162528,-20734.3995,-1.338314475,0.24839,FCC_L12#1,1.2904,M3B4_D7B,0.121039,0.133157682,7.9185,1.905805,0.112382169,0.39,0,0.087,0.0275,0.023,0.39,0,0,0,0,0.0825,0,0,0,0,0,0,0,0,0,0,0,0
408,[61],(Fe0.76Si0.096B0.084P0.06)99.7Cu0.3,2,1463.13496,1561.184443,957.7459,BCC_B2,18039.42538,12.01398228,-22676.45743,-0.82839853,0.072896,BCC_B2#1,0.68733,BCC_B2#1,0.11964608,0.132465174,7.02795,1.8760324,0.099049201,0.75772,0,0.08375,0.09571,0,0,0,0,0,0,0.05982,0,0,0,0,0,0,0,0,0.003,0,0,0
409,[61],(Fe0.76Si0.096B0.084P0.06)99.5Cu0.5,1.5,1462.153867,1561.557048,959.8362,BCC_B2,18188.66764,12.1157795,-22516.0258,-0.837833592,0.074083,BCC_B2#1,0.68366,BCC_B2#1,0.11966088,0.132343696,7.03592,1.8760802,0.098955349,0.7562,0,0.08358,0.09552,0,0,0,0,0,0,0.0597,0,0,0,0,0,0,0,0,0.005,0,0,0
410,[61],(Fe0.76Si0.096B0.084P0.06)99.4Cu0.6,1.5,1461.67332,1561.733324,960.85144,BCC_B2,18180.34075,12.11107159,-22435.91499,-0.842222592,0.074663,BCC_B2#1,0.68163,BCC_B2#1,0.11966816,0.132284906,7.0399,1.8761048,0.098909046,0.75544,0,0.0835,0.09542,0,0,0,0,0,0,0.05964,0,0,0,0,0,0,0,0,0.006,0,0,0
411,[62],Fe53Mn10Cr4Mo12C15B6,3,1399.64,2394.5,398,FCC_L12,60490.5,33.04088073,-31186.6,-1.403303292,2.2777,FCC_L12#1,16.133,FCC_L12#1,0.12055,0.191283428,6.38,1.9544,0.295913231,0.53,0,0.06,0,0,0,0,0,0.04,0.12,0,0.15,0,0,0,0,0,0.1,0,0,0,0,0
412,[62],Fe50Mn10Cr4Mo14Y1C15B6,5,1441.34,2391.95,313,BCC_B2,60336.3,32.8908164,-31783.2,-1.480267275,2.12,FCC_L12#1,21.655,FCC_L12#1,0.12129,0.197127016,6.29,1.9549,0.305514304,0.5,0,0.06,0,0,0,0.01,0,0.04,0.14,0,0.15,0,0,0,0,0,0.1,0,0,0,0,0
413,[62],Fe51Mn10Cr4Mo12Y2C15B6,6.5,1451.61,2371.6,300,none,60083.8,33.07231455,-31690.4,-1.48846399,2.0704,FCC_L12#1,22.699,FCC_L12#1,0.12159,0.201492117,6.28,1.9422,0.312878826,0.51,0,0.06,0,0,0,0.02,0,0.04,0.12,0,0.15,0,0,0,0,0,0.1,0,0,0,0,0
414,[62],Fe52Mn10Cr4Mo12Er1C15B6,5,1398.8019,2394.3405,398,FCC_L12,60511.914,33.05444279,-31190.54943,-1.452911272,2.2811,FCC_L12#1,16.133,FCC_L12#1,0.12103,0.195819061,6.33,1.9485,0.30410319,0.52,0,0.06,0,0,0,0,0,0.04,0.12,0,0.15,0,0,0,0.01,0,0.1,0,0,0,0,0
415,[62],Fe51Mn10Cr4Mo12Er2C15B6,7,1395.9412,2393.8554,398,FCC_L12,60607.87,33.11620903,-31202.43822,-1.48846399,2.2925,FCC_L12#1,16.133,FCC_L12#1,0.12151,0.200102024,6.28,1.9426,0.311966729,0.51,0,0.06,0,0,0,0,0,0.04,0.12,0,0.15,0,0,0,0.02,0,0.1,0,0,0,0,0
416,[62],Fe49Mn10Cr4Mo14Er2C15B6,5,1356.2512,2403.6554,400.7,BCC_B2,62910.17,34.52166674,-31559.53822,-1.515423888,2.4644,FCC_L12#1,16.041,FCC_L12#1,0.12173,0.200621476,6.24,1.9492,0.31300377,0.49,0,0.06,0,0,0,0,0,0.04,0.14,0,0.15,0,0,0,0.02,0,0.1,0,0,0,0,0
417,[62],Fe50Mn10Cr4Mo12Er3C15B6,6,1394.0918,2393.0351,398,FCC_L12,60668.262,33.16020628,-31222.3111,-1.518588135,2.2999,FCC_L12#1,16.133,FCC_L12#1,0.12199,0.204151285,6.23,1.9367,0.319527949,0.5,0,0.06,0,0,0,0,0,0.04,0.12,0,0.15,0,0,0,0.03,0,0.1,0,0,0,0,0
418,[62],Fe51Mn10Cr4Mo12Dy2C15B6,6.5,1396.0942,2393.6398,398,FCC_L12,60638.942,33.13887979,-31203.14924,-1.48846399,2.2919,FCC_L12#1,16.133,FCC_L12#1,0.12153,0.200440872,6.28,1.9422,0.312878826,0.51,0,0.06,0,0,0,0,0,0.04,0.12,0,0.15,0,0,0.02,0,0,0.1,0,0,0,0,0
419,[66],Fe60Cr10Mo9C10B6Er2Ni3,8,1359.9212,1462.5354,445.7,BCC_B2,18613.27,13.33713554,-20008.63822,-1.335969338,0.18625,M2B_C16,6.6957,M2B_C16,0.12205,0.170309164,6.88,1.9179,0.258078651,0.6,0,0.06,0,0,0.03,0,0,0.1,0.09,0,0.1,0,0,0,0.02,0,0,0,0,0,0,0
420,[66],Fe60Cr10Mo9C13B6Er2,8,1336.6512,1434.6454,470.7,BCC_B2,18125.77,13.17864876,-22890.93822,-1.265742799,0.17921,M2B_C16,6.3665,MOB_BG,0.12052,0.183585859,6.7,1.9371,0.279679442,0.6,0,0.06,0,0,0,0,0,0.1,0.09,0,0.13,0,0,0,0.02,0,0,0,0,0,0,0
421,[66],Fe64Cr10Mo9C15Er2,5,1419.6212,1527.9254,1255,FCC_L12,15977.17,10.96128399,-18287.43822,-1.095405818,0.080823,M6C_E93,0.30438,M7C3_D101,0.1225,0.166752553,6.92,1.9389,0.292495795,0.64,0,0,0,0,0,0,0,0.1,0.09,0,0.15,0,0,0,0.02,0,0,0,0,0,0,0
422,[66],Fe65Cr9Mo8C10B6Er2,5,1348.8712,1429.9354,527.7,BCC_B2,16962.97,12.25918539,-19722.43822,-1.176085904,0.14303,M2B_C16,5.1519,MOB_BG,0.12192,0.16993468,6.86,1.9139,0.256362614,0.65,0,0.06,0,0,0,0,0,0.09,0.08,0,0.1,0,0,0,0.02,0,0,0,0,0,0,0
423,[66],(Fe60Cr10Mo9C13B6Er2)98Al2,8,1371.725176,1460.291228,491.7456,BCC_B2,18737.30496,13.29400888,-23356.9096,-1.338467056,0.18195,MB_B33,6.9653,ALCR2C,0.1209696,0.182924809,6.626,1.930558,0.280630128,0.588,0,0.0588,0,0,0,0,0,0.098,0.0882,0,0.1274,0,0.02,0,0.0196,0,0,0,0,0,0,0
424,[66],(Fe60Cr10Mo9C13B6Er2)98Ni2,8,1340.615176,1430.431228,412.7456,BCC_B2,18107.70496,13.18201245,-22426.3096,-1.338467056,0.16485,M2B_C16,7.5619,MOB_BG,0.1206696,0.18172275,6.766,1.936558,0.276894515,0.588,0,0.0588,0,0,0.02,0,0,0.098,0.0882,0,0.1274,0,0,0,0.0196,0,0,0,0,0,0,0
425,[66],(Fe60Cr10Mo9C13B6Er2)98Nb2,5,1355.325176,1973.931228,441.7456,BCC_B2,40502.60496,26.01153528,-23552.8096,-1.338467056,1.803,FCC_L12#1,13.831,FCC_L12#1,0.1210296,0.183359854,6.666,1.930358,0.28086198,0.588,0,0.0588,0,0.02,0,0,0,0.098,0.0882,0,0.1274,0,0,0,0.0196,0,0,0,0,0,0,0
426,[67],Fe71W1Y6B22,3,1226.46,1526.87,300,none,24572.1,18.496267,-25855.1,-0.791132565,0.38559,M2B_C16,10.539,M2B_C16,0.12033,0.213147372,6.58,1.8449,0.186051041,0.71,0,0.22,0,0,0,0.06,0,0,0,0,0,0,0,0,0,0,0,0,0,0,0.01,0
427,[67],Fe70W2Y6B22,3,1231.19,1623.25,300,none,28374.1,20.70961293,-25887.3,-0.829825665,0.56958,WB_ALPHA_BG,11.066,M2B_C16,0.12054,0.213999595,6.56,1.8502,0.192971397,0.7,0,0.22,0,0,0,0.06,0,0,0,0,0,0,0,0,0,0,0,0,0,0,0.02,0
428,[67],Fe69W3Y6B22,4,1235.81,1701.16,300,none,31566.3,22.43402602,-25915.6,-0.863143421,0.75467,WB_ALPHA_BG,11.391,M2B_C16,0.12075,0.214827832,6.54,1.8555,0.199511278,0.69,0,0.22,0,0,0,0.06,0,0,0,0,0,0,0,0,0,0,0,0,0,0,0.03,0
429,[67],Fe68W4Y6B22,4,1240.29,1767.83,300,none,34392.4,23.87140498,-25940.1,-0.892918264,0.88032,WB_ALPHA_BG,11.504,M2B_C16,0.12096,0.215632556,6.52,1.8608,0.205706976,0.68,0,0.22,0,0,0,0.06,0,0,0,0,0,0,0,0,0,0,0,0,0,0,0.04,0
430,[67],Fe67W5Y6B22,3,1244.61,1826.68,300,none,36960.2,25.11106492,-25960.9,-0.920019327,0.97334,WB_ALPHA_BG,11.61,M2B_C16,0.12117,0.216414226,6.5,1.8661,0.211588728,0.67,0,0.22,0,0,0,0.06,0,0,0,0,0,0,0,0,0,0,0,0,0,0,0.05,0
431,[67],Fe66W6Y6B22,2,1248.73,1891.79,300,none,39794.4,26.44879419,-25978,-0.94495758,1.0458,WB_ALPHA_BG,11.711,M2B_C16,0.12138,0.217173284,6.48,1.8714,0.217182043,0.66,0,0.22,0,0,0,0.06,0,0,0,0,0,0,0,0,0,0,0,0,0,0,0.06,0
432,[68],Fe73Nb4Hf3B20,2,1432.76,2596.66,300,none,66889.4,35.43355684,-24451.1,-0.785578196,2.6595,MB2_C32,24.256,MB2_C32,0.11989,0.185165587,6.76,1.8469,0.138120925,0.73,0,0.2,0,0.04,0,0,0,0,0,0,0,0.03,0,0,0,0,0,0,0,0,0,0
433,[68],Fe72Nb4Hf3Y1B20,3,1369.61,2589.68,300,none,68520.1,36.80422109,-24837.9,-0.838413982,2.8984,MB2_C32,24.112,MB2_C32,0.12041,0.190837365,6.71,1.8408,0.15154986,0.72,0,0.2,0,0.04,0,0.01,0,0,0,0,0,0.03,0,0,0,0,0,0,0,0,0,0
434,[68],Fe71Nb4Hf3Y2B20,4,1330.72,2582.78,300,none,69331.6,37.5979945,-25198,-0.877247932,3.0464,MB2_C32,23.991,MB2_C32,0.12093,0.196154671,6.66,1.8347,0.16365485,0.71,0,0.2,0,0.04,0,0.02,0,0,0,0,0,0.03,0,0,0,0,0,0,0,0,0,0
435,[68],Fe70Nb4Hf3Y3B20,3.5,1304.44,2575.98,300,none,69739,38.0826008,-25531.9,-0.91070855,3.1433,MB2_C32,23.88,MB2_C32,0.12145,0.201149805,6.61,1.8286,0.174711305,0.7,0,0.2,0,0.04,0,0.03,0,0,0,0,0,0.03,0,0,0,0,0,0,0,0,0,0
436,[69],(Fe0.7Co0.3)71Nb4Hf3Y2B20,6,1127.22,2274.74,300,none,64446.348,41.10045634,-28867.5,-1.310961586,3.385,MB2_C32,21.72,MB2_C32,0.12093,0.196154671,6.873,1.84535,0.164626479,0.497,0.213,0.2,0,0.04,0,0.02,0,0,0,0,0,0.03,0,0,0,0,0,0,0,0,0,0
437,[69],(Fe0.6Co0.4)71Nb4Hf1Y4B20,7,1035.26,1959.98,300,none,52031.776,38.01776115,-29264.5,-1.346455753,3.1479,MB2_C32,19.881,MB2_C32,0.12119,0.200420551,6.924,1.8473,0.170410416,0.426,0.284,0.2,0,0.04,0,0.04,0,0,0,0,0,0.01,0,0,0,0,0,0,0,0,0,0
438,[70],Fe68Dy6B22Nb4,3,1418.9726,1781.215,300,none,19250.946,12.11897947,-24566.8368,-0.892918264,0.74064,M3B4_D7B,13.434,M3B4_D7B,0.12066,0.211807475,6.48,1.8304,0.184780518,0.68,0,0.22,0,0.04,0,0,0,0,0,0,0,0,0,0.06,0,0,0,0,0,0,0,0
439,[70],(Fe0.9Co0.1)68Dy6B22Nb4,4,1331.8326,1766.655,300,none,31421.446,21.23563883,-25709.0368,-1.113974686,0.92772,M3B4_D7B,13.11,M3B4_D7B,0.12066,0.211807475,6.548,1.8338,0.185201404,0.612,0.068,0.22,0,0.04,0,0,0,0,0,0,0,0,0,0.06,0,0,0,0,0,0,0,0
440,[70],(Fe0.8Co0.2)68Dy6B22Nb4,4,1272.2926,1744.095,300,none,31970.746,22.28037198,-26737.9368,-1.233191912,1.0352,M3B4_D7B,12.72,M3B4_D7B,0.12066,0.211807475,6.616,1.8372,0.185559047,0.544,0.136,0.22,0,0.04,0,0,0,0,0,0,0,0,0,0.06,0,0,0,0,0,0,0,0
441,[70],(Fe0.7Co0.3)68Dy6B22Nb4,3,1230.7826,1712.545,300,none,31614.046,22.67907646,-27641.6368,-1.30830599,1.0751,M3B4_D7B,12.256,M3B4_D7B,0.12066,0.211807475,6.684,1.8406,0.185853814,0.476,0.204,0.22,0,0.04,0,0,0,0,0,0,0,0,0,0.06,0,0,0,0,0,0,0,0
442,[70],(Fe0.6Co0.4)68Dy6B22Nb4,2,1208.8126,1670.935,300,none,32643.226,24.21222135,-28408.6368,-1.350566198,1.0346,M3B4_D7B,11.713,M3B4_D7B,0.12066,0.211807475,6.752,1.844,0.186086002,0.408,0.272,0.22,0,0.04,0,0,0,0,0,0,0,0,0,0.06,0,0,0,0,0,0,0,0
443,[70],(Fe0.5Co0.5)68Dy6B22Nb4,1,1194.6326,1618.095,300,none,31245.246,23.7640977,-29027.3368,-1.364258347,0.94607,M3B4_D7B,11.084,M3B4_D7B,0.12066,0.211807475,6.82,1.8474,0.186255846,0.34,0.34,0.22,0,0.04,0,0,0,0,0,0,0,0,0,0.06,0,0,0,0,0,0,0,0
444,[70],[(Fe0.8Co0.2)72Mo4B24]94Dy6,3,1311.1126,1631.035,300,none,26016.646,18.05519446,-26728.4368,-1.230958616,0.65269,MOB_BG,13.078,MOB_BG,0.1200736,0.212293274,6.63216,1.859952,0.189237622,0.54144,0.13536,0.2256,0,0,0,0,0,0,0.0376,0,0,0,0,0.06,0,0,0,0,0,0,0,0
445,[71],(Fe72Mo4B24)96Dy4,1.5,1459.2484,1667.8328,300,none,23382.524,15.18451632,-24916.7644,-0.847418599,0.31068,MB_B33,13.84,MOB_BG,0.1188624,0.204905049,6.5712,1.866656,0.166981249,0.6912,0,0.2304,0,0,0,0,0,0,0.0384,0,0,0,0,0.04,0,0,0,0,0,0,0,0
446,[71],(Fe72Mo4B24)95Dy5,2,1457.4655,1661.469,300,none,23205.675,15.1071448,-24742.6695,-0.870911836,0.30269,MB_B33,13.79,MOB_BG,0.119468,0.208733553,6.534,1.85992,0.178613531,0.684,0,0.228,0,0,0,0,0,0,0.038,0,0,0,0,0.05,0,0,0,0,0,0,0,0
447,[71],(Fe72Mo4B24)94Dy6,3,1455.6826,1654.435,300,none,23018.646,15.0222635,-24574.0368,-0.892286256,0.29463,MB_B33,13.739,MOB_BG,0.1200736,0.212293274,6.4968,1.853184,0.189293693,0.6768,0,0.2256,0,0,0,0,0,0,0.0376,0,0,0,0,0.06,0,0,0,0,0,0,0,0
448,[71],(Fe72Mo4B24)93Dy7,2,1453.8997,1646.7834,300,none,22823.684,14.93025595,-24410.5389,-0.911879821,0.2865,MB_B33,13.688,MOB_BG,0.1206792,0.215602882,6.4596,1.846448,0.199174956,0.6696,0,0.2232,0,0,0,0,0,0,0.0372,0,0,0,0,0.07,0,0,0,0,0,0,0,0
449,[6],Fe50Cr14Mo14C14B6Y2,4,1386.81,1609.24,306,BCC_B2,26515.5,18.26481027,-25587.9,-1.419386093,0.33846,M2B_C16,15.722,Y2C3_ALPHA,0.12072,0.191192533,6.48,1.9536,0.294413043,0.5,0,0.06,0,0,0,0.02,0,0.14,0.14,0,0.14,0,0,0,0,0,0,0,0,0,0,0
450,[72],Fe74Al4Sn2P11C4B4Si1,2,1202.2921,1582.969,1131,FCC_L12,26865.323,19.07177621,-14516.878,-0.97617527,0.37586,BCC_B2#1,0.4754,BCC_B2#1,0.1219,0.140168535,6.99,1.9013,0.184378171,0.74,0,0.04,0.01,0,0,0,0,0,0,0.11,0.04,0,0.04,0,0,0,0,0,0,0.02,0,0
451,[72],Fe74Al4Sn2P10Si4B4C2,2,1236.411,1607.279,1194,FCC_L12,27157.7,18.78952568,-16497.76,-0.995822297,0.33879,BCC_B2#1,0.39086,BCC_B2#1,0.12242,0.131319892,6.98,1.8854,0.156501885,0.74,0,0.04,0.04,0,0,0,0,0,0,0.1,0.02,0,0.04,0,0,0,0,0,0,0.02,0,0
452,[73],Fe43Co4.5Cr16.5Mo16.5C14B4Y1.5,10,1384.58,1677.76,403,BCC_B2,30279.5,20.3309059,-24126.5,-1.56121623,0.35236,HCP_A3#1,10.576,Y15C19_ALPHA,0.1212985,0.181714945,6.529,1.95114,0.293448096,0.43,0.045,0.04,0,0,0,0.015,0,0.165,0.165,0,0.14,0,0,0,0,0,0,0,0,0,0,0
453,[1],Co43B31.5Fe20Ta5.5,2,1225.98,1495.89,300,none,25036.33,18.61524795,-38408,-1.20820046,0.39986,MB_B27,7.3018,MB_B27,0.113405,0.215768125,6.69,1.8995,0.126987204,0.2,0.43,0.315,0,0,0,0,0,0,0,0,0,0,0,0,0,0,0,0,0,0,0,0.055
454,[79],Fe36Co36B19.2Si4.8Nb4,2,1241.98,1671.15,300,none,31020.02,22.90202463,-31577.4,-1.326948438,0.89514,M3B4_D7B,11.887,M3B4_D7B,0.117872,0.174450844,7.088,1.88248,0.094679721,0.36,0.36,0.192,0.048,0.04,0,0,0,0,0,0,0,0,0,0,0,0,0,0,0,0,0,0
455,[79],Fe40Ni35P10C10B5,1.5,1153.711,1496.809,777,FCC_L12,26914.9,20.38386002,-18443.66,-1.344257669,1.1708,GRAPHITE_A9,3.5235,GRAPHITE_A9,0.1176,0.160293063,7.75,1.9765,0.218592658,0.4,0,0.05,0,0,0.35,0,0,0,0,0.1,0.1,0,0,0,0,0,0,0,0,0,0,0
456,[81],Fe48Cr15C15Mo14Er2B6,8,1376.1112,1595.6054,498.7,BCC_B2,24950.57,17.1071153,-25942.23822,-1.443742103,0.32136,M2B_C16,6.2687,MOB_BG,0.12015,0.193791603,6.42,1.9595,0.300297769,0.48,0,0.06,0,0,0,0,0,0.15,0.14,0,0.15,0,0,0,0.02,0,0,0,0,0,0,0
457,[79],Fe56.8B24Co14.2Nb5,2,1274.14,1894.89,300,none,38418.5,25.73541229,-28705.5,-1.090748379,1.2848,M3B4_D7B,13.724,M3B4_D7B,0.1169,0.1899348,6.792,1.876,0.107088748,0.568,0.142,0.24,0,0.05,0,0,0,0,0,0,0,0,0,0,0,0,0,0,0,0,0,0
458,[81],[(Fe60Co40)72B24Mo4]94Dy6,2,1244.8226,1620.465,300,none,27066.646,19.54233102,-28396.2368,-1.347780552,0.79858,MOB_BG,12.081,MOB_BG,0.1200736,0.212293274,6.76752,1.86672,0.188939254,0.40608,0.27072,0.2256,0,0,0,0,0,0,0.0376,0,0,0,0,0.06,0,0,0,0,0,0,0,0
459,[81],[(Fe60Co40)75B20Si5]95Nb4Mo1,2,1268.99,1711.69,300,none,31039.87,22.15763491,-31110.8,-1.35612014,0.93127,M3B4_D7B,12.55,M3B4_D7B,0.118095,0.174191286,7.005,1.881575,0.099344196,0.4275,0.285,0.19,0.0475,0.04,0,0,0,0,0.01,0,0,0,0,0,0,0,0,0,0,0,0,0
460,[81],[(Fe60Co40)75B20Si5]95Nb4Zr1,2,1258.35,2284.23,300,none,54624.15,33.71870309,-31758.8,-1.35612014,2.5541,MB2_C32,19.406,MB2_C32,0.118285,0.176262343,6.985,1.873275,0.109852284,0.4275,0.285,0.19,0.0475,0.04,0,0,0.01,0,0,0,0,0,0,0,0,0,0,0,0,0,0,0
461,[1],Fe63C15Mo14B6Er2,3,1279.93,1546.49,300,none,22115.4,16.06830283,-26349.4,-1.09795124,0.76373,Y2C3_ALPHA,15.014,Y2C3_ALPHA,0.11993,0.194843725,6.72,1.9846,0.281412224,0.63,0,0.06,0,0,0,0.02,0,0,0.14,0,0.15,0,0,0,0,0,0,0,0,0,0,0
462,[82],Fe70.83B16.67Si8.33Hf4.17,1.5,1493.37,2679.31,340,BCC_B2,70945.7,36.26612454,-29354.7,-0.882454364,2.8856,MB2_C32,24.064,MB2_C32,0.1191255,0.179597312,6.6665,1.848737,0.138282663,0.7083,0,0.1667,0.0833,0,0,0,0,0,0,0,0,0.0417,0,0,0,0,0,0,0,0,0,0
463,[79],Fe71P12C10Mo2Nb3B2,1,1216.8532,2135.97,1199,FCC_L12,50007.512,30.35183726,-17001.504,-0.98953591,2.7408,FCC_L12#1,2.8337,FCC_L12#1,0.1193,0.154703808,7.01,1.9491,0.24052898,0.71,0,0.02,0,0.03,0,0,0,0,0.02,0.12,0.1,0,0,0,0,0,0,0,0,0,0,0
464,[82],Fe71.67B16.67Si8.33Zr3.33,2.5,1492.13,2738.38,402,BCC_B2,71290.9,36.42112067,-29944.9,-0.857703498,2.6287,MB2_C32,16.524,MB2_C32,0.1184982,0.171447042,6.7001,1.854188,0.124497312,0.7167,0,0.1667,0.0833,0,0,0,0.0333,0,0,0,0,0,0,0,0,0,0,0,0,0,0,0
465,[80],(Fe72B24Mo4)95Dy5,2,1212.7855,1469.499,300,none,22571.875,16.91192396,-25634.3695,-0.870911836,0.27828,M2B_C16,5.3323,MB_B27,0.121026,0.225401102,6.42,1.8242,0.206799323,0.684,0,0.228,0,0,0,0.038,0,0,0,0,0,0,0,0.05,0,0,0,0,0,0,0,0
466,[82],Fe72.5B16.67Si8.33Hf2.5,2.5,1490.2,2557.23,412,BCC_B2,63486.3,33.85752125,-28429.9,-0.831049131,2.691,MB2_C32,18.891,MB2_C32,0.1184742,0.173052997,6.7333,1.857588,0.118410482,0.725,0,0.1667,0.0833,0,0,0,0,0,0,0,0,0.025,0,0,0,0,0,0,0,0,0,0
467,[79],Fe48Cr15C15Mo14B6Y2,7,1386.17,1602.35,312,BCC_B2,26706.2,18.3482449,-26533,-1.443742103,0.34393,M2B_C16,15.576,Y2C3_ALPHA,0.12023,0.195307712,6.42,1.9591,0.301267638,0.48,0,0.06,0,0,0,0.02,0,0.15,0.14,0,0.15,0,0,0,0,0,0,0,0,0,0,0
468,[81],[(Fe50Co50)72B24Mo4]94Dy6,2,1231.0626,1601.285,300,none,28510.346,21.02464902,-29018.5368,-1.361408268,0.78141,MOB_BG,11.44,MOB_BG,0.1200736,0.212293274,6.8352,1.870104,0.188698885,0.3384,0.3384,0.2256,0,0,0,0,0,0,0.0376,0,0,0,0,0.06,0,0,0,0,0,0,0,0
469,[79],Fe55.8B24Co14.2Nb6,2,1272.98,1945.68,300,none,40904.5,27.00127757,-29115.3,-1.11402152,1.3881,M3B4_D7B,13.965,M3B4_D7B,0.11708,0.191023304,6.762,1.8737,0.110468593,0.558,0.142,0.24,0,0.06,0,0,0,0,0,0,0,0,0,0,0,0,0,0,0,0,0,0
470,[79],Fe56.05B25Co13.45Nb5.5,2.5,1277.23,1964.59,300,none,41639.1,27.27953179,-29558,-1.100417549,1.4042,M3B4_D7B,14.272,M3B4_D7B,0.11649,0.193928267,6.7195,1.876575,0.110006906,0.5605,0.1345,0.25,0,0.055,0,0,0,0,0,0,0,0,0,0,0,0,0,0,0,0,0,0
471,[81],[(Fe60Co40)75B20Si5]94Nb4Y2,1.5,1129.91,1713.34,300,none,37522.75,28.0502281,-31492.5,-1.385821203,1.4517,M3B4_D7B,12.472,M3B4_D7B,0.119138,0.185853368,6.934,1.86547,0.132385721,0.423,0.282,0.188,0.047,0.04,0,0.02,0,0,0,0,0,0,0,0,0,0,0,0,0,0,0,0
472,[81],[(Fe60Co40)75B20Si5]95Nb4Y1,1.5,1170.48,1720.45,300,none,36037.53,26.51756991,-31255.1,-1.35612014,1.2893,M3B4_D7B,12.537,M3B4_D7B,0.118505,0.180384838,6.975,1.872175,0.11568284,0.4275,0.285,0.19,0.0475,0.04,0,0.01,0,0,0,0,0,0,0,0,0,0,0,0,0,0,0,0
473,[81],[(Fe60Co40)75B20Si5]96Nb4,1.5,1260.81,1727.91,300,none,31751.8,22.71385874,-30988.7,-1.312450868,0.98628,M3B4_D7B,12.611,M3B4_D7B,0.117872,0.174450844,7.016,1.87888,0.095651166,0.432,0.288,0.192,0.048,0.04,0,0,0,0,0,0,0,0,0,0,0,0,0,0,0,0,0,0
474,[82],Fe70B16.67Si8.33Hf5,1,1494.03,2724.79,305,BCC_B2,74047.1,37.19091004,-29798.7,-0.905138092,2.9607,MB2_C32,27.4,MB2_C32,0.1194492,0.182649201,6.6333,1.844338,0.146966193,0.7,0,0.1667,0.0833,0,0,0,0,0,0,0,0,0.05,0,0,0,0,0,0,0,0,0,0
475,[81],[(Fe70Co30)72B24Mo4]94Dy6,2,1271.1926,1629.885,300,none,26877.546,19.05829988,-27629.0368,-1.305719216,0.75531,MOB_BG,12.625,MOB_BG,0.1200736,0.212293274,6.69984,1.863336,0.189118775,0.47376,0.20304,0.2256,0,0,0,0,0,0,0.0376,0,0,0,0,0.06,0,0,0,0,0,0,0,0
476,[79],Fe71P12C10Mo3Nb2B2,1,1226.6832,2022.46,1173,FCC_L12,44789.012,28.2928659,-16749.304,-0.98953591,2.4949,FCC_L12#1,2.7782,FCC_L12#1,0.11923,0.154053744,7.02,1.9547,0.238849136,0.71,0,0.02,0,0.02,0,0,0,0,0.03,0.12,0.1,0,0,0,0,0,0,0,0,0,0,0
477,[79],Fe71P12C10Mo4Nb1B2,2,1224.2532,1850.58,1144,FCC_L12,36250.612,24.14326376,-16490.304,-0.980905448,2.1655,FCC_L12#1,2.6009,FCC_L12#1,0.11916,0.153397083,7.03,1.9603,0.237025125,0.71,0,0.02,0,0.01,0,0,0,0,0.04,0.12,0.1,0,0,0,0,0,0,0,0,0,0,0
478,[82],Fe71.67B16.67Si8.33Hf3.33,2,1492.14,2624.45,376,BCC_B2,67442.8,35.16357375,-28894.8,-0.857703498,2.7974,MB2_C32,21.251,MB2_C32,0.1187979,0.176375824,6.7001,1.853189,0.128747351,0.7167,0,0.1667,0.0833,0,0,0,0,0,0,0,0,0.0333,0,0,0,0,0,0,0,0,0,0
479,[79],(Fe72B22Y6)98Ti2,3,1267.08,2548.7,300,none,60631.7,33.4607239,-26990,-0.821706072,2.5987,MB2_C32,18.14,MB2_C32,0.1206376,0.211380178,6.548,1.833608,0.181814252,0.7056,0,0.2156,0,0,0,0.0588,0,0,0,0,0,0,0,0,0,0,0.02,0,0,0,0,0
480,[80],(Fe72B24Mo4)96Dy4,2,1459.2484,1667.8328,300,none,23382.524,15.18451632,-24916.7644,-0.847418599,0.31068,MB_B33,13.84,MOB_BG,0.1188624,0.204905049,6.5712,1.866656,0.166981249,0.6912,0,0.2304,0,0,0,0,0,0,0.0384,0,0,0,0,0.04,0,0,0,0,0,0,0,0
481,[1],Fe72B20Nb4Si4,2,1474.53,1834.7,300,none,31126,19.79470477,-26857.7,-0.815920577,0.71519,M3B4_D7B,14.844,M3B4_D7B,0.11768,0.176925605,6.72,1.8656,0.099320894,0.72,0,0.2,0.04,0.04,0,0,0,0,0,0,0,0,0,0,0,0,0,0,0,0,0,0
482,[82],Fe72.8B16Si8Zr3.2,2,1493.86,2712.37,429,BCC_B2,69777,35.80963068,-29089.5,-0.836522626,2.5528,MB2_C32,15.095,MB2_C32,0.11888,0.168174955,6.752,1.8532,0.122105528,0.728,0,0.16,0.08,0,0,0,0.032,0,0,0,0,0,0,0,0,0,0,0,0,0,0,0
483,[82],Fe73.85B15.38Si7.69Zr3.08,2,1494.24,2687.21,455,BCC_B2,67522.5,34.68252652,-28268.3,-0.816253001,2.4853,MB2_C32,13.883,MB2_C32,0.1192346,0.165067626,6.8002,1.852281,0.119845513,0.7385,0,0.1538,0.0769,0,0,0,0.0308,0,0,0,0,0,0,0,0,0,0,0,0,0,0,0
484,[82],Fe74.81B14.81Si7.41Zr2.96,2,1493.75,2662.56,480,BCC_B2,67262.6,34.87995202,-27492.9,-0.79703571,2.4246,MB2_C32,12.85,MB2_C32,0.11955412,0.162136754,6.84443,1.8514964,0.117616643,0.74814,0,0.14813,0.07413,0,0,0,0.0296,0,0,0,0,0,0,0,0,0,0,0,0,0,0,0
485,[82],Fe75.71B14.29Si7.14Zr2.86,1.5,1492.68,2639.6,503,BCC_B2,66089.8,34.42982671,-26751.7,-0.778809921,2.3696,MB2_C32,11.985,MB2_C32,0.1198566,0.159385803,6.8855,1.850707,0.115641559,0.7571,0,0.1429,0.0714,0,0,0,0.0286,0,0,0,0,0,0,0,0,0,0,0,0,0,0,0
486,[79],(Fe80Co20)71B23Nb6,2,1274.73,1905.08,300,none,38990.5,26.02881264,-28331.5,-1.105283956,1.3097,M3B4_D7B,13.573,M3B4_D7B,0.11758,0.187466524,6.812,1.8716,0.109276896,0.568,0.142,0.23,0,0.06,0,0,0,0,0,0,0,0,0,0,0,0,0,0,0,0,0,0
487,[81],[(Fe90Co10)72B24Mo4]94Dy6,2,1369.4626,1633.335,300,none,24634.246,16.6417349,-25706.2368,-1.112302412,0.50343,MB_B33,13.447,MOB_BG,0.1200736,0.212293274,6.56448,1.856568,0.18929591,0.60912,0.06768,0.2256,0,0,0,0,0,0,0.0376,0,0,0,0,0.06,0,0,0,0,0,0,0,0
488,[82],Fe73.33B16.67Si8.33Hf1.67,1,1487.36,2467.96,449,BCC_B2,58625.3,32.13815844,-27954.6,-0.801491146,2.5485,MB2_C32,16.804,MB2_C32,0.1181505,0.169581919,6.7665,1.861987,0.106899494,0.7333,0,0.1667,0.0833,0,0,0,0,0,0,0,0,0.0167,0,0,0,0,0,0,0,0,0,0
489,[12],Fe75P9C7Cr5B4 ,2,1245.1499,1586.6165,1054,FCC_L12,23785.165,16.81967467,-13652.528,-0.897166508,0.25861,FCC_L12#1,0.48134,BCC_B2#1,0.12001,0.141652387,7.15,1.9127,0.210527219,0.75,0,0.04,0,0,0,0,0,0.05,0,0.09,0.07,0,0,0,0,0,0,0,0,0,0,0
490,[12],Fe75P10C4B4Mo4Si3,4,1374.1699,1634.8365,1083,FCC_L12,22365.565,14.81161706,-10619.238,-0.944970076,0.18179,FCC_L12#1,0.52459,M2B_C16,0.12249,0.121987254,7.23,1.8971,0.174007442,0.75,0,0.04,0,0,0,0,0,0.05,0.04,0.09,0.03,0,0,0,0,0,0,0,0,0,0,0
491,[82],Fe76.55B13.79Si6.9Zr2.76,1,1491.29,2616.84,527,BCC_B2,65003.9,34.03119791,-26043.4,-0.761336781,2.3183,MB2_C32,11.182,MB2_C32,0.120139,0.156706331,6.9241,1.849989,0.113665869,0.7655,0,0.1379,0.069,0,0,0,0.0276,0,0,0,0,0,0,0,0,0,0,0,0,0,0,0
492,[12],[(Ni60Fe40)75B20Si5]96Nb4,3,1322.4,1993.76,300,none,42473.14,27.47506627,-31803.7,-1.312450868,1.2155,MB2_C32,12.838,MB2_C32,0.117872,0.174450844,7.592,1.89904,0.093897169,0.288,0,0.192,0.048,0.04,0.432,0,0,0,0,0,0,0,0,0,0,0,0,0,0,0,0,0
493,[12],[(Ni70Fe30)75B20Si5]96Nb4,2.5,1300.48,1990.82,300,none,42825.58,27.99115202,-32303.8,-1.267704766,1.2086,MB2_C32,12.508,MB2_C32,0.117872,0.174450844,7.736,1.9048,0.091918225,0.216,0,0.192,0.048,0.04,0.504,0,0,0,0,0,0,0,0,0,0,0,0,0,0,0,0,0
494,[12],[(Ni80Fe20)75B20Si5]96Nb4,2,1297,1975.65,300,none,41890.31,27.63490051,-32539.4,-1.188172213,1.1039,MB2_C32,11.55,MB2_C32,0.117872,0.174450844,7.88,1.91056,0.089525898,0.144,0,0.192,0.048,0.04,0.576,0,0,0,0,0,0,0,0,0,0,0,0,0,0,0,0,0
495,[12],[(Ni90Fe10)75B20Si5]96Nb4,1,1321.44,1942.49,300,none,39524.18,26.20179362,-32435,-1.061942209,0.88357,MB2_C32,10.152,MB2_C32,0.117872,0.174450844,8.024,1.91632,0.086685971,0.072,0,0.192,0.048,0.04,0.648,0,0,0,0,0,0,0,0,0,0,0,0,0,0,0,0,0
